Repository: maxwolters02/bachelor-thesis

File: data/Daten final/PEI2mgmL_90°C_Abs.TXT (part 1 of 7)
PEI 25 kg/mol, 2 mg/ml from Ethanol on B 10 x 15 mm + H 1x1 mm, 70 nm, 30 µm, Absorption, 7.5.2026, 13:39
Diameter[mm] 1.128e+00  Thickness[mm] 2.000e-04  Spacer Capacity[pF] 0.000e+00  Spacer Area[mm^2] 0.000e+00
Fixed value(s) : 
 Freq. [Hz]	 Time  [s]	 Eps'   	 Eps''  	M Temp [K]	M Time M[s]
 1.0000e+02	 0.0000e+00	 1.4100e+00	 3.3143e-02	 3.6315e+02	 8.3900e+00
 1.5000e+02	 0.0000e+00	 1.4034e+00	 2.7355e-02	 3.6315e+02	 1.0880e+01
 2.2500e+02	 0.0000e+00	 1.3987e+00	 2.0676e-02	 3.6315e+02	 1.3450e+01
 3.3750e+02	 0.0000e+00	 1.3941e+00	 1.4860e-02	 3.6315e+02	 1.6170e+01
 5.0625e+02	 0.0000e+00	 1.3890e+00	 1.3118e-02	 3.6316e+02	 1.8640e+01
 7.5938e+02	 0.0000e+00	 1.3858e+00	 1.5632e-02	 3.6315e+02	 2.1410e+01
 1.1391e+03	 0.0000e+00	 1.3823e+00	 1.5629e-02	 3.6316e+02	 2.3940e+01
 1.7086e+03	 0.0000e+00	 1.3794e+00	 1.4469e-02	 3.6315e+02	 2.6600e+01
 2.5629e+03	 0.0000e+00	 1.3765e+00	 1.4053e-02	 3.6315e+02	 2.9380e+01
 3.8443e+03	 0.0000e+00	 1.3740e+00	 1.4416e-02	 3.6315e+02	 3.1890e+01
 5.7665e+03	 0.0000e+00	 1.3714e+00	 1.4936e-02	 3.6315e+02	 3.4630e+01
 8.6498e+03	 0.0000e+00	 1.3684e+00	 1.6446e-02	 3.6315e+02	 3.7060e+01
 1.2975e+04	 0.0000e+00	 1.3650e+00	 1.8708e-02	 3.6315e+02	 3.9560e+01
 1.9462e+04	 0.0000e+00	 1.3611e+00	 2.2013e-02	 3.6315e+02	 4.2060e+01
 2.9193e+04	 0.0000e+00	 1.3565e+00	 2.6552e-02	 3.6315e+02	 4.4670e+01
 4.3789e+04	 0.0000e+00	 1.3507e+00	 3.2477e-02	 3.6315e+02	 4.7140e+01
 6.5684e+04	 0.0000e+00	 1.3430e+00	 4.0013e-02	 3.6315e+02	 4.9910e+01
 9.8526e+04	 0.0000e+00	 1.3322e+00	 4.9217e-02	 3.6315e+02	 5.2380e+01
 1.4779e+05	 0.0000e+00	 1.3168e+00	 5.8908e-02	 3.6315e+02	 5.4810e+01
 2.2168e+05	 0.0000e+00	 1.2960e+00	 6.6367e-02	 3.6315e+02	 5.7380e+01
 3.3253e+05	 0.0000e+00	 1.2723e+00	 6.8282e-02	 3.6315e+02	 6.0020e+01
 4.9879e+05	 0.0000e+00	 1.2490e+00	 6.3363e-02	 3.6315e+02	 6.2700e+01
 7.4818e+05	 0.0000e+00	 1.2307e+00	 5.3891e-02	 3.6315e+02	 6.5200e+01
 9.0000e+05	 0.0000e+00	 1.2247e+00	 4.8963e-02	 3.6315e+02	 6.8130e+01
 1.0000e+02	 6.5500e+01	 1.4043e+00	 1.0863e-02	 3.6315e+02	 7.5850e+01
 1.5000e+02	 6.5500e+01	 1.4043e+00	 2.1822e-02	 3.6315e+02	 7.8200e+01
 2.2500e+02	 6.5500e+01	 1.3993e+00	 1.7528e-02	 3.6315e+02	 8.1000e+01
 3.3750e+02	 6.5500e+01	 1.3947e+00	 1.9850e-02	 3.6315e+02	 8.3560e+01
 5.0625e+02	 6.5500e+01	 1.3902e+00	 1.4577e-02	 3.6316e+02	 8.6380e+01
 7.5938e+02	 6.5500e+01	 1.3862e+00	 1.6166e-02	 3.6315e+02	 8.9000e+01
 1.1391e+03	 6.5500e+01	 1.3831e+00	 1.6777e-02	 3.6315e+02	 9.1500e+01
 1.7086e+03	 6.5500e+01	 1.3799e+00	 2.6880e-02	 3.6316e+02	 9.3940e+01
 2.5629e+03	 6.5500e+01	 1.3775e+00	 1.6675e-02	 3.6315e+02	 9.6700e+01
 3.8443e+03	 6.5500e+01	 1.3749e+00	 1.5928e-02	 3.6315e+02	 9.9190e+01
 5.7665e+03	 6.5500e+01	 1.3724e+00	 1.5366e-02	 3.6315e+02	 1.0169e+02
 8.6498e+03	 6.5500e+01	 1.3696e+00	 1.6616e-02	 3.6315e+02	 1.0431e+02
 1.2975e+04	 6.5500e+01	 1.3664e+00	 1.8931e-02	 3.6315e+02	 1.0675e+02
 1.9462e+04	 6.5500e+01	 1.3624e+00	 2.2168e-02	 3.6315e+02	 1.0939e+02
 2.9193e+04	 6.5500e+01	 1.3581e+00	 2.6668e-02	 3.6316e+02	 1.1200e+02
 4.3789e+04	 6.5500e+01	 1.3522e+00	 3.2654e-02	 3.6316e+02	 1.1444e+02
 6.5684e+04	 6.5500e+01	 1.3445e+00	 4.0163e-02	 3.6316e+02	 1.1694e+02
 9.8526e+04	 6.5500e+01	 1.3337e+00	 4.9472e-02	 3.6316e+02	 1.1938e+02
 1.4779e+05	 6.5500e+01	 1.3182e+00	 5.9176e-02	 3.6316e+02	 1.2181e+02
 2.2168e+05	 6.5500e+01	 1.2976e+00	 6.6586e-02	 3.6316e+02	 1.2444e+02
 3.3253e+05	 6.5500e+01	 1.2738e+00	 6.8510e-02	 3.6316e+02	 1.2700e+02
 4.9879e+05	 6.5500e+01	 1.2503e+00	 6.3628e-02	 3.6316e+02	 1.2967e+02
 7.4818e+05	 6.5500e+01	 1.2318e+00	 5.4012e-02	 3.6316e+02	 1.3213e+02
 9.0000e+05	 6.5500e+01	 1.2256e+00	 4.9143e-02	 3.6316e+02	 1.3483e+02
 1.0000e+02	 1.3240e+02	 1.4099e+00	 2.9668e-02	 3.6316e+02	 1.4285e+02
 1.5000e+02	 1.3240e+02	 1.4060e+00	 2.7361e-02	 3.6316e+02	 1.4520e+02
 2.2500e+02	 1.3240e+02	 1.4011e+00	 2.7620e-02	 3.6315e+02	 1.4794e+02
 3.3750e+02	 1.3240e+02	 1.3967e+00	 2.2941e-02	 3.6316e+02	 1.5044e+02
 5.0625e+02	 1.3240e+02	 1.3917e+00	 1.9151e-02	 3.6316e+02	 1.5319e+02
 7.5938e+02	 1.3240e+02	 1.3875e+00	 1.7311e-02	 3.6316e+02	 1.5581e+02
 1.1391e+03	 1.3240e+02	 1.3839e+00	 1.5493e-02	 3.6315e+02	 1.5858e+02
 1.7086e+03	 1.3240e+02	 1.3803e+00	 1.4411e-02	 3.6315e+02	 1.6106e+02
 2.5629e+03	 1.3240e+02	 1.3779e+00	 2.0045e-02	 3.6316e+02	 1.6386e+02
 3.8443e+03	 1.3240e+02	 1.3754e+00	 1.6918e-02	 3.6316e+02	 1.6638e+02
 5.7665e+03	 1.3240e+02	 1.3728e+00	 2.5100e-02	 3.6315e+02	 1.6881e+02
 8.6498e+03	 1.3240e+02	 1.3700e+00	 2.2000e-02	 3.6315e+02	 1.7131e+02
 1.2975e+04	 1.3240e+02	 1.3667e+00	 2.1716e-02	 3.6315e+02	 1.7381e+02
 1.9462e+04	 1.3240e+02	 1.3626e+00	 2.4342e-02	 3.6315e+02	 1.7641e+02
 2.9193e+04	 1.3240e+02	 1.3584e+00	 2.8325e-02	 3.6316e+02	 1.7902e+02
 4.3789e+04	 1.3240e+02	 1.3527e+00	 3.4396e-02	 3.6315e+02	 1.8144e+02
 6.5684e+04	 1.3240e+02	 1.3450e+00	 4.0545e-02	 3.6315e+02	 1.8406e+02
 9.8526e+04	 1.3240e+02	 1.3341e+00	 5.0066e-02	 3.6315e+02	 1.8656e+02
 1.4779e+05	 1.3240e+02	 1.3186e+00	 5.9250e-02	 3.6316e+02	 1.8931e+02
 2.2168e+05	 1.3240e+02	 1.2979e+00	 6.6755e-02	 3.6315e+02	 1.9188e+02
 3.3253e+05	 1.3240e+02	 1.2742e+00	 6.8655e-02	 3.6314e+02	 1.9458e+02
 4.9879e+05	 1.3240e+02	 1.2506e+00	 6.3763e-02	 3.6315e+02	 1.9706e+02
 7.4818e+05	 1.3240e+02	 1.2322e+00	 5.4184e-02	 3.6315e+02	 1.9989e+02
 9.0000e+05	 1.3240e+02	 1.2260e+00	 4.9285e-02	 3.6314e+02	 2.0252e+02
 1.0000e+02	 1.9990e+02	 1.4120e+00	 9.9464e-02	 3.6314e+02	 2.1064e+02
 1.5000e+02	 1.9990e+02	 1.4063e+00	 7.6430e-02	 3.6314e+02	 2.1308e+02
 2.2500e+02	 1.9990e+02	 1.4005e+00	 5.4582e-02	 3.6314e+02	 2.1570e+02
 3.3750e+02	 1.9990e+02	 1.3959e+00	 1.2856e-02	 3.6314e+02	 2.1833e+02
 5.0625e+02	 1.9990e+02	 1.3913e+00	 1.2688e-02	 3.6314e+02	 2.2114e+02
 7.5938e+02	 1.9990e+02	 1.3877e+00	 1.2605e-02	 3.6314e+02	 2.2375e+02
 1.1391e+03	 1.9990e+02	 1.3847e+00	 1.1849e-02	 3.6314e+02	 2.2636e+02
 1.7086e+03	 1.9990e+02	 1.3816e+00	 1.2024e-02	 3.6314e+02	 2.2881e+02
 2.5629e+03	 1.9990e+02	 1.3792e+00	 1.2180e-02	 3.6315e+02	 2.3167e+02
 3.8443e+03	 1.9990e+02	 1.3767e+00	 1.2563e-02	 3.6315e+02	 2.3413e+02
 5.7665e+03	 1.9990e+02	 1.3741e+00	 1.3932e-02	 3.6314e+02	 2.3656e+02
 8.6498e+03	 1.9990e+02	 1.3712e+00	 1.6020e-02	 3.6315e+02	 2.3931e+02
 1.2975e+04	 1.9990e+02	 1.3680e+00	 1.8465e-02	 3.6315e+02	 2.4188e+02
 1.9462e+04	 1.9990e+02	 1.3641e+00	 2.2059e-02	 3.6315e+02	 2.4456e+02
 2.9193e+04	 1.9990e+02	 1.3597e+00	 2.6588e-02	 3.6315e+02	 2.4713e+02
 4.3789e+04	 1.9990e+02	 1.3538e+00	 3.2614e-02	 3.6315e+02	 2.4988e+02
 6.5684e+04	 1.9990e+02	 1.3461e+00	 4.0247e-02	 3.6315e+02	 2.5231e+02
 9.8526e+04	 1.9990e+02	 1.3352e+00	 4.9571e-02	 3.6315e+02	 2.5483e+02
 1.4779e+05	 1.9990e+02	 1.3199e+00	 5.9425e-02	 3.6315e+02	 2.5750e+02
 2.2168e+05	 1.9990e+02	 1.2990e+00	 6.6952e-02	 3.6314e+02	 2.6000e+02
 3.3253e+05	 1.9990e+02	 1.2751e+00	 6.8839e-02	 3.6315e+02	 2.6263e+02
 4.9879e+05	 1.9990e+02	 1.2515e+00	 6.3933e-02	 3.6315e+02	 2.6506e+02
 7.4818e+05	 1.9990e+02	 1.2331e+00	 5.4421e-02	 3.6315e+02	 2.6774e+02
 9.0000e+05	 1.9990e+02	 1.2269e+00	 4.9439e-02	 3.6314e+02	 2.7031e+02
 1.0000e+02	 2.6770e+02	 1.4202e+00	 6.9105e-02	 3.6315e+02	 2.7864e+02
 1.5000e+02	 2.6770e+02	 1.4130e+00	 6.3797e-02	 3.6314e+02	 2.8103e+02
 2.2500e+02	 2.6770e+02	 1.4058e+00	 4.9293e-02	 3.6315e+02	 2.8389e+02
 3.3750e+02	 2.6770e+02	 1.4001e+00	 3.9154e-02	 3.6315e+02	 2.8638e+02
 5.0625e+02	 2.6770e+02	 1.3955e+00	 3.5511e-02	 3.6315e+02	 2.8883e+02
 7.5938e+02	 2.6770e+02	 1.3908e+00	 2.5096e-02	 3.6315e+02	 2.9138e+02
 1.1391e+03	 2.6770e+02	 1.3872e+00	 2.3324e-02	 3.6315e+02	 2.9381e+02
 1.7086e+03	 2.6770e+02	 1.3835e+00	 1.8968e-02	 3.6315e+02	 2.9625e+02
 2.5629e+03	 2.6770e+02	 1.3808e+00	 1.7035e-02	 3.6315e+02	 2.9894e+02
 3.8443e+03	 2.6770e+02	 1.3782e+00	 1.6490e-02	 3.6315e+02	 3.0144e+02
 5.7665e+03	 2.6770e+02	 1.3756e+00	 1.6480e-02	 3.6315e+02	 3.0389e+02
 8.6498e+03	 2.6770e+02	 1.3727e+00	 1.7413e-02	 3.6315e+02	 3.0656e+02
 1.2975e+04	 2.6770e+02	 1.3695e+00	 1.9567e-02	 3.6315e+02	 3.0906e+02
 1.9462e+04	 2.6770e+02	 1.3656e+00	 2.2748e-02	 3.6314e+02	 3.1163e+02
 2.9193e+04	 2.6770e+02	 1.3611e+00	 2.7122e-02	 3.6315e+02	 3.1419e+02
 4.3789e+04	 2.6770e+02	 1.3554e+00	 3.2974e-02	 3.6315e+02	 3.1666e+02
 6.5684e+04	 2.6770e+02	 1.3477e+00	 4.0506e-02	 3.6315e+02	 3.1938e+02
 9.8526e+04	 2.6770e+02	 1.3368e+00	 4.9824e-02	 3.6315e+02	 3.2181e+02
 1.4779e+05	 2.6770e+02	 1.3214e+00	 5.9613e-02	 3.6316e+02	 3.2456e+02
 2.2168e+05	 2.6770e+02	 1.3004e+00	 6.7119e-02	 3.6315e+02	 3.2700e+02
 3.3253e+05	 2.6770e+02	 1.2764e+00	 6.9073e-02	 3.6316e+02	 3.2988e+02
 4.9879e+05	 2.6770e+02	 1.2527e+00	 6.4162e-02	 3.6315e+02	 3.3238e+02
 7.4818e+05	 2.6770e+02	 1.2341e+00	 5.4515e-02	 3.6315e+02	 3.3513e+02
 9.0000e+05	 2.6770e+02	 1.2280e+00	 4.9632e-02	 3.6314e+02	 3.3769e+02
 1.0000e+02	 3.3500e+02	 1.4192e+00	 4.8516e-02	 3.6315e+02	 3.4589e+02
 1.5000e+02	 3.3500e+02	 1.4118e+00	 3.5152e-02	 3.6315e+02	 3.4827e+02
 2.2500e+02	 3.3500e+02	 1.4053e+00	 3.3053e-02	 3.6314e+02	 3.5113e+02
 3.3750e+02	 3.3500e+02	 1.3998e+00	 2.6144e-02	 3.6315e+02	 3.5363e+02
 5.0625e+02	 3.3500e+02	 1.3949e+00	 2.1969e-02	 3.6315e+02	 3.5635e+02
 7.5938e+02	 3.3500e+02	 1.3915e+00	 1.9020e-02	 3.6315e+02	 3.5894e+02
 1.1391e+03	 3.3500e+02	 1.3878e+00	 1.6935e-02	 3.6315e+02	 3.6167e+02
 1.7086e+03	 3.3500e+02	 1.3843e+00	 1.5615e-02	 3.6315e+02	 3.6413e+02
 2.5629e+03	 3.3500e+02	 1.3817e+00	 1.4589e-02	 3.6315e+02	 3.6670e+02
 3.8443e+03	 3.3500e+02	 1.3793e+00	 1.4934e-02	 3.6315e+02	 3.6931e+02
 5.7665e+03	 3.3500e+02	 1.3767e+00	 1.5271e-02	 3.6315e+02	 3.7175e+02
 8.6498e+03	 3.3500e+02	 1.3737e+00	 1.6744e-02	 3.6315e+02	 3.7445e+02
 1.2975e+04	 3.3500e+02	 1.3706e+00	 1.9082e-02	 3.6315e+02	 3.7700e+02
 1.9462e+04	 3.3500e+02	 1.3665e+00	 2.2390e-02	 3.6314e+02	 3.7944e+02
 2.9193e+04	 3.3500e+02	 1.3622e+00	 2.6949e-02	 3.6315e+02	 3.8200e+02
 4.3789e+04	 3.3500e+02	 1.3563e+00	 3.2903e-02	 3.6314e+02	 3.8450e+02
 6.5684e+04	 3.3500e+02	 1.3486e+00	 4.0533e-02	 3.6314e+02	 3.8713e+02
 9.8526e+04	 3.3500e+02	 1.3378e+00	 4.9897e-02	 3.6314e+02	 3.8956e+02
 1.4779e+05	 3.3500e+02	 1.3223e+00	 5.9741e-02	 3.6314e+02	 3.9200e+02
 2.2168e+05	 3.3500e+02	 1.3014e+00	 6.7345e-02	 3.6315e+02	 3.9463e+02
 3.3253e+05	 3.3500e+02	 1.2774e+00	 6.9268e-02	 3.6314e+02	 3.9719e+02
 4.9879e+05	 3.3500e+02	 1.2536e+00	 6.4392e-02	 3.6315e+02	 3.9986e+02
 7.4818e+05	 3.3500e+02	 1.2351e+00	 5.4759e-02	 3.6315e+02	 4.0231e+02
 9.0000e+05	 3.3500e+02	 1.2289e+00	 4.9789e-02	 3.6315e+02	 4.0517e+02
 1.0000e+02	 4.0250e+02	 1.4228e+00	 8.3849e-02	 3.6314e+02	 4.1291e+02
 1.5000e+02	 4.0250e+02	 1.4152e+00	 6.1300e-02	 3.6315e+02	 4.1527e+02
 2.2500e+02	 4.0250e+02	 1.4062e+00	 4.2564e-02	 3.6315e+02	 4.1791e+02
 3.3750e+02	 4.0250e+02	 1.4015e+00	 3.2487e-02	 3.6315e+02	 4.2038e+02
 5.0625e+02	 4.0250e+02	 1.3968e+00	 3.1434e-02	 3.6316e+02	 4.2283e+02
 7.5938e+02	 4.0250e+02	 1.3930e+00	 2.3477e-02	 3.6315e+02	 4.2563e+02
 1.1391e+03	 4.0250e+02	 1.3890e+00	 2.0379e-02	 3.6315e+02	 4.2806e+02
 1.7086e+03	 4.0250e+02	 1.3733e+00	 1.4223e-02	 3.6316e+02	 4.3074e+02
 2.5629e+03	 4.0250e+02	 1.3688e+00	 1.3466e-02	 3.6315e+02	 4.3331e+02
 3.8443e+03	 4.0250e+02	 1.3651e+00	 1.3471e-02	 3.6315e+02	 4.3591e+02
 5.7665e+03	 4.0250e+02	 1.3616e+00	 1.4034e-02	 3.6315e+02	 4.3856e+02
 8.6498e+03	 4.0250e+02	 1.3580e+00	 1.4966e-02	 3.6315e+02	 4.4100e+02
 1.2975e+04	 4.0250e+02	 1.3544e+00	 1.6474e-02	 3.6314e+02	 4.4350e+02
 1.9462e+04	 4.0250e+02	 1.3504e+00	 1.8835e-02	 3.6315e+02	 4.4594e+02
 2.9193e+04	 4.0250e+02	 1.3463e+00	 2.2220e-02	 3.6314e+02	 4.4886e+02
 4.3789e+04	 4.0250e+02	 1.3413e+00	 2.6919e-02	 3.6315e+02	 4.5131e+02
 6.5684e+04	 4.0250e+02	 1.3349e+00	 3.3051e-02	 3.6314e+02	 4.5381e+02
 9.8526e+04	 4.0250e+02	 1.3260e+00	 4.0733e-02	 3.6314e+02	 4.5631e+02
 1.4779e+05	 4.0250e+02	 1.3137e+00	 4.8970e-02	 3.6314e+02	 4.5875e+02
 2.2168e+05	 4.0250e+02	 1.2970e+00	 5.5940e-02	 3.6314e+02	 4.6158e+02
 3.3253e+05	 4.0250e+02	 1.2779e+00	 5.9341e-02	 3.6314e+02	 4.6419e+02
 4.9879e+05	 4.0250e+02	 1.2575e+00	 5.7572e-02	 3.6313e+02	 4.6691e+02
 7.4818e+05	 4.0250e+02	 1.2403e+00	 5.1994e-02	 3.6314e+02	 4.6938e+02
 9.0000e+05	 4.0250e+02	 1.2340e+00	 4.8673e-02	 3.6314e+02	 4.7217e+02
 1.0000e+02	 4.6950e+02	 1.3860e+00	 3.1593e-02	 3.6312e+02	 4.7985e+02
 1.5000e+02	 4.6950e+02	 1.3823e+00	 2.6965e-02	 3.6312e+02	 4.8220e+02
 2.2500e+02	 4.6950e+02	 1.3795e+00	 2.2408e-02	 3.6312e+02	 4.8486e+02
 3.3750e+02	 4.6950e+02	 1.3758e+00	 1.8202e-02	 3.6312e+02	 4.8733e+02
 5.0625e+02	 4.6950e+02	 1.3727e+00	 1.5878e-02	 3.6313e+02	 4.8983e+02
 7.5938e+02	 4.6950e+02	 1.3696e+00	 1.4320e-02	 3.6312e+02	 4.9244e+02
 1.1391e+03	 4.6950e+02	 1.3665e+00	 1.3323e-02	 3.6312e+02	 4.9488e+02
 1.7086e+03	 4.6950e+02	 1.3632e+00	 1.2741e-02	 3.6312e+02	 4.9766e+02
 2.5629e+03	 4.6950e+02	 1.3607e+00	 1.2851e-02	 3.6312e+02	 5.0025e+02
 3.8443e+03	 4.6950e+02	 1.3578e+00	 1.2909e-02	 3.6313e+02	 5.0291e+02
 5.7665e+03	 4.6950e+02	 1.3552e+00	 1.3437e-02	 3.6312e+02	 5.0544e+02
 8.6498e+03	 4.6950e+02	 1.3523e+00	 1.4436e-02	 3.6312e+02	 5.0800e+02
 1.2975e+04	 4.6950e+02	 1.3492e+00	 1.6009e-02	 3.6312e+02	 5.1056e+02
 1.9462e+04	 4.6950e+02	 1.3457e+00	 1.8258e-02	 3.6313e+02	 5.1300e+02
 2.9193e+04	 4.6950e+02	 1.3421e+00	 2.1462e-02	 3.6313e+02	 5.1569e+02
 4.3789e+04	 4.6950e+02	 1.3373e+00	 2.5810e-02	 3.6313e+02	 5.1813e+02
 6.5684e+04	 4.6950e+02	 1.3313e+00	 3.1448e-02	 3.6314e+02	 5.2056e+02
 9.8526e+04	 4.6950e+02	 1.3230e+00	 3.8508e-02	 3.6314e+02	 5.2331e+02
 1.4779e+05	 4.6950e+02	 1.3115e+00	 4.6232e-02	 3.6314e+02	 5.2575e+02
 2.2168e+05	 4.6950e+02	 1.2962e+00	 5.3094e-02	 3.6314e+02	 5.2844e+02
 3.3253e+05	 4.6950e+02	 1.2780e+00	 5.6770e-02	 3.6314e+02	 5.3113e+02
 4.9879e+05	 4.6950e+02	 1.2585e+00	 5.6061e-02	 3.6314e+02	 5.3388e+02
 7.4818e+05	 4.6950e+02	 1.2414e+00	 5.1420e-02	 3.6314e+02	 5.3645e+02
 9.0000e+05	 4.6950e+02	 1.2350e+00	 4.8398e-02	 3.6314e+02	 5.3925e+02
 1.0000e+02	 5.3660e+02	 1.3850e+00	 4.1091e-02	 3.6314e+02	 5.4725e+02
 1.5000e+02	 5.3660e+02	 1.3813e+00	 2.8861e-02	 3.6314e+02	 5.4983e+02
 2.2500e+02	 5.3660e+02	 1.3785e+00	 2.2804e-02	 3.6314e+02	 5.5245e+02
 3.3750e+02	 5.3660e+02	 1.3749e+00	 1.8578e-02	 3.6315e+02	 5.5533e+02
 5.0625e+02	 5.3660e+02	 1.3714e+00	 1.6588e-02	 3.6315e+02	 5.5789e+02
 7.5938e+02	 5.3660e+02	 1.3681e+00	 1.5664e-02	 3.6315e+02	 5.6063e+02
 1.1391e+03	 5.3660e+02	 1.3648e+00	 1.5046e-02	 3.6316e+02	 5.6313e+02
 1.7086e+03	 5.3660e+02	 1.3611e+00	 1.4125e-02	 3.6315e+02	 5.6588e+02
 2.5629e+03	 5.3660e+02	 1.3584e+00	 1.3275e-02	 3.6316e+02	 5.6844e+02
 3.8443e+03	 5.3660e+02	 1.3554e+00	 1.3088e-02	 3.6315e+02	 5.7117e+02
 5.7665e+03	 5.3660e+02	 1.3525e+00	 1.3708e-02	 3.6316e+02	 5.7363e+02
 8.6498e+03	 5.3660e+02	 1.3494e+00	 1.4742e-02	 3.6316e+02	 5.7606e+02
 1.2975e+04	 5.3660e+02	 1.3462e+00	 1.6365e-02	 3.6316e+02	 5.7863e+02
 1.9462e+04	 5.3660e+02	 1.3425e+00	 1.8613e-02	 3.6315e+02	 5.8106e+02
 2.9193e+04	 5.3660e+02	 1.3386e+00	 2.1632e-02	 3.6315e+02	 5.8391e+02
 4.3789e+04	 5.3660e+02	 1.3338e+00	 2.5810e-02	 3.6315e+02	 5.8638e+02
 6.5684e+04	 5.3660e+02	 1.3276e+00	 3.1068e-02	 3.6316e+02	 5.8881e+02
 9.8526e+04	 5.3660e+02	 1.3194e+00	 3.7671e-02	 3.6315e+02	 5.9145e+02
 1.4779e+05	 5.3660e+02	 1.3083e+00	 4.4876e-02	 3.6315e+02	 5.9394e+02
 2.2168e+05	 5.3660e+02	 1.2937e+00	 5.1440e-02	 3.6315e+02	 5.9670e+02
 3.3253e+05	 5.3660e+02	 1.2763e+00	 5.5310e-02	 3.6316e+02	 5.9931e+02
 4.9879e+05	 5.3660e+02	 1.2573e+00	 5.4901e-02	 3.6316e+02	 6.0213e+02
 7.4818e+05	 5.3660e+02	 1.2404e+00	 5.0652e-02	 3.6316e+02	 6.0456e+02
 9.0000e+05	 5.3660e+02	 1.2341e+00	 4.7971e-02	 3.6315e+02	 6.0736e+02
 1.0000e+02	 6.0470e+02	 1.3828e+00	 3.7970e-02	 3.6315e+02	 6.1508e+02
 1.5000e+02	 6.0470e+02	 1.3807e+00	 3.6235e-02	 3.6316e+02	 6.1745e+02
 2.2500e+02	 6.0470e+02	 1.3763e+00	 2.1670e-02	 3.6316e+02	 6.2039e+02
 3.3750e+02	 6.0470e+02	 1.3730e+00	 2.3113e-02	 3.6316e+02	 6.2289e+02
 5.0625e+02	 6.0470e+02	 1.3688e+00	 1.8078e-02	 3.6316e+02	 6.2558e+02
 7.5938e+02	 6.0470e+02	 1.3654e+00	 1.5212e-02	 3.6316e+02	 6.2819e+02
 1.1391e+03	 6.0470e+02	 1.3624e+00	 1.4253e-02	 3.6316e+02	 6.3088e+02
 1.7086e+03	 6.0470e+02	 1.3590e+00	 1.2919e-02	 3.6316e+02	 6.3331e+02
 2.5629e+03	 6.0470e+02	 1.3562e+00	 1.2837e-02	 3.6315e+02	 6.3589e+02
 3.8443e+03	 6.0470e+02	 1.3532e+00	 1.3427e-02	 3.6316e+02	 6.3856e+02
 5.7665e+03	 6.0470e+02	 1.3503e+00	 1.4149e-02	 3.6315e+02	 6.4100e+02
 8.6498e+03	 6.0470e+02	 1.3471e+00	 1.5217e-02	 3.6316e+02	 6.4356e+02
 1.2975e+04	 6.0470e+02	 1.3437e+00	 1.6845e-02	 3.6316e+02	 6.4600e+02
 1.9462e+04	 6.0470e+02	 1.3398e+00	 1.8986e-02	 3.6316e+02	 6.4850e+02
 2.9193e+04	 6.0470e+02	 1.3358e+00	 2.1983e-02	 3.6316e+02	 6.5113e+02
 4.3789e+04	 6.0470e+02	 1.3307e+00	 2.5976e-02	 3.6317e+02	 6.5363e+02
 6.5684e+04	 6.0470e+02	 1.3245e+00	 3.0999e-02	 3.6316e+02	 6.5641e+02
 9.8526e+04	 6.0470e+02	 1.3163e+00	 3.7143e-02	 3.6316e+02	 6.5894e+02
 1.4779e+05	 6.0470e+02	 1.3055e+00	 4.3937e-02	 3.6316e+02	 6.6138e+02
 2.2168e+05	 6.0470e+02	 1.2914e+00	 5.0181e-02	 3.6316e+02	 6.6406e+02
 3.3253e+05	 6.0470e+02	 1.2746e+00	 5.3987e-02	 3.6315e+02	 6.6669e+02
 4.9879e+05	 6.0470e+02	 1.2558e+00	 5.3812e-02	 3.6316e+02	 6.6938e+02
 7.4818e+05	 6.0470e+02	 1.2395e+00	 5.0036e-02	 3.6316e+02	 6.7200e+02
 9.0000e+05	 6.0470e+02	 1.2332e+00	 4.7507e-02	 3.6316e+02	 6.7469e+02
 1.0000e+02	 6.7200e+02	 1.3819e+00	 7.4497e-02	 3.6316e+02	 6.8241e+02
 1.5000e+02	 6.7200e+02	 1.3786e+00	 3.7702e-02	 3.6316e+02	 6.8477e+02
 2.2500e+02	 6.7200e+02	 1.3749e+00	 2.7935e-02	 3.6316e+02	 6.8739e+02
 3.3750e+02	 6.7200e+02	 1.3715e+00	 2.3652e-02	 3.6316e+02	 6.8994e+02
 5.0625e+02	 6.7200e+02	 1.3680e+00	 2.0647e-02	 3.6316e+02	 6.9256e+02
 7.5938e+02	 6.7200e+02	 1.3647e+00	 1.7324e-02	 3.6316e+02	 6.9519e+02
 1.1391e+03	 6.7200e+02	 1.3611e+00	 1.6060e-02	 3.6316e+02	 6.9794e+02
 1.7086e+03	 6.7200e+02	 1.3576e+00	 1.4265e-02	 3.6316e+02	 7.0044e+02
 2.5629e+03	 6.7200e+02	 1.3547e+00	 1.4075e-02	 3.6316e+02	 7.0319e+02
 3.8443e+03	 6.7200e+02	 1.3516e+00	 1.4688e-02	 3.6316e+02	 7.0575e+02
 5.7665e+03	 6.7200e+02	 1.3486e+00	 1.5106e-02	 3.6315e+02	 7.0863e+02
 8.6498e+03	 6.7200e+02	 1.3452e+00	 1.6279e-02	 3.6315e+02	 7.1106e+02
 1.2975e+04	 6.7200e+02	 1.3417e+00	 1.7363e-02	 3.6316e+02	 7.1388e+02
 1.9462e+04	 6.7200e+02	 1.3376e+00	 1.9627e-02	 3.6316e+02	 7.1631e+02
 2.9193e+04	 6.7200e+02	 1.3334e+00	 2.2477e-02	 3.6315e+02	 7.1920e+02
 4.3789e+04	 6.7200e+02	 1.3281e+00	 2.6163e-02	 3.6316e+02	 7.2169e+02
 6.5684e+04	 6.7200e+02	 1.3217e+00	 3.0955e-02	 3.6316e+02	 7.2413e+02
 9.8526e+04	 6.7200e+02	 1.3136e+00	 3.6775e-02	 3.6316e+02	 7.2663e+02
 1.4779e+05	 6.7200e+02	 1.3030e+00	 4.3211e-02	 3.6316e+02	 7.2906e+02
 2.2168e+05	 6.7200e+02	 1.2892e+00	 4.9145e-02	 3.6315e+02	 7.3156e+02
 3.3253e+05	 6.7200e+02	 1.2730e+00	 5.2910e-02	 3.6315e+02	 7.3413e+02
 4.9879e+05	 6.7200e+02	 1.2550e+00	 5.3117e-02	 3.6315e+02	 7.3663e+02
 7.4818e+05	 6.7200e+02	 1.2386e+00	 4.9494e-02	 3.6315e+02	 7.3938e+02
 9.0000e+05	 6.7200e+02	 1.2323e+00	 4.7029e-02	 3.6315e+02	 7.4194e+02
 1.0000e+02	 7.3930e+02	 1.3804e+00	 5.4835e-02	 3.6314e+02	 7.4997e+02
 1.5000e+02	 7.3930e+02	 1.3768e+00	 3.6837e-02	 3.6314e+02	 7.5239e+02
 2.2500e+02	 7.3930e+02	 1.3741e+00	 2.6341e-02	 3.6314e+02	 7.5517e+02
 3.3750e+02	 7.3930e+02	 1.3706e+00	 1.9282e-02	 3.6314e+02	 7.5763e+02
 5.0625e+02	 7.3930e+02	 1.3671e+00	 1.8734e-02	 3.6315e+02	 7.6013e+02
 7.5938e+02	 7.3930e+02	 1.3636e+00	 1.8047e-02	 3.6314e+02	 7.6288e+02
 1.1391e+03	 7.3930e+02	 1.3603e+00	 1.6411e-02	 3.6315e+02	 7.6544e+02
 1.7086e+03	 7.3930e+02	 1.3567e+00	 1.5104e-02	 3.6314e+02	 7.6813e+02
 2.5629e+03	 7.3930e+02	 1.3536e+00	 1.4264e-02	 3.6315e+02	 7.7069e+02
 3.8443e+03	 7.3930e+02	 1.3505e+00	 1.4857e-02	 3.6315e+02	 7.7344e+02
 5.7665e+03	 7.3930e+02	 1.3472e+00	 1.5258e-02	 3.6314e+02	 7.7594e+02
 8.6498e+03	 7.3930e+02	 1.3438e+00	 1.6258e-02	 3.6315e+02	 7.7867e+02
 1.2975e+04	 7.3930e+02	 1.3400e+00	 1.7859e-02	 3.6315e+02	 7.8120e+02
 1.9462e+04	 7.3930e+02	 1.3359e+00	 1.9953e-02	 3.6315e+02	 7.8369e+02
 2.9193e+04	 7.3930e+02	 1.3314e+00	 2.2857e-02	 3.6315e+02	 7.8638e+02
 4.3789e+04	 7.3930e+02	 1.3261e+00	 2.6510e-02	 3.6315e+02	 7.8888e+02
 6.5684e+04	 7.3930e+02	 1.3195e+00	 3.1029e-02	 3.6315e+02	 7.9158e+02
 9.8526e+04	 7.3930e+02	 1.3113e+00	 3.6474e-02	 3.6316e+02	 7.9406e+02
 1.4779e+05	 7.3930e+02	 1.3009e+00	 4.2590e-02	 3.6315e+02	 7.9656e+02
 2.2168e+05	 7.3930e+02	 1.2875e+00	 4.8235e-02	 3.6314e+02	 7.9913e+02
 3.3253e+05	 7.3930e+02	 1.2718e+00	 5.1996e-02	 3.6314e+02	 8.0169e+02
 4.9879e+05	 7.3930e+02	 1.2541e+00	 5.2341e-02	 3.6315e+02	 8.0444e+02
 7.4818e+05	 7.3930e+02	 1.2380e+00	 4.8974e-02	 3.6314e+02	 8.0688e+02
 9.0000e+05	 7.3930e+02	 1.2317e+00	 4.6602e-02	 3.6315e+02	 8.0967e+02
 1.0000e+02	 8.0700e+02	 1.3560e+00	-5.1386e-02	 3.6315e+02	 8.1739e+02
 1.5000e+02	 8.0700e+02	 1.3558e+00	-6.2704e-02	 3.6315e+02	 8.1983e+02
 2.2500e+02	 8.0700e+02	 1.3507e+00	-5.5367e-02	 3.6315e+02	 8.2245e+02
 3.3750e+02	 8.0700e+02	 1.3087e+00	-1.2693e-01	 3.6314e+02	 8.2494e+02
 5.0625e+02	 8.0700e+02	 1.3331e+00	-9.6599e-02	 3.6314e+02	 8.2745e+02
 7.5938e+02	 8.0700e+02	 1.3518e+00	-5.0642e-02	 3.6315e+02	 8.3013e+02
 1.1391e+03	 8.0700e+02	 1.3556e+00	-2.6132e-02	 3.6315e+02	 8.3256e+02
 1.7086e+03	 8.0700e+02	 1.3546e+00	-8.5144e-03	 3.6314e+02	 8.3522e+02
 2.5629e+03	 8.0700e+02	 1.3523e+00	 1.0298e-04	 3.6315e+02	 8.3781e+02
 3.8443e+03	 8.0700e+02	 1.3493e+00	 4.9239e-03	 3.6315e+02	 8.4031e+02
 5.7665e+03	 8.0700e+02	 1.3461e+00	 9.0835e-03	 3.6315e+02	 8.4288e+02
 8.6498e+03	 8.0700e+02	 1.3426e+00	 1.2668e-02	 3.6314e+02	 8.4531e+02
 1.2975e+04	 8.0700e+02	 1.3387e+00	 1.5472e-02	 3.6315e+02	 8.4775e+02
 1.9462e+04	 8.0700e+02	 1.3344e+00	 1.8975e-02	 3.6315e+02	 8.5038e+02
 2.9193e+04	 8.0700e+02	 1.3298e+00	 2.2424e-02	 3.6315e+02	 8.5300e+02
 4.3789e+04	 8.0700e+02	 1.3243e+00	 2.6091e-02	 3.6315e+02	 8.5569e+02
 6.5684e+04	 8.0700e+02	 1.3176e+00	 3.0632e-02	 3.6315e+02	 8.5813e+02
 9.8526e+04	 8.0700e+02	 1.3095e+00	 3.5948e-02	 3.6316e+02	 8.6085e+02
 1.4779e+05	 8.0700e+02	 1.2992e+00	 4.1842e-02	 3.6315e+02	 8.6331e+02
 2.2168e+05	 8.0700e+02	 1.2862e+00	 4.7372e-02	 3.6315e+02	 8.6581e+02
 3.3253e+05	 8.0700e+02	 1.2708e+00	 5.1164e-02	 3.6315e+02	 8.6844e+02
 4.9879e+05	 8.0700e+02	 1.2534e+00	 5.1574e-02	 3.6315e+02	 8.7094e+02
 7.4818e+05	 8.0700e+02	 1.2375e+00	 4.8537e-02	 3.6315e+02	 8.7364e+02
 9.0000e+05	 8.0700e+02	 1.2313e+00	 4.6214e-02	 3.6315e+02	 8.7619e+02
 1.0000e+02	 8.7350e+02	 1.3107e+00	-1.0953e-01	 3.6315e+02	 8.8433e+02
 1.5000e+02	 8.7350e+02	 1.3442e+00	-9.0239e-02	 3.6315e+02	 8.8672e+02
 2.2500e+02	 8.7350e+02	 1.3644e+00	-4.0026e-02	 3.6314e+02	 8.8941e+02
 3.3750e+02	 8.7350e+02	 1.3672e+00	-1.1036e-02	 3.6315e+02	 8.9189e+02
 5.0625e+02	 8.7350e+02	 1.3648e+00	-5.3295e-03	 3.6315e+02	 8.9431e+02
 7.5938e+02	 8.7350e+02	 1.3621e+00	 2.4390e-03	 3.6315e+02	 8.9706e+02
 1.1391e+03	 8.7350e+02	 1.3588e+00	 5.7920e-03	 3.6315e+02	 8.9950e+02
 1.7086e+03	 8.7350e+02	 1.3552e+00	 7.8709e-03	 3.6316e+02	 9.0233e+02
 2.5629e+03	 8.7350e+02	 1.3520e+00	 1.1647e-02	 3.6314e+02	 9.0488e+02
 3.8443e+03	 8.7350e+02	 1.3486e+00	 1.3709e-02	 3.6315e+02	 9.0767e+02
 5.7665e+03	 8.7350e+02	 1.3451e+00	 1.4838e-02	 3.6315e+02	 9.1019e+02
 8.6498e+03	 8.7350e+02	 1.3414e+00	 1.6527e-02	 3.6315e+02	 9.1291e+02
 1.2975e+04	 8.7350e+02	 1.3374e+00	 1.8205e-02	 3.6315e+02	 9.1538e+02
 1.9462e+04	 8.7350e+02	 1.3329e+00	 2.0429e-02	 3.6315e+02	 9.1781e+02
 2.9193e+04	 8.7350e+02	 1.3281e+00	 2.3314e-02	 3.6316e+02	 9.2036e+02
 4.3789e+04	 8.7350e+02	 1.3225e+00	 2.6811e-02	 3.6315e+02	 9.2281e+02
 6.5684e+04	 8.7350e+02	 1.3158e+00	 3.0962e-02	 3.6315e+02	 9.2525e+02
 9.8526e+04	 8.7350e+02	 1.3077e+00	 3.5967e-02	 3.6315e+02	 9.2788e+02
 1.4779e+05	 8.7350e+02	 1.2976e+00	 4.1495e-02	 3.6315e+02	 9.3031e+02
 2.2168e+05	 8.7350e+02	 1.2847e+00	 4.6840e-02	 3.6315e+02	 9.3291e+02
 3.3253e+05	 8.7350e+02	 1.2697e+00	 5.0493e-02	 3.6315e+02	 9.3569e+02
 4.9879e+05	 8.7350e+02	 1.2526e+00	 5.0975e-02	 3.6315e+02	 9.3845e+02
 7.4818e+05	 8.7350e+02	 1.2369e+00	 4.8083e-02	 3.6315e+02	 9.4094e+02
 9.0000e+05	 8.7350e+02	 1.2307e+00	 4.5828e-02	 3.6315e+02	 9.4367e+02
 1.0000e+02	 9.4100e+02	 1.3744e+00	 3.0475e-02	 3.6315e+02	 9.5138e+02
 1.5000e+02	 9.4100e+02	 1.3718e+00	 9.6095e-03	 3.6315e+02	 9.5378e+02
 2.2500e+02	 9.4100e+02	 1.3718e+00	 1.1433e-02	 3.6315e+02	 9.5639e+02
 3.3750e+02	 9.4100e+02	 1.3693e+00	 1.3342e-02	 3.6315e+02	 9.5889e+02
 5.0625e+02	 9.4100e+02	 1.3662e+00	 1.7011e-02	 3.6315e+02	 9.6131e+02
 7.5938e+02	 9.4100e+02	 1.3624e+00	 1.8032e-02	 3.6316e+02	 9.6394e+02
 1.1391e+03	 9.4100e+02	 1.3588e+00	 1.5364e-02	 3.6316e+02	 9.6638e+02
 1.7086e+03	 9.4100e+02	 1.3549e+00	 1.4935e-02	 3.6315e+02	 9.6881e+02
 2.5629e+03	 9.4100e+02	 1.3514e+00	 1.4719e-02	 3.6315e+02	 9.7144e+02
 3.8443e+03	 9.4100e+02	 1.3477e+00	 1.5415e-02	 3.6316e+02	 9.7400e+02
 5.7665e+03	 9.4100e+02	 1.3441e+00	 1.6313e-02	 3.6315e+02	 9.7656e+02
 8.6498e+03	 9.4100e+02	 1.3402e+00	 1.7529e-02	 3.6316e+02	 9.7900e+02
 1.2975e+04	 9.4100e+02	 1.3361e+00	 1.9101e-02	 3.6315e+02	 9.8144e+02
 1.9462e+04	 9.4100e+02	 1.3315e+00	 2.1118e-02	 3.6316e+02	 9.8410e+02
 2.9193e+04	 9.4100e+02	 1.3265e+00	 2.3800e-02	 3.6316e+02	 9.8669e+02
 4.3789e+04	 9.4100e+02	 1.3208e+00	 2.7065e-02	 3.6316e+02	 9.8914e+02
 6.5684e+04	 9.4100e+02	 1.3141e+00	 3.0964e-02	 3.6316e+02	 9.9175e+02
 9.8526e+04	 9.4100e+02	 1.3059e+00	 3.5793e-02	 3.6316e+02	 9.9419e+02
 1.4779e+05	 9.4100e+02	 1.2959e+00	 4.1121e-02	 3.6316e+02	 9.9688e+02
 2.2168e+05	 9.4100e+02	 1.2833e+00	 4.6224e-02	 3.6315e+02	 9.9931e+02
 3.3253e+05	 9.4100e+02	 1.2686e+00	 4.9816e-02	 3.6316e+02	 1.0019e+03
 4.9879e+05	 9.4100e+02	 1.2517e+00	 5.0384e-02	 3.6315e+02	 1.0046e+03
 7.4818e+05	 9.4100e+02	 1.2362e+00	 4.7525e-02	 3.6315e+02	 1.0071e+03
 9.0000e+05	 9.4100e+02	 1.2301e+00	 4.5452e-02	 3.6315e+02	 1.0096e+03
 1.0000e+02	 1.0070e+03	 1.3804e+00	 5.7912e-02	 3.6315e+02	 1.0173e+03
 1.5000e+02	 1.0070e+03	 1.3769e+00	 3.8091e-02	 3.6315e+02	 1.0198e+03
 2.2500e+02	 1.0070e+03	 1.3736e+00	 3.6067e-02	 3.6314e+02	 1.0225e+03
 3.3750e+02	 1.0070e+03	 1.3698e+00	 2.6597e-02	 3.6314e+02	 1.0249e+03
 5.0625e+02	 1.0070e+03	 1.3660e+00	 2.5047e-02	 3.6315e+02	 1.0277e+03
 7.5938e+02	 1.0070e+03	 1.3620e+00	 1.9448e-02	 3.6315e+02	 1.0302e+03
 1.1391e+03	 1.0070e+03	 1.3583e+00	 1.8484e-02	 3.6315e+02	 1.0329e+03
 1.7086e+03	 1.0070e+03	 1.3543e+00	 1.7950e-02	 3.6315e+02	 1.0354e+03
 2.5629e+03	 1.0070e+03	 1.3508e+00	 1.6879e-02	 3.6315e+02	 1.0382e+03
 3.8443e+03	 1.0070e+03	 1.3470e+00	 1.7156e-02	 3.6315e+02	 1.0407e+03
 5.7665e+03	 1.0070e+03	 1.3432e+00	 1.7480e-02	 3.6315e+02	 1.0431e+03
 8.6498e+03	 1.0070e+03	 1.3392e+00	 1.8716e-02	 3.6315e+02	 1.0459e+03
 1.2975e+04	 1.0070e+03	 1.3350e+00	 1.9994e-02	 3.6314e+02	 1.0483e+03
 1.9462e+04	 1.0070e+03	 1.3302e+00	 2.1793e-02	 3.6315e+02	 1.0510e+03
 2.9193e+04	 1.0070e+03	 1.3252e+00	 2.4156e-02	 3.6315e+02	 1.0536e+03
 4.3789e+04	 1.0070e+03	 1.3193e+00	 2.7243e-02	 3.6315e+02	 1.0564e+03
 6.5684e+04	 1.0070e+03	 1.3125e+00	 3.1023e-02	 3.6314e+02	 1.0589e+03
 9.8526e+04	 1.0070e+03	 1.3045e+00	 3.5564e-02	 3.6314e+02	 1.0617e+03
 1.4779e+05	 1.0070e+03	 1.2945e+00	 4.0725e-02	 3.6314e+02	 1.0641e+03
 2.2168e+05	 1.0070e+03	 1.2821e+00	 4.5683e-02	 3.6315e+02	 1.0666e+03
 3.3253e+05	 1.0070e+03	 1.2676e+00	 4.9241e-02	 3.6314e+02	 1.0693e+03
 4.9879e+05	 1.0070e+03	 1.2511e+00	 4.9839e-02	 3.6315e+02	 1.0718e+03
 7.4818e+05	 1.0070e+03	 1.2357e+00	 4.7224e-02	 3.6315e+02	 1.0744e+03
 9.0000e+05	 1.0070e+03	 1.2297e+00	 4.5083e-02	 3.6315e+02	 1.0770e+03
 1.0000e+02	 1.0744e+03	 1.3757e+00	 3.0721e-02	 3.6315e+02	 1.0851e+03
 1.5000e+02	 1.0744e+03	 1.3757e+00	 4.2062e-02	 3.6315e+02	 1.0875e+03
 2.2500e+02	 1.0744e+03	 1.3732e+00	 4.0427e-02	 3.6314e+02	 1.0901e+03
 3.3750e+02	 1.0744e+03	 1.3694e+00	 2.8177e-02	 3.6314e+02	 1.0928e+03
 5.0625e+02	 1.0744e+03	 1.3658e+00	 2.3039e-02	 3.6315e+02	 1.0953e+03
 7.5938e+02	 1.0744e+03	 1.3617e+00	 1.8910e-02	 3.6314e+02	 1.0982e+03
 1.1391e+03	 1.0744e+03	 1.3579e+00	 1.9016e-02	 3.6315e+02	 1.1006e+03
 1.7086e+03	 1.0744e+03	 1.3537e+00	 1.7257e-02	 3.6315e+02	 1.1033e+03
 2.5629e+03	 1.0744e+03	 1.3501e+00	 1.7385e-02	 3.6314e+02	 1.1059e+03
 3.8443e+03	 1.0744e+03	 1.3462e+00	 1.7174e-02	 3.6315e+02	 1.1087e+03
 5.7665e+03	 1.0744e+03	 1.3424e+00	 1.7601e-02	 3.6315e+02	 1.1111e+03
 8.6498e+03	 1.0744e+03	 1.3383e+00	 1.8563e-02	 3.6315e+02	 1.1136e+03
 1.2975e+04	 1.0744e+03	 1.3339e+00	 2.0048e-02	 3.6315e+02	 1.1162e+03
 1.9462e+04	 1.0744e+03	 1.3290e+00	 2.1909e-02	 3.6315e+02	 1.1186e+03
 2.9193e+04	 1.0744e+03	 1.3239e+00	 2.4529e-02	 3.6315e+02	 1.1214e+03
 4.3789e+04	 1.0744e+03	 1.3180e+00	 2.7487e-02	 3.6315e+02	 1.1239e+03
 6.5684e+04	 1.0744e+03	 1.3112e+00	 3.0981e-02	 3.6315e+02	 1.1263e+03
 9.8526e+04	 1.0744e+03	 1.3032e+00	 3.5387e-02	 3.6315e+02	 1.1289e+03
 1.4779e+05	 1.0744e+03	 1.2934e+00	 4.0363e-02	 3.6315e+02	 1.1314e+03
 2.2168e+05	 1.0744e+03	 1.2812e+00	 4.5252e-02	 3.6315e+02	 1.1338e+03
 3.3253e+05	 1.0744e+03	 1.2668e+00	 4.8687e-02	 3.6315e+02	 1.1366e+03
 4.9879e+05	 1.0744e+03	 1.2505e+00	 4.9338e-02	 3.6315e+02	 1.1390e+03
 7.4818e+05	 1.0744e+03	 1.2353e+00	 4.6694e-02	 3.6315e+02	 1.1417e+03
 9.0000e+05	 1.0744e+03	 1.2294e+00	 4.4782e-02	 3.6315e+02	 1.1444e+03
 1.0000e+02	 1.1417e+03	 1.3806e+00	 6.7646e-02	 3.6315e+02	 1.1524e+03
 1.5000e+02	 1.1417e+03	 1.3784e+00	 3.7244e-02	 3.6315e+02	 1.1548e+03
 2.2500e+02	 1.1417e+03	 1.3736e+00	 4.5960e-02	 3.6315e+02	 1.1577e+03
 3.3750e+02	 1.1417e+03	 1.3697e+00	 2.3684e-02	 3.6315e+02	 1.1601e+03
 5.0625e+02	 1.1417e+03	 1.3657e+00	 1.9921e-02	 3.6315e+02	 1.1626e+03
 7.5938e+02	 1.1417e+03	 1.3617e+00	 2.6927e-02	 3.6316e+02	 1.1652e+03
 1.1391e+03	 1.1417e+03	 1.3576e+00	 1.9143e-02	 3.6315e+02	 1.1676e+03
 1.7086e+03	 1.1417e+03	 1.3534e+00	 1.9579e-02	 3.6315e+02	 1.1704e+03
 2.5629e+03	 1.1417e+03	 1.3496e+00	 1.9030e-02	 3.6315e+02	 1.1730e+03
 3.8443e+03	 1.1417e+03	 1.3457e+00	 1.8479e-02	 3.6315e+02	 1.1757e+03
 5.7665e+03	 1.1417e+03	 1.3417e+00	 1.8807e-02	 3.6315e+02	 1.1782e+03
 8.6498e+03	 1.1417e+03	 1.3374e+00	 1.9387e-02	 3.6315e+02	 1.1806e+03
 1.2975e+04	 1.1417e+03	 1.3329e+00	 2.0572e-02	 3.6316e+02	 1.1834e+03
 1.9462e+04	 1.1417e+03	 1.3279e+00	 2.2301e-02	 3.6315e+02	 1.1858e+03
 2.9193e+04	 1.1417e+03	 1.3227e+00	 2.4570e-02	 3.6315e+02	 1.1887e+03
 4.3789e+04	 1.1417e+03	 1.3167e+00	 2.7435e-02	 3.6315e+02	 1.1911e+03
 6.5684e+04	 1.1417e+03	 1.3099e+00	 3.0871e-02	 3.6315e+02	 1.1936e+03
 9.8526e+04	 1.1417e+03	 1.3019e+00	 3.5173e-02	 3.6315e+02	 1.1964e+03
 1.4779e+05	 1.1417e+03	 1.2922e+00	 4.0019e-02	 3.6315e+02	 1.1988e+03
 2.2168e+05	 1.1417e+03	 1.2801e+00	 4.4852e-02	 3.6315e+02	 1.2014e+03
 3.3253e+05	 1.1417e+03	 1.2660e+00	 4.8236e-02	 3.6316e+02	 1.2039e+03
 4.9879e+05	 1.1417e+03	 1.2499e+00	 4.8886e-02	 3.6315e+02	 1.2067e+03
 7.4818e+05	 1.1417e+03	 1.2349e+00	 4.6336e-02	 3.6315e+02	 1.2091e+03
 9.0000e+05	 1.1417e+03	 1.2289e+00	 4.4438e-02	 3.6315e+02	 1.2119e+03
 1.0000e+02	 1.2093e+03	 1.3770e+00	 1.2734e-02	 3.6315e+02	 1.2196e+03
 1.5000e+02	 1.2093e+03	 1.3747e+00	 4.1447e-03	 3.6315e+02	 1.2220e+03
 2.2500e+02	 1.2093e+03	 1.3722e+00	 8.2647e-03	 3.6315e+02	 1.2247e+03
 3.3750e+02	 1.2093e+03	 1.3688e+00	 6.8419e-03	 3.6315e+02	 1.2272e+03
 5.0625e+02	 1.2093e+03	 1.3648e+00	 3.4094e-03	 3.6315e+02	 1.2296e+03
 7.5938e+02	 1.2093e+03	 1.3610e+00	 8.0254e-03	 3.6315e+02	 1.2322e+03
 1.1391e+03	 1.2093e+03	 1.3571e+00	 1.1154e-02	 3.6315e+02	 1.2346e+03
 1.7086e+03	 1.2093e+03	 1.3528e+00	 1.2381e-02	 3.6315e+02	 1.2371e+03
 2.5629e+03	 1.2093e+03	 1.3489e+00	 1.4183e-02	 3.6316e+02	 1.2399e+03
 3.8443e+03	 1.2093e+03	 1.3450e+00	 1.4752e-02	 3.6315e+02	 1.2427e+03
 5.7665e+03	 1.2093e+03	 1.3408e+00	 1.6253e-02	 3.6315e+02	 1.2451e+03
 8.6498e+03	 1.2093e+03	 1.3365e+00	 1.8041e-02	 3.6315e+02	 1.2476e+03
 1.2975e+04	 1.2093e+03	 1.3319e+00	 1.9910e-02	 3.6315e+02	 1.2503e+03
 1.9462e+04	 1.2093e+03	 1.3267e+00	 2.1795e-02	 3.6315e+02	 1.2528e+03
 2.9193e+04	 1.2093e+03	 1.3215e+00	 2.4297e-02	 3.6315e+02	 1.2554e+03
 4.3789e+04	 1.2093e+03	 1.3155e+00	 2.7169e-02	 3.6315e+02	 1.2579e+03
 6.5684e+04	 1.2093e+03	 1.3087e+00	 3.0646e-02	 3.6315e+02	 1.2604e+03
 9.8526e+04	 1.2093e+03	 1.3008e+00	 3.4878e-02	 3.6315e+02	 1.2629e+03
 1.4779e+05	 1.2093e+03	 1.2911e+00	 3.9604e-02	 3.6315e+02	 1.2653e+03
 2.2168e+05	 1.2093e+03	 1.2792e+00	 4.4388e-02	 3.6315e+02	 1.2678e+03
 3.3253e+05	 1.2093e+03	 1.2653e+00	 4.7729e-02	 3.6315e+02	 1.2705e+03
 4.9879e+05	 1.2093e+03	 1.2493e+00	 4.8457e-02	 3.6315e+02	 1.2729e+03
 7.4818e+05	 1.2093e+03	 1.2344e+00	 4.6055e-02	 3.6315e+02	 1.2756e+03
 9.0000e+05	 1.2093e+03	 1.2285e+00	 4.4099e-02	 3.6315e+02	 1.2782e+03
 1.0000e+02	 1.2756e+03	 1.3472e+00	-7.3887e-02	 3.6315e+02	 1.2864e+03
 1.5000e+02	 1.2756e+03	 1.3619e+00	-4.6226e-02	 3.6315e+02	 1.2888e+03
 2.2500e+02	 1.2756e+03	 1.3663e+00	-2.7224e-02	 3.6315e+02	 1.2916e+03
 3.3750e+02	 1.2756e+03	 1.3661e+00	-1.5048e-02	 3.6315e+02	 1.2941e+03
 5.0625e+02	 1.2756e+03	 1.3641e+00	-3.7829e-03	 3.6314e+02	 1.2966e+03
 7.5938e+02	 1.2756e+03	 1.3607e+00	 5.6236e-03	 3.6314e+02	 1.2991e+03
 1.1391e+03	 1.2756e+03	 1.3567e+00	 8.0718e-03	 3.6315e+02	 1.3016e+03
 1.7086e+03	 1.2756e+03	 1.3523e+00	 1.1606e-02	 3.6315e+02	 1.3044e+03
 2.5629e+03	 1.2756e+03	 1.3485e+00	 1.2835e-02	 3.6315e+02	 1.3069e+03
 3.8443e+03	 1.2756e+03	 1.3443e+00	 1.4482e-02	 3.6315e+02	 1.3097e+03
 5.7665e+03	 1.2756e+03	 1.3402e+00	 1.6380e-02	 3.6315e+02	 1.3121e+03
 8.6498e+03	 1.2756e+03	 1.3357e+00	 1.7926e-02	 3.6315e+02	 1.3146e+03
 1.2975e+04	 1.2756e+03	 1.3311e+00	 1.9784e-02	 3.6315e+02	 1.3171e+03
 1.9462e+04	 1.2756e+03	 1.3259e+00	 2.1867e-02	 3.6315e+02	 1.3195e+03
 2.9193e+04	 1.2756e+03	 1.3205e+00	 2.4359e-02	 3.6315e+02	 1.3221e+03
 4.3789e+04	 1.2756e+03	 1.3145e+00	 2.7160e-02	 3.6315e+02	 1.3246e+03
 6.5684e+04	 1.2756e+03	 1.3077e+00	 3.0647e-02	 3.6315e+02	 1.3271e+03
 9.8526e+04	 1.2756e+03	 1.2998e+00	 3.4775e-02	 3.6315e+02	 1.3299e+03
 1.4779e+05	 1.2756e+03	 1.2902e+00	 3.9420e-02	 3.6315e+02	 1.3324e+03
 2.2168e+05	 1.2756e+03	 1.2784e+00	 4.4049e-02	 3.6315e+02	 1.3348e+03
 3.3253e+05	 1.2756e+03	 1.2646e+00	 4.7380e-02	 3.6315e+02	 1.3374e+03
 4.9879e+05	 1.2756e+03	 1.2488e+00	 4.8060e-02	 3.6315e+02	 1.3399e+03
 7.4818e+05	 1.2756e+03	 1.2340e+00	 4.5672e-02	 3.6315e+02	 1.3424e+03
 9.0000e+05	 1.2756e+03	 1.2282e+00	 4.3842e-02	 3.6315e+02	 1.3451e+03
 1.0000e+02	 1.3424e+03	 1.3541e+00	 1.1799e-03	 3.6315e+02	 1.3532e+03
 1.5000e+02	 1.3424e+03	 1.3582e+00	-1.4694e-02	 3.6315e+02	 1.3556e+03
 2.2500e+02	 1.3424e+03	 1.3651e+00	-3.4859e-03	 3.6315e+02	 1.3581e+03
 3.3750e+02	 1.3424e+03	 1.3640e+00	-7.6630e-03	 3.6315e+02	 1.3608e+03
 5.0625e+02	 1.3424e+03	 1.3619e+00	-6.7718e-03	 3.6315e+02	 1.3632e+03
 7.5938e+02	 1.3424e+03	 1.3595e+00	 2.0069e-03	 3.6315e+02	 1.3659e+03
 1.1391e+03	 1.3424e+03	 1.3558e+00	 3.5172e-03	 3.6315e+02	 1.3684e+03
 1.7086e+03	 1.3424e+03	 1.3519e+00	 1.1225e-02	 3.6315e+02	 1.3710e+03
 2.5629e+03	 1.3424e+03	 1.3479e+00	 1.2042e-02	 3.6315e+02	 1.3736e+03
 3.8443e+03	 1.3424e+03	 1.3438e+00	 1.5464e-02	 3.6315e+02	 1.3760e+03
 5.7665e+03	 1.3424e+03	 1.3395e+00	 1.7138e-02	 3.6315e+02	 1.3787e+03
 8.6498e+03	 1.3424e+03	 1.3350e+00	 1.8414e-02	 3.6315e+02	 1.3811e+03
 1.2975e+04	 1.3424e+03	 1.3302e+00	 2.0543e-02	 3.6315e+02	 1.3836e+03
 1.9462e+04	 1.3424e+03	 1.3249e+00	 2.2297e-02	 3.6315e+02	 1.3864e+03
 2.9193e+04	 1.3424e+03	 1.3195e+00	 2.4641e-02	 3.6315e+02	 1.3891e+03
 4.3789e+04	 1.3424e+03	 1.3135e+00	 2.7150e-02	 3.6315e+02	 1.3918e+03
 6.5684e+04	 1.3424e+03	 1.3067e+00	 3.0497e-02	 3.6315e+02	 1.3947e+03
 9.8526e+04	 1.3424e+03	 1.2988e+00	 3.4544e-02	 3.6315e+02	 1.3971e+03
 1.4779e+05	 1.3424e+03	 1.2893e+00	 3.9134e-02	 3.6316e+02	 1.3996e+03
 2.2168e+05	 1.3424e+03	 1.2776e+00	 4.3663e-02	 3.6315e+02	 1.4023e+03
 3.3253e+05	 1.3424e+03	 1.2639e+00	 4.6904e-02	 3.6315e+02	 1.4049e+03
 4.9879e+05	 1.3424e+03	 1.2483e+00	 4.7683e-02	 3.6315e+02	 1.4076e+03
 7.4818e+05	 1.3424e+03	 1.2338e+00	 4.5351e-02	 3.6315e+02	 1.4101e+03
 9.0000e+05	 1.3424e+03	 1.2280e+00	 4.3586e-02	 3.6315e+02	 1.4127e+03
 1.0000e+02	 1.4101e+03	 1.3312e+00	-1.0062e-01	 3.6316e+02	 1.4205e+03
 1.5000e+02	 1.4101e+03	 1.3476e+00	-8.3138e-02	 3.6315e+02	 1.4229e+03
 2.2500e+02	 1.4101e+03	 1.3628e+00	-4.3607e-02	 3.6315e+02	 1.4257e+03
 3.3750e+02	 1.4101e+03	 1.3660e+00	-1.6201e-02	 3.6315e+02	 1.4281e+03
 5.0625e+02	 1.4101e+03	 1.3636e+00	-7.4341e-03	 3.6315e+02	 1.4309e+03
 7.5938e+02	 1.4101e+03	 1.3603e+00	 4.6466e-03	 3.6315e+02	 1.4334e+03
 1.1391e+03	 1.4101e+03	 1.3562e+00	 1.0579e-02	 3.6315e+02	 1.4362e+03
 1.7086e+03	 1.4101e+03	 1.3516e+00	 1.2832e-02	 3.6315e+02	 1.4387e+03
 2.5629e+03	 1.4101e+03	 1.3475e+00	 1.5215e-02	 3.6315e+02	 1.4414e+03
 3.8443e+03	 1.4101e+03	 1.3431e+00	 1.6789e-02	 3.6315e+02	 1.4441e+03
 5.7665e+03	 1.4101e+03	 1.3388e+00	 1.7876e-02	 3.6314e+02	 1.4466e+03
 8.6498e+03	 1.4101e+03	 1.3341e+00	 1.8671e-02	 3.6315e+02	 1.4491e+03
 1.2975e+04	 1.4101e+03	 1.3292e+00	 2.0665e-02	 3.6315e+02	 1.4515e+03
 1.9462e+04	 1.4101e+03	 1.3239e+00	 2.2409e-02	 3.6315e+02	 1.4542e+03
 2.9193e+04	 1.4101e+03	 1.3185e+00	 2.4597e-02	 3.6315e+02	 1.4568e+03
 4.3789e+04	 1.4101e+03	 1.3124e+00	 2.7273e-02	 3.6314e+02	 1.4595e+03
 6.5684e+04	 1.4101e+03	 1.3057e+00	 3.0473e-02	 3.6315e+02	 1.4619e+03
 9.8526e+04	 1.4101e+03	 1.2978e+00	 3.4440e-02	 3.6314e+02	 1.4644e+03
 1.4779e+05	 1.4101e+03	 1.2884e+00	 3.8939e-02	 3.6315e+02	 1.4671e+03
 2.2168e+05	 1.4101e+03	 1.2767e+00	 4.3371e-02	 3.6315e+02	 1.4696e+03
 3.3253e+05	 1.4101e+03	 1.2632e+00	 4.6584e-02	 3.6315e+02	 1.4723e+03
 4.9879e+05	 1.4101e+03	 1.2477e+00	 4.7324e-02	 3.6314e+02	 1.4749e+03
 7.4818e+05	 1.4101e+03	 1.2332e+00	 4.5075e-02	 3.6315e+02	 1.4776e+03
 9.0000e+05	 1.4101e+03	 1.2275e+00	 4.3301e-02	 3.6315e+02	 1.4802e+03
 1.0000e+02	 1.4776e+03	 1.3622e+00	-5.1007e-02	 3.6314e+02	 1.4884e+03
 1.5000e+02	 1.4776e+03	 1.3652e+00	-3.8138e-02	 3.6315e+02	 1.4907e+03
 2.2500e+02	 1.4776e+03	 1.3679e+00	-2.4444e-02	 3.6315e+02	 1.4933e+03
 3.3750e+02	 1.4776e+03	 1.3675e+00	-5.6885e-03	 3.6315e+02	 1.4959e+03
 5.0625e+02	 1.4776e+03	 1.3643e+00	 3.4047e-03	 3.6315e+02	 1.4983e+03
 7.5938e+02	 1.4776e+03	 1.3602e+00	 6.7244e-03	 3.6315e+02	 1.5010e+03
 1.1391e+03	 1.4776e+03	 1.3559e+00	 1.0934e-02	 3.6315e+02	 1.5035e+03
 1.7086e+03	 1.4776e+03	 1.3513e+00	 1.3616e-02	 3.6315e+02	 1.5060e+03
 2.5629e+03	 1.4776e+03	 1.3471e+00	 1.5596e-02	 3.6315e+02	 1.5086e+03
 3.8443e+03	 1.4776e+03	 1.3426e+00	 1.6922e-02	 3.6314e+02	 1.5111e+03
 5.7665e+03	 1.4776e+03	 1.3382e+00	 1.8343e-02	 3.6315e+02	 1.5139e+03
 8.6498e+03	 1.4776e+03	 1.3334e+00	 1.9213e-02	 3.6315e+02	 1.5164e+03
 1.2975e+04	 1.4776e+03	 1.3285e+00	 2.0963e-02	 3.6315e+02	 1.5189e+03
 1.9462e+04	 1.4776e+03	 1.3231e+00	 2.2720e-02	 3.6315e+02	 1.5214e+03
 2.9193e+04	 1.4776e+03	 1.3177e+00	 2.4843e-02	 3.6315e+02	 1.5239e+03
 4.3789e+04	 1.4776e+03	 1.3116e+00	 2.7383e-02	 3.6315e+02	 1.5267e+03
 6.5684e+04	 1.4776e+03	 1.3048e+00	 3.0451e-02	 3.6315e+02	 1.5292e+03
 9.8526e+04	 1.4776e+03	 1.2970e+00	 3.4323e-02	 3.6315e+02	 1.5316e+03
 1.4779e+05	 1.4776e+03	 1.2876e+00	 3.8738e-02	 3.6315e+02	 1.5343e+03
 2.2168e+05	 1.4776e+03	 1.2760e+00	 4.3116e-02	 3.6315e+02	 1.5368e+03
 3.3253e+05	 1.4776e+03	 1.2625e+00	 4.6215e-02	 3.6315e+02	 1.5394e+03
 4.9879e+05	 1.4776e+03	 1.2473e+00	 4.6966e-02	 3.6316e+02	 1.5419e+03
 7.4818e+05	 1.4776e+03	 1.2329e+00	 4.4878e-02	 3.6315e+02	 1.5444e+03
