Repository: maxwolters02/bachelor-thesis

File: data/Daten final/PEI5mgmL_70°C_Abs.TXT (part 1 of 9)
PEI 25 kg/mol, 2 mg/ml from Ethanol on B 10 x 15 mm + H 1x1 mm, 70 nm, 30 µm, 70°C Absorption, 28.4.2026, 10:55
Diameter[mm] 1.128e+00  Thickness[mm] 1.000e-04  Spacer Capacity[pF] 0.000e+00  Spacer Area[mm^2] 0.000e+00
Fixed value(s) :  AC Volt  [Vrms]=1.000
 Freq. [Hz]	 Time  [s]	 Eps'   	 Eps''  	M Temp [K]	M Time M[s]	  Phi [Deg]	 Zp' [Ohms]	 Zp'' [Ohms]	Tan(Phi) 
 1.0000e+02	 0.0000e+00	 6.3243e+00	 1.8529e-01	 3.4315e+02	 7.7600e+00	-8.8322e+01	 9.7124e+07	 2.8455e+06	-3.4132e+01
 1.5000e+02	 0.0000e+00	 6.2874e+00	 1.6909e-01	 3.4315e+02	 1.0280e+01	-8.8459e+01	 7.0951e+07	 1.9081e+06	-3.7183e+01
 2.2500e+02	 0.0000e+00	 6.2543e+00	 1.5655e-01	 3.4315e+02	 1.2920e+01	-8.8566e+01	 5.1088e+07	 1.2788e+06	-3.9949e+01
 3.3750e+02	 0.0000e+00	 6.2243e+00	 1.4948e-01	 3.4314e+02	 1.5510e+01	-8.8624e+01	 3.5670e+07	 8.5665e+05	-4.1639e+01
 5.0625e+02	 0.0000e+00	 6.1967e+00	 1.4775e-01	 3.4315e+02	 1.7970e+01	-8.8634e+01	 2.4059e+07	 5.7364e+05	-4.1941e+01
 7.5938e+02	 0.0000e+00	 6.1704e+00	 1.5243e-01	 3.4314e+02	 2.0680e+01	-8.8585e+01	 1.5547e+07	 3.8406e+05	-4.0480e+01
 1.1391e+03	 0.0000e+00	 6.1439e+00	 1.6443e-01	 3.4314e+02	 2.5810e+01	-8.8467e+01	 9.6079e+06	 2.5714e+05	-3.7364e+01
 1.7086e+03	 0.0000e+00	 6.1161e+00	 1.8728e-01	 3.4315e+02	 2.8250e+01	-8.8246e+01	 5.6238e+06	 1.7221e+05	-3.2657e+01
 2.5629e+03	 0.0000e+00	 6.0851e+00	 2.2268e-01	 3.4314e+02	 3.0820e+01	-8.7904e+01	 3.1533e+06	 1.1539e+05	-2.7327e+01
 3.8443e+03	 0.0000e+00	 6.0474e+00	 2.7490e-01	 3.4315e+02	 3.3430e+01	-8.7397e+01	 1.7028e+06	 7.7407e+04	-2.1998e+01
 5.7665e+03	 0.0000e+00	 5.9978e+00	 3.4840e-01	 3.4315e+02	 3.5870e+01	-8.6676e+01	 8.9574e+05	 5.2031e+04	-1.7215e+01
 8.6498e+03	 0.0000e+00	 5.9274e+00	 4.4762e-01	 3.4315e+02	 3.8420e+01	-8.5681e+01	 4.6478e+05	 3.5100e+04	-1.3242e+01
 1.2975e+04	 0.0000e+00	 5.8254e+00	 5.7516e-01	 3.4315e+02	 4.1000e+01	-8.4361e+01	 2.4115e+05	 2.3810e+04	-1.0128e+01
 1.9462e+04	 0.0000e+00	 5.6730e+00	 7.2713e-01	 3.4315e+02	 4.3430e+01	-8.2696e+01	 1.2717e+05	 1.6299e+04	-7.8020e+00
 2.9193e+04	 0.0000e+00	 5.4517e+00	 8.8678e-01	 3.4315e+02	 4.6000e+01	-8.0761e+01	 6.9515e+04	 1.1307e+04	-6.1478e+00
 4.3789e+04	 0.0000e+00	 5.1534e+00	 1.0187e+00	 3.4315e+02	 4.8430e+01	-7.8818e+01	 4.0342e+04	 7.9746e+03	-5.0588e+00
 6.5684e+04	 0.0000e+00	 4.7955e+00	 1.0810e+00	 3.4315e+02	 5.1120e+01	-7.7297e+01	 2.5345e+04	 5.7131e+03	-4.4362e+00
 9.8526e+04	 0.0000e+00	 4.4349e+00	 1.0476e+00	 3.4315e+02	 5.3750e+01	-7.6710e+01	 1.7436e+04	 4.1184e+03	-4.2336e+00
 1.4779e+05	 0.0000e+00	 4.1100e+00	 9.2685e-01	 3.4315e+02	 5.6360e+01	-7.7292e+01	 1.3138e+04	 2.9627e+03	-4.4343e+00
 2.2168e+05	 0.0000e+00	 3.8652e+00	 7.6143e-01	 3.4315e+02	 5.8930e+01	-7.8856e+01	 1.0661e+04	 2.1002e+03	-5.0762e+00
 3.3253e+05	 0.0000e+00	 3.6911e+00	 5.9571e-01	 3.4315e+02	 6.1530e+01	-8.0832e+01	 9.0847e+03	 1.4662e+03	-6.1962e+00
 4.9879e+05	 0.0000e+00	 3.5870e+00	 4.5856e-01	 3.4315e+02	 6.4310e+01	-8.2715e+01	 7.8678e+03	 1.0058e+03	-7.8223e+00
 7.4818e+05	 0.0000e+00	 3.5753e+00	 2.5959e-01	 3.4315e+02	 7.2360e+01	-8.5847e+01	 9.2656e+03	 6.7275e+02	-1.3773e+01
 9.0000e+05	 0.0000e+00	 3.5562e+00	 2.1668e-01	 3.4316e+02	 8.0180e+01	-8.6513e+01	 9.2280e+03	 5.6226e+02	-1.6412e+01
 1.0000e+02	 7.7400e+01	 6.3242e+00	 1.8546e-01	 3.4315e+02	 8.8510e+01	-8.8320e+01	 9.7032e+07	 2.8455e+06	-3.4100e+01
 1.5000e+02	 7.7400e+01	 6.2864e+00	 1.6777e-01	 3.4315e+02	 9.1070e+01	-8.8471e+01	 7.1508e+07	 1.9084e+06	-3.7470e+01
 2.2500e+02	 7.7400e+01	 6.2541e+00	 1.5670e-01	 3.4316e+02	 9.3760e+01	-8.8565e+01	 5.1040e+07	 1.2789e+06	-3.9911e+01
 3.3750e+02	 7.7400e+01	 6.2241e+00	 1.4952e-01	 3.4315e+02	 9.6310e+01	-8.8624e+01	 3.5661e+07	 8.5668e+05	-4.1627e+01
 5.0625e+02	 7.7400e+01	 6.1966e+00	 1.4784e-01	 3.4315e+02	 9.8900e+01	-8.8633e+01	 2.4044e+07	 5.7365e+05	-4.1913e+01
 7.5938e+02	 7.7400e+01	 6.1699e+00	 1.5233e-01	 3.4315e+02	 1.0150e+02	-8.8586e+01	 1.5557e+07	 3.8409e+05	-4.0503e+01
 1.1391e+03	 7.7400e+01	 6.1437e+00	 1.6484e-01	 3.4315e+02	 1.0656e+02	-8.8463e+01	 9.5845e+06	 2.5715e+05	-3.7272e+01
 1.7086e+03	 7.7400e+01	 6.1161e+00	 1.8720e-01	 3.4315e+02	 1.0900e+02	-8.8247e+01	 5.6262e+06	 1.7221e+05	-3.2671e+01
 2.5629e+03	 7.7400e+01	 6.0850e+00	 2.2271e-01	 3.4315e+02	 1.1159e+02	-8.7904e+01	 3.1528e+06	 1.1539e+05	-2.7322e+01
 3.8443e+03	 7.7400e+01	 6.0469e+00	 2.7490e-01	 3.4315e+02	 1.1406e+02	-8.7397e+01	 1.7028e+06	 7.7414e+04	-2.1996e+01
 5.7665e+03	 7.7400e+01	 5.9975e+00	 3.4831e-01	 3.4315e+02	 1.1656e+02	-8.6676e+01	 8.9597e+05	 5.2034e+04	-1.7219e+01
 8.6498e+03	 7.7400e+01	 5.9274e+00	 4.4753e-01	 3.4315e+02	 1.1912e+02	-8.5682e+01	 4.6489e+05	 3.5100e+04	-1.3245e+01
 1.2975e+04	 7.7400e+01	 5.8251e+00	 5.7510e-01	 3.4316e+02	 1.2168e+02	-8.4362e+01	 2.4118e+05	 2.3810e+04	-1.0129e+01
 1.9462e+04	 7.7400e+01	 5.6729e+00	 7.2714e-01	 3.4315e+02	 1.2431e+02	-8.2696e+01	 1.2716e+05	 1.6300e+04	-7.8017e+00
 2.9193e+04	 7.7400e+01	 5.4516e+00	 8.8676e-01	 3.4315e+02	 1.2687e+02	-8.0761e+01	 6.9516e+04	 1.1308e+04	-6.1478e+00
 4.3789e+04	 7.7400e+01	 5.1533e+00	 1.0186e+00	 3.4316e+02	 1.2954e+02	-7.8819e+01	 4.0347e+04	 7.9747e+03	-5.0594e+00
 6.5684e+04	 7.7400e+01	 4.7954e+00	 1.0809e+00	 3.4316e+02	 1.3200e+02	-7.7298e+01	 2.5348e+04	 5.7132e+03	-4.4367e+00
 9.8526e+04	 7.7400e+01	 4.4348e+00	 1.0474e+00	 3.4315e+02	 1.3486e+02	-7.6712e+01	 1.7439e+04	 4.1186e+03	-4.2341e+00
 1.4779e+05	 7.7400e+01	 4.1101e+00	 9.2683e-01	 3.4315e+02	 1.3731e+02	-7.7292e+01	 1.3138e+04	 2.9626e+03	-4.4345e+00
 2.2168e+05	 7.7400e+01	 3.8651e+00	 7.6167e-01	 3.4315e+02	 1.4011e+02	-7.8852e+01	 1.0658e+04	 2.1003e+03	-5.0745e+00
 3.3253e+05	 7.7400e+01	 3.6910e+00	 5.9567e-01	 3.4315e+02	 1.4256e+02	-8.0832e+01	 9.0853e+03	 1.4662e+03	-6.1963e+00
 4.9879e+05	 7.7400e+01	 3.5871e+00	 4.5854e-01	 3.4315e+02	 1.4512e+02	-8.2715e+01	 7.8682e+03	 1.0058e+03	-7.8229e+00
 7.4818e+05	 7.7400e+01	 3.5747e+00	 2.6368e-01	 3.4315e+02	 1.5312e+02	-8.5781e+01	 9.1218e+03	 6.7285e+02	-1.3557e+01
 9.0000e+05	 7.7400e+01	 3.5558e+00	 2.2096e-01	 3.4315e+02	 1.6081e+02	-8.6444e+01	 9.0492e+03	 5.6233e+02	-1.6093e+01
 1.0000e+02	 1.5810e+02	 6.3241e+00	 1.8556e-01	 3.4315e+02	 1.6901e+02	-8.8319e+01	 9.6982e+07	 2.8456e+06	-3.4081e+01
 1.5000e+02	 1.5810e+02	 6.2858e+00	 1.7002e-01	 3.4315e+02	 1.7145e+02	-8.8451e+01	 7.0561e+07	 1.9086e+06	-3.6970e+01
 2.2500e+02	 1.5810e+02	 6.2540e+00	 1.5672e-01	 3.4315e+02	 1.7426e+02	-8.8564e+01	 5.1033e+07	 1.2789e+06	-3.9904e+01
 3.3750e+02	 1.5810e+02	 6.2239e+00	 1.4947e-01	 3.4314e+02	 1.7681e+02	-8.8624e+01	 3.5673e+07	 8.5671e+05	-4.1640e+01
 5.0625e+02	 1.5810e+02	 6.1965e+00	 1.4783e-01	 3.4315e+02	 1.7957e+02	-8.8633e+01	 2.4045e+07	 5.7366e+05	-4.1916e+01
 7.5938e+02	 1.5810e+02	 6.1696e+00	 1.5227e-01	 3.4315e+02	 1.8218e+02	-8.8586e+01	 1.5563e+07	 3.8411e+05	-4.0517e+01
 1.1391e+03	 1.5810e+02	 6.1434e+00	 1.6479e-01	 3.4315e+02	 1.8732e+02	-8.8463e+01	 9.5872e+06	 2.5716e+05	-3.7281e+01
 1.7086e+03	 1.5810e+02	 6.1158e+00	 1.8736e-01	 3.4315e+02	 1.8982e+02	-8.8245e+01	 5.6216e+06	 1.7222e+05	-3.2642e+01
 2.5629e+03	 1.5810e+02	 6.0845e+00	 2.2285e-01	 3.4315e+02	 1.9256e+02	-8.7902e+01	 3.1509e+06	 1.1540e+05	-2.7304e+01
 3.8443e+03	 1.5810e+02	 6.0469e+00	 2.7505e-01	 3.4315e+02	 1.9500e+02	-8.7396e+01	 1.7019e+06	 7.7414e+04	-2.1985e+01
 5.7665e+03	 1.5810e+02	 5.9975e+00	 3.4838e-01	 3.4315e+02	 1.9750e+02	-8.6676e+01	 8.9577e+05	 5.2034e+04	-1.7215e+01
 8.6498e+03	 1.5810e+02	 5.9271e+00	 4.4757e-01	 3.4316e+02	 2.0006e+02	-8.5682e+01	 4.6484e+05	 3.5101e+04	-1.3243e+01
 1.2975e+04	 1.5810e+02	 5.8249e+00	 5.7521e-01	 3.4315e+02	 2.0275e+02	-8.4360e+01	 2.4113e+05	 2.3811e+04	-1.0127e+01
 1.9462e+04	 1.5810e+02	 5.6724e+00	 7.2711e-01	 3.4315e+02	 2.0518e+02	-8.2695e+01	 1.2717e+05	 1.6301e+04	-7.8013e+00
 2.9193e+04	 1.5810e+02	 5.4512e+00	 8.8656e-01	 3.4315e+02	 2.0803e+02	-8.0762e+01	 6.9532e+04	 1.1308e+04	-6.1487e+00
 4.3789e+04	 1.5810e+02	 5.1533e+00	 1.0187e+00	 3.4315e+02	 2.1050e+02	-7.8818e+01	 4.0340e+04	 7.9748e+03	-5.0585e+00
 6.5684e+04	 1.5810e+02	 4.7951e+00	 1.0807e+00	 3.4315e+02	 2.1293e+02	-7.7300e+01	 2.5353e+04	 5.7136e+03	-4.4372e+00
 9.8526e+04	 1.5810e+02	 4.4345e+00	 1.0473e+00	 3.4315e+02	 2.1550e+02	-7.6712e+01	 1.7441e+04	 4.1188e+03	-4.2344e+00
 1.4779e+05	 1.5810e+02	 4.1097e+00	 9.2672e-01	 3.4315e+02	 2.1793e+02	-7.7293e+01	 1.3139e+04	 2.9629e+03	-4.4347e+00
 2.2168e+05	 1.5810e+02	 3.8650e+00	 7.6157e-01	 3.4315e+02	 2.2059e+02	-7.8853e+01	 1.0659e+04	 2.1003e+03	-5.0750e+00
 3.3253e+05	 1.5810e+02	 3.6909e+00	 5.9573e-01	 3.4315e+02	 2.2306e+02	-8.0831e+01	 9.0844e+03	 1.4663e+03	-6.1956e+00
 4.9879e+05	 1.5810e+02	 3.5870e+00	 4.5852e-01	 3.4314e+02	 2.2562e+02	-8.2716e+01	 7.8686e+03	 1.0058e+03	-7.8230e+00
 7.4818e+05	 1.5810e+02	 3.5743e+00	 2.6591e-01	 3.4315e+02	 2.3340e+02	-8.5745e+01	 9.0455e+03	 6.7293e+02	-1.3442e+01
 9.0000e+05	 1.5810e+02	 3.5557e+00	 2.2142e-01	 3.4314e+02	 2.4137e+02	-8.6437e+01	 9.0303e+03	 5.6234e+02	-1.6059e+01
 1.0000e+02	 2.3860e+02	 6.3240e+00	 1.8547e-01	 3.4314e+02	 2.4956e+02	-8.8320e+01	 9.7030e+07	 2.8456e+06	-3.4098e+01
 1.5000e+02	 2.3860e+02	 6.2910e+00	 1.6927e-01	 3.4315e+02	 2.5201e+02	-8.8459e+01	 7.0874e+07	 1.9070e+06	-3.7165e+01
 2.2500e+02	 2.3860e+02	 6.2538e+00	 1.5682e-01	 3.4315e+02	 2.5482e+02	-8.8564e+01	 5.1001e+07	 1.2789e+06	-3.9879e+01
 3.3750e+02	 2.3860e+02	 6.2237e+00	 1.4948e-01	 3.4315e+02	 2.5743e+02	-8.8624e+01	 3.5671e+07	 8.5673e+05	-4.1636e+01
 5.0625e+02	 2.3860e+02	 6.1962e+00	 1.4787e-01	 3.4315e+02	 2.6011e+02	-8.8633e+01	 2.4040e+07	 5.7369e+05	-4.1904e+01
 7.5938e+02	 2.3860e+02	 6.1694e+00	 1.5229e-01	 3.4315e+02	 2.6275e+02	-8.8586e+01	 1.5561e+07	 3.8412e+05	-4.0509e+01
 1.1391e+03	 2.3860e+02	 6.1434e+00	 1.6460e-01	 3.4315e+02	 2.6787e+02	-8.8465e+01	 9.5982e+06	 2.5717e+05	-3.7323e+01
 1.7086e+03	 2.3860e+02	 6.1156e+00	 1.8727e-01	 3.4315e+02	 2.7031e+02	-8.8246e+01	 5.6243e+06	 1.7222e+05	-3.2657e+01
 2.5629e+03	 2.3860e+02	 6.0844e+00	 2.2298e-01	 3.4315e+02	 2.7306e+02	-8.7901e+01	 3.1489e+06	 1.1540e+05	-2.7286e+01
 3.8443e+03	 2.3860e+02	 6.0466e+00	 2.7525e-01	 3.4315e+02	 2.7550e+02	-8.7394e+01	 1.7007e+06	 7.7417e+04	-2.1968e+01
 5.7665e+03	 2.3860e+02	 5.9970e+00	 3.4850e-01	 3.4315e+02	 2.7803e+02	-8.6674e+01	 8.9548e+05	 5.2038e+04	-1.7208e+01
 8.6498e+03	 2.3860e+02	 5.9268e+00	 4.4754e-01	 3.4316e+02	 2.8081e+02	-8.5682e+01	 4.6487e+05	 3.5103e+04	-1.3243e+01
 1.2975e+04	 2.3860e+02	 5.8247e+00	 5.7518e-01	 3.4315e+02	 2.8354e+02	-8.4360e+01	 2.4114e+05	 2.3812e+04	-1.0127e+01
 1.9462e+04	 2.3860e+02	 5.6722e+00	 7.2706e-01	 3.4316e+02	 2.8600e+02	-8.2696e+01	 1.2718e+05	 1.6302e+04	-7.8016e+00
 2.9193e+04	 2.3860e+02	 5.4510e+00	 8.8636e-01	 3.4315e+02	 2.8889e+02	-8.0764e+01	 6.9547e+04	 1.1309e+04	-6.1498e+00
 4.3789e+04	 2.3860e+02	 5.1529e+00	 1.0182e+00	 3.4315e+02	 2.9137e+02	-7.8822e+01	 4.0360e+04	 7.9753e+03	-5.0605e+00
 6.5684e+04	 2.3860e+02	 4.7951e+00	 1.0806e+00	 3.4316e+02	 2.9381e+02	-7.7300e+01	 2.5354e+04	 5.7136e+03	-4.4375e+00
 9.8526e+04	 2.3860e+02	 4.4345e+00	 1.0473e+00	 3.4316e+02	 2.9656e+02	-7.6712e+01	 1.7440e+04	 4.1188e+03	-4.2344e+00
 1.4779e+05	 2.3860e+02	 4.1098e+00	 9.2673e-01	 3.4315e+02	 2.9907e+02	-7.7293e+01	 1.3139e+04	 2.9628e+03	-4.4347e+00
 2.2168e+05	 2.3860e+02	 3.8649e+00	 7.6165e-01	 3.4315e+02	 3.0181e+02	-7.8852e+01	 1.0658e+04	 2.1004e+03	-5.0744e+00
 3.3253e+05	 2.3860e+02	 3.6908e+00	 5.9581e-01	 3.4315e+02	 3.0425e+02	-8.0830e+01	 9.0831e+03	 1.4663e+03	-6.1945e+00
 4.9879e+05	 2.3860e+02	 3.5869e+00	 4.5860e-01	 3.4315e+02	 3.0690e+02	-8.2714e+01	 7.8672e+03	 1.0059e+03	-7.8213e+00
 7.4818e+05	 2.3860e+02	 3.5745e+00	 2.6365e-01	 3.4315e+02	 3.1462e+02	-8.5782e+01	 9.1228e+03	 6.7290e+02	-1.3557e+01
 9.0000e+05	 2.3860e+02	 3.5555e+00	 2.2074e-01	 3.4313e+02	 3.2220e+02	-8.6447e+01	 9.0585e+03	 5.6238e+02	-1.6107e+01
 1.0000e+02	 3.1940e+02	 6.3238e+00	 1.8579e-01	 3.4313e+02	 3.3057e+02	-8.8317e+01	 9.6860e+07	 2.8457e+06	-3.4037e+01
 1.5000e+02	 3.1940e+02	 6.2916e+00	 1.7163e-01	 3.4314e+02	 3.3301e+02	-8.8437e+01	 6.9901e+07	 1.9068e+06	-3.6658e+01
 2.2500e+02	 3.1940e+02	 6.2534e+00	 1.5693e-01	 3.4315e+02	 3.3582e+02	-8.8562e+01	 5.0965e+07	 1.2790e+06	-3.9848e+01
 3.3750e+02	 3.1940e+02	 6.2236e+00	 1.4963e-01	 3.4315e+02	 3.3843e+02	-8.8623e+01	 3.5634e+07	 8.5675e+05	-4.1592e+01
 5.0625e+02	 3.1940e+02	 6.1957e+00	 1.4810e-01	 3.4314e+02	 3.4106e+02	-8.8631e+01	 2.4002e+07	 5.7374e+05	-4.1834e+01
 7.5938e+02	 3.1940e+02	 6.1692e+00	 1.5252e-01	 3.4314e+02	 3.4362e+02	-8.8584e+01	 1.5538e+07	 3.8414e+05	-4.0448e+01
 1.1391e+03	 3.1940e+02	 6.1430e+00	 1.6525e-01	 3.4314e+02	 3.4868e+02	-8.8459e+01	 9.5606e+06	 2.5718e+05	-3.7174e+01
 1.7086e+03	 3.1940e+02	 6.1153e+00	 1.8736e-01	 3.4315e+02	 3.5112e+02	-8.8245e+01	 5.6214e+06	 1.7223e+05	-3.2639e+01
 2.5629e+03	 3.1940e+02	 6.0840e+00	 2.2276e-01	 3.4315e+02	 3.5381e+02	-8.7903e+01	 3.1521e+06	 1.1541e+05	-2.7312e+01
 3.8443e+03	 3.1940e+02	 6.0463e+00	 2.7489e-01	 3.4315e+02	 3.5625e+02	-8.7397e+01	 1.7029e+06	 7.7420e+04	-2.1996e+01
 5.7665e+03	 3.1940e+02	 5.9967e+00	 3.4841e-01	 3.4315e+02	 3.5868e+02	-8.6675e+01	 8.9571e+05	 5.2040e+04	-1.7212e+01
 8.6498e+03	 3.1940e+02	 5.9265e+00	 4.4751e-01	 3.4315e+02	 3.6131e+02	-8.5682e+01	 4.6490e+05	 3.5105e+04	-1.3243e+01
 1.2975e+04	 3.1940e+02	 5.8244e+00	 5.7507e-01	 3.4315e+02	 3.6387e+02	-8.4361e+01	 2.4119e+05	 2.3813e+04	-1.0128e+01
 1.9462e+04	 3.1940e+02	 5.6718e+00	 7.2682e-01	 3.4315e+02	 3.6656e+02	-8.2698e+01	 1.2722e+05	 1.6303e+04	-7.8036e+00
 2.9193e+04	 3.1940e+02	 5.4508e+00	 8.8618e-01	 3.4315e+02	 3.6912e+02	-8.0766e+01	 6.9562e+04	 1.1309e+04	-6.1509e+00
 4.3789e+04	 3.1940e+02	 5.1532e+00	 1.0182e+00	 3.4316e+02	 3.7186e+02	-7.8824e+01	 4.0363e+04	 7.9749e+03	-5.0613e+00
 6.5684e+04	 3.1940e+02	 4.7953e+00	 1.0805e+00	 3.4315e+02	 3.7437e+02	-7.7302e+01	 2.5357e+04	 5.7134e+03	-4.4381e+00
 9.8526e+04	 3.1940e+02	 4.4348e+00	 1.0473e+00	 3.4316e+02	 3.7715e+02	-7.6713e+01	 1.7440e+04	 4.1185e+03	-4.2345e+00
 1.4779e+05	 3.1940e+02	 4.1100e+00	 9.2698e-01	 3.4316e+02	 3.7968e+02	-7.7290e+01	 1.3136e+04	 2.9626e+03	-4.4338e+00
 2.2168e+05	 3.1940e+02	 3.8650e+00	 7.6183e-01	 3.4315e+02	 3.8232e+02	-7.8849e+01	 1.0656e+04	 2.1003e+03	-5.0733e+00
 3.3253e+05	 3.1940e+02	 3.6908e+00	 5.9602e-01	 3.4316e+02	 3.8501e+02	-8.0827e+01	 9.0799e+03	 1.4663e+03	-6.1924e+00
 4.9879e+05	 3.1940e+02	 3.5868e+00	 4.5883e-01	 3.4315e+02	 3.8787e+02	-8.2710e+01	 7.8633e+03	 1.0059e+03	-7.8174e+00
 7.4818e+05	 3.1940e+02	 3.5743e+00	 2.6429e-01	 3.4315e+02	 3.9550e+02	-8.5771e+01	 9.1008e+03	 6.7293e+02	-1.3524e+01
 9.0000e+05	 3.1940e+02	 3.5556e+00	 2.1989e-01	 3.4315e+02	 4.0318e+02	-8.6461e+01	 9.0932e+03	 5.6236e+02	-1.6170e+01
 1.0000e+02	 4.0040e+02	 6.3239e+00	 1.8565e-01	 3.4315e+02	 4.1151e+02	-8.8318e+01	 9.6935e+07	 2.8457e+06	-3.4064e+01
 1.5000e+02	 4.0040e+02	 6.2869e+00	 1.7475e-01	 3.4315e+02	 4.1397e+02	-8.8408e+01	 6.8654e+07	 1.9083e+06	-3.5977e+01
 2.2500e+02	 4.0040e+02	 6.2535e+00	 1.5685e-01	 3.4315e+02	 4.1676e+02	-8.8563e+01	 5.0993e+07	 1.2790e+06	-3.9870e+01
 3.3750e+02	 4.0040e+02	 6.2236e+00	 1.4965e-01	 3.4315e+02	 4.1931e+02	-8.8623e+01	 3.5629e+07	 8.5675e+05	-4.1586e+01
 5.0625e+02	 4.0040e+02	 6.1961e+00	 1.4806e-01	 3.4315e+02	 4.2206e+02	-8.8631e+01	 2.4009e+07	 5.7370e+05	-4.1848e+01
 7.5938e+02	 4.0040e+02	 6.1692e+00	 1.5240e-01	 3.4315e+02	 4.2462e+02	-8.8585e+01	 1.5550e+07	 3.8414e+05	-4.0479e+01
 1.1391e+03	 4.0040e+02	 6.1423e+00	 1.6455e-01	 3.4316e+02	 4.2968e+02	-8.8465e+01	 9.6012e+06	 2.5721e+05	-3.7328e+01
 1.7086e+03	 4.0040e+02	 6.0986e+00	 1.7041e-01	 3.4316e+02	 4.3212e+02	-8.8399e+01	 6.1807e+06	 1.7270e+05	-3.5788e+01
 2.5629e+03	 4.0040e+02	 6.0337e+00	 1.8529e-01	 3.4317e+02	 4.3481e+02	-8.8241e+01	 3.7895e+06	 1.1637e+05	-3.2563e+01
 3.8443e+03	 4.0040e+02	 5.9956e+00	 2.4669e-01	 3.4317e+02	 4.3725e+02	-8.7644e+01	 1.8976e+06	 7.8076e+04	-2.4305e+01
 5.7665e+03	 4.0040e+02	 5.9454e+00	 3.2911e-01	 3.4317e+02	 4.3975e+02	-8.6832e+01	 9.4823e+05	 5.2490e+04	-1.8065e+01
 8.6498e+03	 4.0040e+02	 5.8725e+00	 4.3528e-01	 3.4317e+02	 4.4250e+02	-8.5761e+01	 4.7797e+05	 3.5428e+04	-1.3491e+01
 1.2975e+04	 4.0040e+02	 5.7638e+00	 5.6534e-01	 3.4317e+02	 4.4528e+02	-8.4398e+01	 2.4534e+05	 2.4064e+04	-1.0195e+01
 1.9462e+04	 4.0040e+02	 5.6025e+00	 7.0999e-01	 3.4317e+02	 4.4775e+02	-8.2778e+01	 1.3024e+05	 1.6504e+04	-7.8910e+00
 2.9193e+04	 4.0040e+02	 5.3777e+00	 8.4835e-01	 3.4317e+02	 4.5062e+02	-8.1035e+01	 7.2663e+04	 1.1463e+04	-6.3390e+00
 4.3789e+04	 4.0040e+02	 5.0936e+00	 9.4956e-01	 3.4318e+02	 4.5307e+02	-7.9440e+01	 4.3279e+04	 8.0681e+03	-5.3642e+00
 6.5684e+04	 4.0040e+02	 4.7732e+00	 9.8818e-01	 3.4318e+02	 4.5550e+02	-7.8304e+01	 2.7725e+04	 5.7398e+03	-4.8303e+00
 9.8526e+04	 4.0040e+02	 4.4618e+00	 9.5562e-01	 3.4318e+02	 4.5812e+02	-7.7911e+01	 1.9113e+04	 4.0936e+03	-4.6690e+00
 1.4779e+05	 4.0040e+02	 4.1758e+00	 8.6122e-01	 3.4318e+02	 4.6056e+02	-7.8347e+01	 1.4139e+04	 2.9160e+03	-4.8487e+00
 2.2168e+05	 4.0040e+02	 3.9481e+00	 7.3134e-01	 3.4318e+02	 4.6337e+02	-7.9506e+01	 1.1100e+04	 2.0561e+03	-5.3984e+00
 3.3253e+05	 4.0040e+02	 3.7831e+00	 5.9659e-01	 3.4319e+02	 4.6581e+02	-8.1038e+01	 9.0713e+03	 1.4305e+03	-6.3413e+00
 4.9879e+05	 4.0040e+02	-1.5449e+00	 4.7608e+01	 3.4319e+02	 4.6857e+02	 1.8587e+00	 7.5783e+01	-2.3353e+03	 3.2451e-02
 7.4818e+05	 4.0040e+02	 3.6365e+00	 2.9698e-01	 3.4318e+02	 4.7512e+02	-8.5331e+01	 8.0991e+03	 6.6142e+02	-1.2245e+01
 9.0000e+05	 4.0040e+02	 3.6133e+00	 2.6016e-01	 3.4317e+02	 4.8287e+02	-8.5882e+01	 7.6858e+03	 5.5337e+02	-1.3889e+01
 1.0000e+02	 4.8010e+02	 6.1121e+00	 4.2955e-02	 3.4318e+02	 4.9118e+02	-8.9597e+01	 4.1895e+08	 2.9443e+06	-1.4229e+02
 1.5000e+02	 4.8010e+02	 6.1043e+00	 4.7251e-02	 3.4318e+02	 4.9364e+02	-8.9557e+01	 2.5390e+08	 1.9653e+06	-1.2919e+02
 2.2500e+02	 4.8010e+02	 6.0935e+00	 5.2166e-02	 3.4318e+02	 4.9642e+02	-8.9509e+01	 1.5332e+08	 1.3126e+06	-1.1681e+02
 3.3750e+02	 4.8010e+02	 6.0829e+00	 6.0527e-02	 3.4317e+02	 4.9900e+02	-8.9430e+01	 8.8094e+07	 8.7656e+05	-1.0050e+02
 5.0625e+02	 4.8010e+02	 6.0715e+00	 7.2284e-02	 3.4317e+02	 5.0159e+02	-8.9318e+01	 4.9177e+07	 5.8548e+05	-8.3995e+01
 7.5938e+02	 4.8010e+02	 6.0578e+00	 8.8143e-02	 3.4317e+02	 5.0425e+02	-8.9166e+01	 2.6886e+07	 3.9120e+05	-6.8727e+01
 1.1391e+03	 4.8010e+02	 6.0417e+00	 1.1017e-01	 3.4316e+02	 5.0931e+02	-8.8955e+01	 1.4341e+07	 2.6150e+05	-5.4841e+01
 1.7086e+03	 4.8010e+02	 6.0222e+00	 1.4052e-01	 3.4317e+02	 5.1175e+02	-8.8663e+01	 7.4955e+06	 1.7489e+05	-4.2857e+01
 2.5629e+03	 4.8010e+02	 5.9972e+00	 1.8120e-01	 3.4316e+02	 5.1436e+02	-8.8269e+01	 3.8751e+06	 1.1708e+05	-3.3097e+01
 3.8443e+03	 4.8010e+02	 5.9640e+00	 2.3618e-01	 3.4316e+02	 5.1681e+02	-8.7732e+01	 1.9820e+06	 7.8490e+04	-2.5252e+01
 5.7665e+03	 4.8010e+02	 5.9176e+00	 3.0885e-01	 3.4316e+02	 5.1925e+02	-8.7012e+01	 1.0104e+06	 5.2737e+04	-1.9160e+01
 8.6498e+03	 4.8010e+02	 5.8511e+00	 4.0315e-01	 3.4316e+02	 5.2193e+02	-8.6058e+01	 5.1606e+05	 3.5557e+04	-1.4514e+01
 1.2975e+04	 4.8010e+02	 5.7532e+00	 5.1958e-01	 3.4316e+02	 5.2450e+02	-8.4840e+01	 2.6695e+05	 2.4108e+04	-1.1073e+01
 1.9462e+04	 4.8010e+02	 5.6108e+00	 6.5264e-01	 3.4315e+02	 5.2725e+02	-8.3365e+01	 1.4168e+05	 1.6480e+04	-8.5971e+00
 2.9193e+04	 4.8010e+02	 5.4110e+00	 7.8704e-01	 3.4315e+02	 5.2989e+02	-8.1724e+01	 7.8324e+04	 1.1392e+04	-6.8751e+00
 4.3789e+04	 4.8010e+02	 5.1526e+00	 8.9697e-01	 3.4315e+02	 5.3256e+02	-8.0125e+01	 4.5816e+04	 7.9757e+03	-5.7445e+00
 6.5684e+04	 4.8010e+02	 4.8490e+00	 9.5677e-01	 3.4314e+02	 5.3500e+02	-7.8838e+01	 2.8635e+04	 5.6501e+03	-5.0681e+00
 9.8526e+04	 4.8010e+02	 4.5301e+00	 9.4732e-01	 3.4314e+02	 5.3786e+02	-7.8189e+01	 1.9281e+04	 4.0319e+03	-4.7820e+00
 1.4779e+05	 4.8010e+02	 4.2441e+00	 8.7156e-01	 3.4314e+02	 5.4037e+02	-7.8395e+01	 1.3971e+04	 2.8691e+03	-4.8695e+00
 2.2168e+05	 4.8010e+02	 4.0040e+00	 7.5114e-01	 3.4314e+02	 5.4315e+02	-7.9375e+01	 1.0807e+04	 2.0274e+03	-5.3306e+00
 3.3253e+05	 4.8010e+02	 3.8274e+00	 6.2107e-01	 3.4314e+02	 5.4562e+02	-8.0783e+01	 8.7137e+03	 1.4140e+03	-6.1626e+00
 4.9879e+05	 4.8010e+02	-1.8446e+00	 4.8057e+01	 3.4314e+02	 5.4829e+02	 2.1981e+00	 7.5075e+01	-1.9560e+03	 3.8383e-02
 7.4818e+05	 4.8010e+02	 3.6582e+00	 3.2567e-01	 3.4314e+02	 5.5507e+02	-8.4913e+01	 7.3855e+03	 6.5750e+02	-1.1233e+01
 9.0000e+05	 4.8010e+02	 3.6289e+00	 2.8448e-01	 3.4314e+02	 5.6281e+02	-8.5518e+01	 7.0286e+03	 5.5099e+02	-1.2756e+01
 1.0000e+02	 5.6010e+02	 6.1031e+00	 4.4082e-02	 3.4314e+02	 5.7107e+02	-8.9586e+01	 4.0824e+08	 2.9486e+06	-1.3845e+02
 1.5000e+02	 5.6010e+02	 6.0930e+00	 4.7648e-02	 3.4314e+02	 5.7353e+02	-8.9552e+01	 2.5178e+08	 1.9690e+06	-1.2787e+02
 2.2500e+02	 5.6010e+02	 6.0840e+00	 5.3751e-02	 3.4314e+02	 5.7628e+02	-8.9494e+01	 1.4880e+08	 1.3146e+06	-1.1319e+02
 3.3750e+02	 5.6010e+02	 6.0729e+00	 6.2102e-02	 3.4313e+02	 5.7887e+02	-8.9414e+01	 8.5859e+07	 8.7801e+05	-9.7789e+01
 5.0625e+02	 5.6010e+02	 6.0608e+00	 7.3778e-02	 3.4314e+02	 5.8159e+02	-8.9303e+01	 4.8181e+07	 5.8650e+05	-8.2150e+01
 7.5938e+02	 5.6010e+02	 6.0467e+00	 8.9519e-02	 3.4314e+02	 5.8418e+02	-8.9152e+01	 2.6473e+07	 3.9192e+05	-6.7546e+01
 1.1391e+03	 5.6010e+02	 6.0298e+00	 1.1077e-01	 3.4314e+02	 5.8925e+02	-8.8948e+01	 1.4262e+07	 2.6201e+05	-5.4434e+01
 1.7086e+03	 5.6010e+02	 6.0095e+00	 1.4001e-01	 3.4313e+02	 5.9168e+02	-8.8665e+01	 7.5229e+06	 1.7526e+05	-4.2923e+01
 2.5629e+03	 5.6010e+02	 5.9838e+00	 1.7885e-01	 3.4313e+02	 5.9445e+02	-8.8288e+01	 3.9259e+06	 1.1734e+05	-3.3457e+01
 3.8443e+03	 5.6010e+02	 5.9497e+00	 2.3057e-01	 3.4313e+02	 5.9687e+02	-8.7781e+01	 2.0302e+06	 7.8677e+04	-2.5804e+01
 5.7665e+03	 5.6010e+02	 5.9043e+00	 2.9897e-01	 3.4313e+02	 5.9961e+02	-8.7101e+01	 1.0438e+06	 5.2855e+04	-1.9749e+01
 8.6498e+03	 5.6010e+02	 5.8403e+00	 3.8756e-01	 3.4313e+02	 6.0218e+02	-8.6203e+01	 5.3681e+05	 3.5623e+04	-1.5069e+01
 1.2975e+04	 5.6010e+02	 5.7475e+00	 4.9778e-01	 3.4313e+02	 6.0492e+02	-8.5050e+01	 2.7864e+05	 2.4132e+04	-1.1546e+01
 1.9462e+04	 5.6010e+02	 5.6139e+00	 6.2585e-01	 3.4314e+02	 6.0750e+02	-8.3639e+01	 1.4775e+05	 1.6471e+04	-8.9701e+00
 2.9193e+04	 5.6010e+02	 5.4259e+00	 7.5939e-01	 3.4314e+02	 6.1026e+02	-8.2033e+01	 8.1175e+04	 1.1361e+04	-7.1451e+00
 4.3789e+04	 5.6010e+02	 5.1787e+00	 8.7507e-01	 3.4314e+02	 6.1281e+02	-8.0409e+01	 4.6963e+04	 7.9356e+03	-5.9180e+00
 6.5684e+04	 5.6010e+02	 4.8813e+00	 9.4508e-01	 3.4314e+02	 6.1532e+02	-7.9042e+01	 2.8990e+04	 5.6127e+03	-5.1650e+00
 9.8526e+04	 5.6010e+02	 4.5623e+00	 9.4617e-01	 3.4314e+02	 6.1806e+02	-7.8284e+01	 1.9304e+04	 4.0034e+03	-4.8219e+00
 1.4779e+05	 5.6010e+02	 4.2719e+00	 8.7783e-01	 3.4314e+02	 6.2050e+02	-7.8388e+01	 1.3871e+04	 2.8504e+03	-4.8664e+00
 2.2168e+05	 5.6010e+02	 4.0265e+00	 7.6145e-01	 3.4314e+02	 6.2300e+02	-7.9291e+01	 1.0661e+04	 2.0161e+03	-5.2879e+00
 3.3253e+05	 5.6010e+02	 3.8446e+00	 6.3375e-01	 3.4314e+02	 6.2543e+02	-8.0639e+01	 8.5394e+03	 1.4077e+03	-6.0664e+00
 4.9879e+05	 5.6010e+02	-2.0084e+00	 4.8224e+01	 3.4314e+02	 6.2848e+02	 2.3848e+00	 7.4816e+01	-1.7964e+03	 4.1647e-02
 7.4818e+05	 5.6010e+02	 3.6650e+00	 3.3821e-01	 3.4315e+02	 6.3493e+02	-8.4728e+01	 7.1118e+03	 6.5627e+02	-1.0837e+01
 9.0000e+05	 5.6010e+02	 3.6328e+00	 2.9843e-01	 3.4314e+02	 6.4281e+02	-8.5304e+01	 6.7001e+03	 5.5041e+02	-1.2173e+01
 1.0000e+02	 6.4010e+02	 6.0973e+00	 4.5196e-02	 3.4315e+02	 6.5081e+02	-8.9575e+01	 3.9817e+08	 2.9514e+06	-1.3491e+02
 1.5000e+02	 6.4010e+02	 6.0874e+00	 5.0810e-02	 3.4314e+02	 6.5331e+02	-8.9522e+01	 2.3612e+08	 1.9708e+06	-1.1981e+02
 2.2500e+02	 6.4010e+02	 6.0772e+00	 5.5298e-02	 3.4315e+02	 6.5606e+02	-8.9479e+01	 1.4464e+08	 1.3161e+06	-1.0990e+02
 3.3750e+02	 6.4010e+02	 6.0661e+00	 6.3819e-02	 3.4314e+02	 6.5862e+02	-8.9397e+01	 8.3550e+07	 8.7900e+05	-9.5051e+01
 5.0625e+02	 6.4010e+02	 6.0531e+00	 7.5289e-02	 3.4314e+02	 6.6137e+02	-8.9287e+01	 4.7214e+07	 5.8725e+05	-8.0399e+01
 7.5938e+02	 6.4010e+02	 6.0382e+00	 9.1039e-02	 3.4314e+02	 6.6393e+02	-8.9136e+01	 2.6031e+07	 3.9247e+05	-6.6325e+01
 1.1391e+03	 6.4010e+02	 6.0208e+00	 1.1226e-01	 3.4314e+02	 6.6918e+02	-8.8932e+01	 1.4073e+07	 2.6240e+05	-5.3632e+01
 1.7086e+03	 6.4010e+02	 5.9995e+00	 1.4043e-01	 3.4314e+02	 6.7186e+02	-8.8659e+01	 7.4999e+06	 1.7556e+05	-4.2721e+01
 2.5629e+03	 6.4010e+02	 5.9729e+00	 1.7805e-01	 3.4314e+02	 6.7443e+02	-8.8293e+01	 3.9436e+06	 1.1756e+05	-3.3546e+01
 3.8443e+03	 6.4010e+02	 5.9387e+00	 2.2793e-01	 3.4314e+02	 6.7709e+02	-8.7802e+01	 2.0537e+06	 7.8823e+04	-2.6055e+01
 5.7665e+03	 6.4010e+02	 5.8930e+00	 2.9381e-01	 3.4314e+02	 6.7956e+02	-8.7146e+01	 1.0622e+06	 5.2956e+04	-2.0057e+01
 8.6498e+03	 6.4010e+02	 5.8304e+00	 3.7860e-01	 3.4315e+02	 6.8212e+02	-8.6285e+01	 5.4952e+05	 3.5684e+04	-1.5400e+01
 1.2975e+04	 6.4010e+02	 5.7407e+00	 4.8505e-01	 3.4315e+02	 6.8454e+02	-8.5170e+01	 2.8595e+05	 2.4161e+04	-1.1835e+01
 1.9462e+04	 6.4010e+02	 5.6124e+00	 6.1025e-01	 3.4315e+02	 6.8725e+02	-8.3795e+01	 1.5152e+05	 1.6475e+04	-9.1969e+00
 2.9193e+04	 6.4010e+02	 5.4314e+00	 7.4316e-01	 3.4315e+02	 6.9006e+02	-8.2209e+01	 8.2948e+04	 1.1350e+04	-7.3084e+00
 4.3789e+04	 6.4010e+02	 5.1906e+00	 8.6195e-01	 3.4315e+02	 6.9250e+02	-8.0571e+01	 4.7678e+04	 7.9174e+03	-6.0219e+00
 6.5684e+04	 6.4010e+02	 4.8973e+00	 9.3767e-01	 3.4315e+02	 6.9504e+02	-7.9161e+01	 2.9219e+04	 5.5944e+03	-5.2228e+00
 9.8526e+04	 6.4010e+02	 4.5785e+00	 9.4494e-01	 3.4315e+02	 6.9762e+02	-7.8339e+01	 1.9329e+04	 3.9893e+03	-4.8453e+00
 1.4779e+05	 6.4010e+02	 4.2857e+00	 8.8084e-01	 3.4316e+02	 7.0036e+02	-7.8386e+01	 1.3824e+04	 2.8412e+03	-4.8654e+00
 2.2168e+05	 6.4010e+02	 4.0376e+00	 7.6729e-01	 3.4316e+02	 7.0293e+02	-7.9240e+01	 1.0580e+04	 2.0106e+03	-5.2621e+00
 3.3253e+05	 6.4010e+02	 3.8527e+00	 6.4126e-01	 3.4315e+02	 7.0537e+02	-8.0550e+01	 8.4393e+03	 1.4047e+03	-6.0080e+00
 4.9879e+05	 6.4010e+02	-2.1113e+00	 4.8294e+01	 3.4315e+02	 7.0804e+02	 2.5032e+00	 7.4706e+01	-1.7089e+03	 4.3717e-02
 7.4818e+05	 6.4010e+02	 3.6664e+00	 3.4896e-01	 3.4316e+02	 7.1443e+02	-8.4563e+01	 6.8926e+03	 6.5603e+02	-1.0507e+01
 9.0000e+05	 6.4010e+02	 3.6328e+00	 3.0829e-01	 3.4316e+02	 7.2218e+02	-8.5149e+01	 6.4859e+03	 5.5041e+02	-1.1784e+01
 1.0000e+02	 7.1940e+02	 6.0924e+00	 4.6570e-02	 3.4316e+02	 7.3025e+02	-8.9562e+01	 3.8642e+08	 2.9538e+06	-1.3082e+02
 1.5000e+02	 7.1940e+02	 6.0831e+00	 5.5270e-02	 3.4316e+02	 7.3270e+02	-8.9479e+01	 2.1706e+08	 1.9722e+06	-1.1006e+02
 2.2500e+02	 7.1940e+02	 6.0717e+00	 5.6747e-02	 3.4316e+02	 7.3556e+02	-8.9465e+01	 1.4094e+08	 1.3173e+06	-1.0700e+02
 3.3750e+02	 7.1940e+02	 6.0599e+00	 6.5397e-02	 3.4315e+02	 7.3812e+02	-8.9382e+01	 8.1534e+07	 8.7989e+05	-9.2664e+01
 5.0625e+02	 7.1940e+02	 6.0464e+00	 7.7066e-02	 3.4316e+02	 7.4082e+02	-8.9270e+01	 4.6126e+07	 5.8790e+05	-7.8458e+01
 7.5938e+02	 7.1940e+02	 6.0314e+00	 9.2619e-02	 3.4316e+02	 7.4350e+02	-8.9120e+01	 2.5587e+07	 3.9291e+05	-6.5121e+01
 1.1391e+03	 7.1940e+02	 6.0128e+00	 1.1393e-01	 3.4316e+02	 7.4862e+02	-8.8915e+01	 1.3867e+07	 2.6275e+05	-5.2777e+01
 1.7086e+03	 7.1940e+02	 5.9911e+00	 1.4169e-01	 3.4316e+02	 7.5137e+02	-8.8645e+01	 7.4334e+06	 1.7580e+05	-4.2283e+01
 2.5629e+03	 7.1940e+02	 5.9639e+00	 1.7847e-01	 3.4315e+02	 7.5393e+02	-8.8286e+01	 3.9344e+06	 1.1774e+05	-3.3417e+01
 3.8443e+03	 7.1940e+02	 5.9286e+00	 2.2722e-01	 3.4316e+02	 7.5659e+02	-8.7805e+01	 2.0602e+06	 7.8958e+04	-2.6092e+01
 5.7665e+03	 7.1940e+02	 5.8829e+00	 2.9113e-01	 3.4316e+02	 7.5906e+02	-8.7167e+01	 1.0720e+06	 5.3047e+04	-2.0208e+01
 8.6498e+03	 7.1940e+02	 5.8206e+00	 3.7377e-01	 3.4315e+02	 7.6162e+02	-8.6326e+01	 5.5662e+05	 3.5744e+04	-1.5573e+01
 1.2975e+04	 7.1940e+02	 5.7326e+00	 4.7742e-01	 3.4316e+02	 7.6425e+02	-8.5239e+01	 2.9052e+05	 2.4195e+04	-1.2007e+01
 1.9462e+04	 7.1940e+02	 5.6072e+00	 6.0018e-01	 3.4315e+02	 7.6681e+02	-8.3890e+01	 1.5406e+05	 1.6491e+04	-9.3425e+00
 2.9193e+04	 7.1940e+02	 5.4308e+00	 7.3262e-01	 3.4315e+02	 7.6954e+02	-8.2317e+01	 8.4142e+04	 1.1351e+04	-7.4129e+00
 4.3789e+04	 7.1940e+02	 5.1945e+00	 8.5312e-01	 3.4315e+02	 7.7200e+02	-8.0673e+01	 4.8171e+04	 7.9115e+03	-6.0888e+00
 6.5684e+04	 7.1940e+02	 4.9035e+00	 9.3221e-01	 3.4316e+02	 7.7443e+02	-7.9236e+01	 2.9390e+04	 5.5873e+03	-5.2601e+00
 9.8526e+04	 7.1940e+02	 4.5851e+00	 9.4302e-01	 3.4315e+02	 7.7712e+02	-7.8378e+01	 1.9369e+04	 3.9835e+03	-4.8622e+00
 1.4779e+05	 7.1940e+02	 4.2915e+00	 8.8155e-01	 3.4315e+02	 7.7962e+02	-7.8392e+01	 1.3813e+04	 2.8374e+03	-4.8682e+00
 2.2168e+05	 7.1940e+02	 4.0420e+00	 7.6988e-01	 3.4315e+02	 7.8236e+02	-7.9216e+01	 1.0544e+04	 2.0084e+03	-5.2501e+00
 3.3253e+05	 7.1940e+02	 3.8556e+00	 6.4547e-01	 3.4315e+02	 7.8481e+02	-8.0496e+01	 8.3843e+03	 1.4036e+03	-5.9733e+00
 4.9879e+05	 7.1940e+02	-2.1765e+00	 4.8312e+01	 3.4315e+02	 7.8748e+02	 2.5795e+00	 7.4679e+01	-1.6576e+03	 4.5052e-02
 7.4818e+05	 7.1940e+02	 3.6650e+00	 3.5503e-01	 3.4315e+02	 7.9382e+02	-8.4467e+01	 6.7747e+03	 6.5628e+02	-1.0323e+01
 9.0000e+05	 7.1940e+02	 3.6304e+00	 3.1344e-01	 3.4314e+02	 8.0181e+02	-8.5066e+01	 6.3793e+03	 5.5077e+02	-1.1583e+01
 1.0000e+02	 7.9910e+02	 6.0879e+00	 4.7545e-02	 3.4314e+02	 8.0968e+02	-8.9553e+01	 3.7850e+08	 2.9560e+06	-1.2805e+02
 1.5000e+02	 7.9910e+02	 6.0765e+00	 4.7400e-02	 3.4313e+02	 8.1226e+02	-8.9553e+01	 2.5310e+08	 1.9743e+06	-1.2819e+02
 2.2500e+02	 7.9910e+02	 6.0667e+00	 5.8222e-02	 3.4314e+02	 8.1470e+02	-8.9450e+01	 1.3737e+08	 1.3183e+06	-1.0420e+02
 3.3750e+02	 7.9910e+02	 6.0540e+00	 6.6855e-02	 3.4314e+02	 8.1732e+02	-8.9367e+01	 7.9755e+07	 8.8074e+05	-9.0554e+01
 5.0625e+02	 7.9910e+02	 6.0406e+00	 7.8738e-02	 3.4314e+02	 8.1993e+02	-8.9253e+01	 4.5146e+07	 5.8847e+05	-7.6717e+01
 7.5938e+02	 7.9910e+02	 6.0246e+00	 9.4665e-02	 3.4314e+02	 8.2250e+02	-8.9100e+01	 2.5034e+07	 3.9336e+05	-6.3641e+01
 1.1391e+03	 7.9910e+02	 6.0055e+00	 1.1568e-01	 3.4314e+02	 8.2762e+02	-8.8897e+01	 1.3658e+07	 2.6307e+05	-5.1916e+01
 1.7086e+03	 7.9910e+02	 5.9833e+00	 1.4323e-01	 3.4314e+02	 8.3037e+02	-8.8629e+01	 7.3537e+06	 1.7603e+05	-4.1775e+01
 2.5629e+03	 7.9910e+02	 5.9546e+00	 1.7970e-01	 3.4315e+02	 8.3293e+02	-8.8271e+01	 3.9074e+06	 1.1792e+05	-3.3136e+01
 3.8443e+03	 7.9910e+02	 5.9191e+00	 2.2777e-01	 3.4314e+02	 8.3551e+02	-8.7796e+01	 2.0552e+06	 7.9084e+04	-2.5987e+01
 5.7665e+03	 7.9910e+02	 5.8729e+00	 2.9033e-01	 3.4314e+02	 8.3806e+02	-8.7170e+01	 1.0749e+06	 5.3137e+04	-2.0228e+01
 8.6498e+03	 7.9910e+02	 5.8106e+00	 3.7129e-01	 3.4314e+02	 8.4062e+02	-8.6344e+01	 5.6033e+05	 3.5805e+04	-1.5650e+01
 1.2975e+04	 7.9910e+02	 5.7234e+00	 4.7284e-01	 3.4314e+02	 8.4325e+02	-8.5277e+01	 2.9333e+05	 2.4234e+04	-1.2104e+01
 1.9462e+04	 7.9910e+02	 5.6003e+00	 5.9391e-01	 3.4315e+02	 8.4581e+02	-8.3946e+01	 1.5569e+05	 1.6511e+04	-9.4295e+00
 2.9193e+04	 7.9910e+02	 5.4266e+00	 7.2543e-01	 3.4314e+02	 8.4862e+02	-8.2386e+01	 8.4976e+04	 1.1360e+04	-7.4805e+00
 4.3789e+04	 7.9910e+02	 5.1931e+00	 8.4683e-01	 3.4315e+02	 8.5106e+02	-8.0739e+01	 4.8530e+04	 7.9135e+03	-6.1325e+00
 6.5684e+04	 7.9910e+02	 4.9044e+00	 9.2779e-01	 3.4314e+02	 8.5386e+02	-7.9288e+01	 2.9530e+04	 5.5863e+03	-5.2860e+00
 9.8526e+04	 7.9910e+02	 4.5868e+00	 9.4071e-01	 3.4314e+02	 8.5643e+02	-7.8410e+01	 1.9416e+04	 3.9821e+03	-4.8759e+00
 1.4779e+05	 7.9910e+02	 4.2932e+00	 8.8105e-01	 3.4315e+02	 8.5909e+02	-7.8403e+01	 1.3820e+04	 2.8362e+03	-4.8728e+00
 2.2168e+05	 7.9910e+02	 4.0434e+00	 7.7099e-01	 3.4314e+02	 8.6168e+02	-7.9205e+01	 1.0529e+04	 2.0076e+03	-5.2445e+00
 3.3253e+05	 7.9910e+02	 3.8561e+00	 6.4795e-01	 3.4315e+02	 8.6436e+02	-8.0462e+01	 8.3523e+03	 1.4034e+03	-5.9513e+00
 4.9879e+05	 7.9910e+02	-2.2227e+00	 4.8307e+01	 3.4315e+02	 8.6704e+02	 2.6345e+00	 7.4687e+01	-1.6232e+03	 4.6013e-02
 7.4818e+05	 7.9910e+02	 3.6633e+00	 3.5472e-01	 3.4315e+02	 8.7331e+02	-8.4469e+01	 6.7807e+03	 6.5658e+02	-1.0327e+01
 9.0000e+05	 7.9910e+02	 3.6281e+00	 3.1339e-01	 3.4316e+02	 8.8100e+02	-8.5063e+01	 6.3803e+03	 5.5113e+02	-1.1577e+01
 1.0000e+02	 8.7820e+02	 6.0839e+00	 4.8537e-02	 3.4315e+02	 8.8925e+02	-8.9543e+01	 3.7076e+08	 2.9579e+06	-1.2534e+02
 1.5000e+02	 8.7820e+02	 6.0773e+00	 5.1473e-02	 3.4315e+02	 8.9170e+02	-8.9515e+01	 2.3308e+08	 1.9741e+06	-1.1807e+02
 2.2500e+02	 8.7820e+02	 6.0621e+00	 5.9653e-02	 3.4315e+02	 8.9439e+02	-8.9436e+01	 1.3408e+08	 1.3194e+06	-1.0162e+02
 3.3750e+02	 8.7820e+02	 6.0493e+00	 6.8547e-02	 3.4315e+02	 8.9693e+02	-8.9351e+01	 7.7787e+07	 8.8143e+05	-8.8251e+01
 5.0625e+02	 8.7820e+02	 6.0352e+00	 8.0572e-02	 3.4316e+02	 8.9962e+02	-8.9235e+01	 4.4118e+07	 5.8899e+05	-7.4904e+01
 7.5938e+02	 8.7820e+02	 6.0187e+00	 9.6390e-02	 3.4315e+02	 9.0218e+02	-8.9082e+01	 2.4586e+07	 3.9374e+05	-6.2441e+01
 1.1391e+03	 8.7820e+02	 5.9989e+00	 1.1730e-01	 3.4315e+02	 9.0731e+02	-8.8880e+01	 1.3469e+07	 2.6336e+05	-5.1143e+01
 1.7086e+03	 8.7820e+02	 5.9760e+00	 1.4517e-01	 3.4315e+02	 9.0975e+02	-8.8608e+01	 7.2550e+06	 1.7625e+05	-4.1164e+01
 2.5629e+03	 8.7820e+02	 5.9469e+00	 1.8117e-01	 3.4316e+02	 9.1250e+02	-8.8255e+01	 3.8757e+06	 1.1807e+05	-3.2825e+01
 3.8443e+03	 8.7820e+02	 5.9107e+00	 2.2865e-01	 3.4315e+02	 9.1506e+02	-8.7785e+01	 2.0473e+06	 7.9198e+04	-2.5850e+01
 5.7665e+03	 8.7820e+02	 5.8639e+00	 2.9028e-01	 3.4315e+02	 9.1781e+02	-8.7166e+01	 1.0751e+06	 5.3219e+04	-2.0201e+01
 8.6498e+03	 8.7820e+02	 5.8013e+00	 3.6966e-01	 3.4314e+02	 9.2037e+02	-8.6354e+01	 5.6281e+05	 3.5862e+04	-1.5694e+01
 1.2975e+04	 8.7820e+02	 5.7146e+00	 4.6955e-01	 3.4315e+02	 9.2306e+02	-8.5303e+01	 2.9538e+05	 2.4271e+04	-1.2170e+01
 1.9462e+04	 8.7820e+02	 5.5931e+00	 5.8913e-01	 3.4316e+02	 9.2562e+02	-8.3987e+01	 1.5695e+05	 1.6532e+04	-9.4939e+00
 2.9193e+04	 8.7820e+02	 5.4214e+00	 7.1992e-01	 3.4315e+02	 9.2828e+02	-8.2436e+01	 8.5627e+04	 1.1370e+04	-7.5306e+00
 4.3789e+04	 8.7820e+02	 5.1905e+00	 8.4132e-01	 3.4315e+02	 9.3075e+02	-8.0793e+01	 4.8847e+04	 7.9176e+03	-6.1695e+00
 6.5684e+04	 8.7820e+02	 4.9032e+00	 9.2370e-01	 3.4315e+02	 9.3325e+02	-7.9331e+01	 2.9661e+04	 5.5876e+03	-5.3083e+00
 9.8526e+04	 8.7820e+02	 4.5866e+00	 9.3825e-01	 3.4316e+02	 9.3587e+02	-7.8439e+01	 1.9467e+04	 3.9822e+03	-4.8885e+00
 1.4779e+05	 8.7820e+02	 4.2935e+00	 8.8013e-01	 3.4315e+02	 9.3837e+02	-7.8415e+01	 1.3835e+04	 2.8361e+03	-4.8782e+00
 2.2168e+05	 8.7820e+02	 4.0433e+00	 7.7139e-01	 3.4315e+02	 9.4111e+02	-7.9199e+01	 1.0524e+04	 2.0077e+03	-5.2416e+00
 3.3253e+05	 8.7820e+02	 3.8555e+00	 6.4953e-01	 3.4316e+02	 9.4356e+02	-8.0437e+01	 8.3319e+03	 1.4037e+03	-5.9359e+00
 4.9879e+05	 8.7820e+02	-2.2563e+00	 4.8287e+01	 3.4315e+02	 9.4634e+02	 2.6753e+00	 7.4718e+01	-1.5990e+03	 4.6727e-02
 7.4818e+05	 8.7820e+02	 3.6602e+00	 3.5832e-01	 3.4315e+02	 9.5286e+02	-8.4409e+01	 6.7126e+03	 6.5714e+02	-1.0215e+01
 9.0000e+05	 8.7820e+02	 3.6243e+00	 3.1826e-01	 3.4315e+02	 9.6050e+02	-8.4981e+01	 6.2826e+03	 5.5170e+02	-1.1388e+01
 1.0000e+02	 9.5780e+02	 6.0807e+00	 4.9455e-02	 3.4315e+02	 9.6839e+02	-8.9534e+01	 3.6388e+08	 2.9595e+06	-1.2296e+02
 1.5000e+02	 9.5780e+02	 6.0691e+00	 5.7285e-02	 3.4315e+02	 9.7101e+02	-8.9459e+01	 2.0943e+08	 1.9767e+06	-1.0595e+02
 2.2500e+02	 9.5780e+02	 6.0579e+00	 6.0941e-02	 3.4316e+02	 9.7350e+02	-8.9424e+01	 1.3124e+08	 1.3203e+06	-9.9406e+01
 3.3750e+02	 9.5780e+02	 6.0447e+00	 7.0036e-02	 3.4315e+02	 9.7615e+02	-8.9336e+01	 7.6133e+07	 8.8210e+05	-8.6308e+01
 5.0625e+02	 9.5780e+02	 6.0303e+00	 8.2290e-02	 3.4315e+02	 9.7862e+02	-8.9218e+01	 4.3197e+07	 5.8947e+05	-7.3281e+01
 7.5938e+02	 9.5780e+02	 6.0131e+00	 9.8303e-02	 3.4315e+02	 9.8118e+02	-8.9063e+01	 2.4107e+07	 3.9410e+05	-6.1169e+01
 1.1391e+03	 9.5780e+02	 5.9929e+00	 1.1951e-01	 3.4315e+02	 9.8643e+02	-8.8858e+01	 1.3220e+07	 2.6362e+05	-5.0147e+01
 1.7086e+03	 9.5780e+02	 5.9691e+00	 1.4699e-01	 3.4315e+02	 9.8906e+02	-8.8589e+01	 7.1654e+06	 1.7645e+05	-4.0609e+01
 2.5629e+03	 9.5780e+02	 5.9392e+00	 1.8299e-01	 3.4315e+02	 9.9162e+02	-8.8235e+01	 3.8372e+06	 1.1822e+05	-3.2457e+01
 3.8443e+03	 9.5780e+02	 5.9021e+00	 2.3000e-01	 3.4315e+02	 9.9436e+02	-8.7768e+01	 2.0352e+06	 7.9312e+04	-2.5661e+01
 5.7665e+03	 9.5780e+02	 5.8548e+00	 2.9082e-01	 3.4316e+02	 9.9687e+02	-8.7156e+01	 1.0731e+06	 5.3302e+04	-2.0132e+01
 8.6498e+03	 9.5780e+02	 5.7919e+00	 3.6928e-01	 3.4315e+02	 9.9965e+02	-8.6352e+01	 5.6339e+05	 3.5921e+04	-1.5684e+01
 1.2975e+04	 9.5780e+02	 5.7053e+00	 4.6786e-01	 3.4315e+02	 1.0021e+03	-8.5312e+01	 2.9645e+05	 2.4311e+04	-1.2194e+01
 1.9462e+04	 9.5780e+02	 5.5840e+00	 5.8599e-01	 3.4315e+02	 1.0047e+03	-8.4009e+01	 1.5780e+05	 1.6559e+04	-9.5293e+00
 2.9193e+04	 9.5780e+02	 5.4141e+00	 7.1579e-01	 3.4315e+02	 1.0072e+03	-8.2469e+01	 8.6120e+04	 1.1386e+04	-7.5638e+00
 4.3789e+04	 9.5780e+02	 5.1850e+00	 8.3710e-01	 3.4315e+02	 1.0097e+03	-8.0829e+01	 4.9093e+04	 7.9259e+03	-6.1940e+00
 6.5684e+04	 9.5780e+02	 4.8993e+00	 9.2002e-01	 3.4315e+02	 1.0124e+03	-7.9364e+01	 2.9779e+04	 5.5921e+03	-5.3252e+00
 9.8526e+04	 9.5780e+02	 4.5836e+00	 9.3545e-01	 3.4315e+02	 1.0150e+03	-7.8465e+01	 1.9525e+04	 3.9848e+03	-4.8999e+00
 1.4779e+05	 9.5780e+02	 4.2912e+00	 8.7838e-01	 3.4316e+02	 1.0177e+03	-7.8432e+01	 1.3863e+04	 2.8376e+03	-4.8854e+00
 2.2168e+05	 9.5780e+02	 4.0414e+00	 7.7074e-01	 3.4315e+02	 1.0202e+03	-7.9203e+01	 1.0532e+04	 2.0086e+03	-5.2435e+00
 3.3253e+05	 9.5780e+02	 3.8534e+00	 6.5011e-01	 3.4315e+02	 1.0227e+03	-8.0424e+01	 8.3245e+03	 1.4044e+03	-5.9273e+00
 4.9879e+05	 9.5780e+02	-2.2775e+00	 4.8254e+01	 3.4315e+02	 1.0255e+03	 2.7023e+00	 7.4769e+01	-1.5841e+03	 4.7199e-02
 7.4818e+05	 9.5780e+02	 3.6569e+00	 3.5920e-01	 3.4315e+02	 1.0320e+03	-8.4390e+01	 6.6961e+03	 6.5774e+02	-1.0180e+01
 9.0000e+05	 9.5780e+02	 3.6203e+00	 3.1984e-01	 3.4315e+02	 1.0402e+03	-8.4951e+01	 6.2516e+03	 5.5231e+02	-1.1319e+01
 1.0000e+02	 1.0374e+03	 6.0768e+00	 5.0593e-02	 3.4315e+02	 1.0481e+03	-8.9523e+01	 3.5569e+08	 2.9614e+06	-1.2011e+02
 1.5000e+02	 1.0374e+03	 6.0657e+00	 5.4643e-02	 3.4315e+02	 1.0508e+03	-8.9484e+01	 2.1956e+08	 1.9779e+06	-1.1101e+02
 2.2500e+02	 1.0374e+03	 6.0538e+00	 6.2390e-02	 3.4315e+02	 1.0532e+03	-8.9410e+01	 1.2819e+08	 1.3212e+06	-9.7032e+01
 3.3750e+02	 1.0374e+03	 6.0404e+00	 7.1521e-02	 3.4315e+02	 1.0560e+03	-8.9322e+01	 7.4553e+07	 8.8273e+05	-8.4457e+01
 5.0625e+02	 1.0374e+03	 6.0256e+00	 8.3923e-02	 3.4316e+02	 1.0586e+03	-8.9202e+01	 4.2357e+07	 5.8994e+05	-7.1799e+01
 7.5938e+02	 1.0374e+03	 6.0077e+00	 1.0006e-01	 3.4315e+02	 1.0614e+03	-8.9046e+01	 2.3685e+07	 3.9446e+05	-6.0044e+01
 1.1391e+03	 1.0374e+03	 5.9870e+00	 1.2159e-01	 3.4315e+02	 1.0663e+03	-8.8837e+01	 1.2994e+07	 2.6388e+05	-4.9240e+01
 1.7086e+03	 1.0374e+03	 5.9624e+00	 1.4900e-01	 3.4315e+02	 1.0689e+03	-8.8568e+01	 7.0686e+06	 1.7665e+05	-4.0015e+01
 2.5629e+03	 1.0374e+03	 5.9318e+00	 1.8481e-01	 3.4315e+02	 1.0715e+03	-8.8215e+01	 3.7994e+06	 1.1837e+05	-3.2097e+01
 3.8443e+03	 1.0374e+03	 5.8942e+00	 2.3153e-01	 3.4315e+02	 1.0740e+03	-8.7751e+01	 2.0218e+06	 7.9419e+04	-2.5458e+01
 5.7665e+03	 1.0374e+03	 5.8460e+00	 2.9193e-01	 3.4315e+02	 1.0765e+03	-8.7141e+01	 1.0690e+06	 5.3382e+04	-2.0025e+01
 8.6498e+03	 1.0374e+03	 5.7826e+00	 3.6964e-01	 3.4315e+02	 1.0794e+03	-8.6342e+01	 5.6284e+05	 3.5978e+04	-1.5644e+01
 1.2975e+04	 1.0374e+03	 5.6958e+00	 4.6692e-01	 3.4315e+02	 1.0818e+03	-8.5314e+01	 2.9705e+05	 2.4351e+04	-1.2199e+01
 1.9462e+04	 1.0374e+03	 5.5753e+00	 5.8383e-01	 3.4315e+02	 1.0846e+03	-8.4022e+01	 1.5838e+05	 1.6585e+04	-9.5495e+00
 2.9193e+04	 1.0374e+03	 5.4061e+00	 7.1278e-01	 3.4315e+02	 1.0872e+03	-8.2489e+01	 8.6485e+04	 1.1403e+04	-7.5846e+00
 4.3789e+04	 1.0374e+03	 5.1785e+00	 8.3346e-01	 3.4315e+02	 1.0900e+03	-8.0857e+01	 4.9308e+04	 7.9359e+03	-6.2133e+00
 6.5684e+04	 1.0374e+03	 4.8941e+00	 9.1656e-01	 3.4315e+02	 1.0926e+03	-7.9392e+01	 2.9891e+04	 5.5981e+03	-5.3396e+00
 9.8526e+04	 1.0374e+03	 4.5795e+00	 9.3245e-01	 3.4315e+02	 1.0954e+03	-7.8491e+01	 1.9588e+04	 3.9884e+03	-4.9113e+00
