Repository: maxwolters02/bachelor-thesis

File: data/Daten final/PEI5mgmL_90°C_Abs.TXT (part 1 of 9)
PEI 25 kg/mol, 2 mg/ml from Ethanol on B 10 x 15 mm + H 1x1 mm, 70 nm, 30 µm, Absorption, 23.4.2026, 10:30
Diameter[mm] 1.128e+00  Thickness[mm] 1.000e-04  Spacer Capacity[pF] 0.000e+00  Spacer Area[mm^2] 0.000e+00
Fixed value(s) :  AC Volt  [Vrms]=1.000
 Freq. [Hz]	 Time  [s]	 Eps'   	 Eps''  	M Temp [K]	M Time M[s]	  Phi [Deg]	 Zp' [Ohms]	 Zp'' [Ohms]	Tan(Phi) 
 1.0000e+02	 0.0000e+00	 6.2462e+00	 1.8167e-01	 3.6316e+02	 7.6000e+00	-8.8334e+01	 9.9055e+07	 2.8811e+06	-3.4381e+01
 1.5000e+02	 0.0000e+00	 6.2111e+00	 1.5830e-01	 3.6316e+02	 1.0080e+01	-8.8540e+01	 7.5786e+07	 1.9315e+06	-3.9236e+01
 2.2500e+02	 0.0000e+00	 6.1794e+00	 1.4322e-01	 3.6315e+02	 1.2580e+01	-8.8672e+01	 5.5845e+07	 1.2943e+06	-4.3146e+01
 3.3750e+02	 0.0000e+00	 6.1528e+00	 1.3043e-01	 3.6316e+02	 1.5270e+01	-8.8786e+01	 4.0879e+07	 8.6661e+05	-4.7171e+01
 5.0625e+02	 0.0000e+00	 6.1289e+00	 1.2215e-01	 3.6316e+02	 1.7690e+01	-8.8858e+01	 2.9102e+07	 5.7999e+05	-5.0176e+01
 7.5938e+02	 0.0000e+00	 6.1074e+00	 1.1910e-01	 3.6316e+02	 2.0490e+01	-8.8883e+01	 1.9897e+07	 3.8802e+05	-5.1278e+01
 1.1391e+03	 0.0000e+00	 6.0875e+00	 1.2159e-01	 3.6316e+02	 2.5440e+01	-8.8856e+01	 1.2993e+07	 2.5953e+05	-5.0065e+01
 1.7086e+03	 0.0000e+00	 6.0682e+00	 1.3149e-01	 3.6316e+02	 2.7940e+01	-8.8759e+01	 8.0103e+06	 1.7357e+05	-4.6151e+01
 2.5629e+03	 0.0000e+00	 6.0483e+00	 1.5007e-01	 3.6316e+02	 3.0500e+01	-8.8579e+01	 4.6788e+06	 1.1609e+05	-4.0302e+01
 3.8443e+03	 0.0000e+00	 6.0262e+00	 1.8030e-01	 3.6316e+02	 3.3250e+01	-8.8286e+01	 2.5963e+06	 7.7678e+04	-3.3424e+01
 5.7665e+03	 0.0000e+00	 6.0001e+00	 2.2586e-01	 3.6316e+02	 3.5690e+01	-8.7844e+01	 1.3817e+06	 5.2011e+04	-2.6566e+01
 8.6498e+03	 0.0000e+00	 5.9651e+00	 2.9214e-01	 3.6316e+02	 3.8360e+01	-8.7196e+01	 7.1214e+05	 3.4878e+04	-2.0418e+01
 1.2975e+04	 0.0000e+00	 5.9151e+00	 3.8542e-01	 3.6315e+02	 4.0940e+01	-8.6272e+01	 3.5986e+05	 2.3448e+04	-1.5347e+01
 1.9462e+04	 0.0000e+00	 5.8392e+00	 5.1135e-01	 3.6315e+02	 4.3550e+01	-8.4995e+01	 1.8083e+05	 1.5836e+04	-1.1419e+01
 2.9193e+04	 0.0000e+00	 5.7195e+00	 6.7269e-01	 3.6315e+02	 4.6190e+01	-8.3292e+01	 9.1638e+04	 1.0778e+04	-8.5024e+00
 4.3789e+04	 0.0000e+00	 5.5313e+00	 8.5954e-01	 3.6315e+02	 4.8850e+01	-8.1167e+01	 4.7811e+04	 7.4297e+03	-6.4352e+00
 6.5684e+04	 0.0000e+00	 5.2524e+00	 1.0426e+00	 3.6316e+02	 5.1310e+01	-7.8772e+01	 2.6277e+04	 5.2161e+03	-5.0376e+00
 9.8526e+04	 0.0000e+00	 4.8829e+00	 1.1708e+00	 3.6315e+02	 5.3880e+01	-7.6516e+01	 1.5600e+04	 3.7406e+03	-4.1704e+00
 1.4779e+05	 0.0000e+00	 4.4618e+00	 1.1921e+00	 3.6316e+02	 5.9020e+01	-7.5041e+01	 1.0214e+04	 2.7291e+03	-3.7427e+00
 2.2168e+05	 0.0000e+00	 4.0678e+00	 1.0930e+00	 3.6316e+02	 6.1600e+01	-7.4960e+01	 7.4271e+03	 1.9956e+03	-3.7217e+00
 3.3253e+05	 0.0000e+00	 3.7519e+00	 9.0901e-01	 3.6316e+02	 6.4060e+01	-7.6381e+01	 5.9535e+03	 1.4424e+03	-4.1274e+00
 4.9879e+05	 0.0000e+00	-4.4766e+00	 4.6233e+01	 3.6316e+02	 6.6740e+01	 5.5305e+00	 7.8036e+01	-8.0595e+02	 9.6826e-02
 7.4818e+05	 0.0000e+00	 3.4664e+00	 4.1243e-01	 3.6315e+02	 7.3440e+01	-8.3215e+01	 5.8319e+03	 6.9387e+02	-8.4049e+00
 9.0000e+05	 0.0000e+00	 3.4342e+00	 3.3389e-01	 3.6315e+02	 8.1130e+01	-8.4447e+01	 5.9886e+03	 5.8224e+02	-1.0285e+01
 1.0000e+02	 7.8400e+01	 6.2477e+00	 1.8203e-01	 3.6315e+02	 8.9270e+01	-8.8331e+01	 9.8859e+07	 2.8804e+06	-3.4322e+01
 1.5000e+02	 7.8400e+01	 6.2106e+00	 1.5957e-01	 3.6315e+02	 9.1780e+01	-8.8528e+01	 7.5185e+07	 1.9317e+06	-3.8921e+01
 2.2500e+02	 7.8400e+01	 6.1807e+00	 1.4324e-01	 3.6315e+02	 9.4490e+01	-8.8672e+01	 5.5838e+07	 1.2940e+06	-4.3150e+01
 3.3750e+02	 7.8400e+01	 6.1542e+00	 1.3060e-01	 3.6315e+02	 9.7080e+01	-8.8784e+01	 4.0828e+07	 8.6641e+05	-4.7123e+01
 5.0625e+02	 7.8400e+01	 6.1302e+00	 1.2231e-01	 3.6315e+02	 9.9830e+01	-8.8857e+01	 2.9063e+07	 5.7986e+05	-5.0121e+01
 7.5938e+02	 7.8400e+01	 6.1087e+00	 1.1926e-01	 3.6315e+02	 1.0244e+02	-8.8882e+01	 1.9870e+07	 3.8794e+05	-5.1220e+01
 1.1391e+03	 7.8400e+01	 6.0887e+00	 1.2182e-01	 3.6315e+02	 1.0750e+02	-8.8854e+01	 1.2969e+07	 2.5948e+05	-4.9982e+01
 1.7086e+03	 7.8400e+01	 6.0699e+00	 1.3156e-01	 3.6315e+02	 1.1000e+02	-8.8758e+01	 8.0060e+06	 1.7352e+05	-4.6139e+01
 2.5629e+03	 7.8400e+01	 6.0498e+00	 1.5017e-01	 3.6315e+02	 1.1275e+02	-8.8578e+01	 4.6759e+06	 1.1606e+05	-4.0287e+01
 3.8443e+03	 7.8400e+01	 6.0275e+00	 1.8045e-01	 3.6315e+02	 1.1525e+02	-8.8285e+01	 2.5941e+06	 7.7662e+04	-3.3403e+01
 5.7665e+03	 7.8400e+01	 6.0013e+00	 2.2623e-01	 3.6316e+02	 1.1800e+02	-8.7841e+01	 1.3794e+06	 5.2001e+04	-2.6527e+01
 8.6498e+03	 7.8400e+01	 5.9663e+00	 2.9240e-01	 3.6316e+02	 1.2056e+02	-8.7194e+01	 7.1152e+05	 3.4871e+04	-2.0404e+01
 1.2975e+04	 7.8400e+01	 5.9164e+00	 3.8563e-01	 3.6315e+02	 1.2325e+02	-8.6271e+01	 3.5967e+05	 2.3443e+04	-1.5342e+01
 1.9462e+04	 7.8400e+01	 5.8403e+00	 5.1187e-01	 3.6315e+02	 1.2569e+02	-8.4991e+01	 1.8064e+05	 1.5832e+04	-1.1410e+01
 2.9193e+04	 7.8400e+01	 5.7205e+00	 6.7330e-01	 3.6316e+02	 1.2850e+02	-8.3287e+01	 9.1555e+04	 1.0776e+04	-8.4962e+00
 4.3789e+04	 7.8400e+01	 5.5319e+00	 8.6009e-01	 3.6316e+02	 1.3094e+02	-8.1163e+01	 4.7781e+04	 7.4289e+03	-6.4318e+00
 6.5684e+04	 7.8400e+01	 5.2531e+00	 1.0433e+00	 3.6315e+02	 1.3344e+02	-7.8766e+01	 2.6259e+04	 5.2155e+03	-5.0348e+00
 9.8526e+04	 7.8400e+01	 4.8833e+00	 1.1713e+00	 3.6315e+02	 1.3619e+02	-7.6513e+01	 1.5594e+04	 3.7403e+03	-4.1693e+00
 1.4779e+05	 7.8400e+01	 4.4620e+00	 1.1921e+00	 3.6315e+02	 1.4150e+02	-7.5042e+01	 1.0214e+04	 2.7290e+03	-3.7429e+00
 2.2168e+05	 7.8400e+01	 4.0682e+00	 1.0928e+00	 3.6315e+02	 1.4394e+02	-7.4964e+01	 7.4285e+03	 1.9954e+03	-3.7228e+00
 3.3253e+05	 7.8400e+01	 3.7524e+00	 9.0876e-01	 3.6315e+02	 1.4669e+02	-7.6386e+01	 5.9552e+03	 1.4422e+03	-4.1291e+00
 4.9879e+05	 7.8400e+01	-4.4742e+00	 4.6241e+01	 3.6315e+02	 1.4936e+02	 5.5267e+00	 7.8024e+01	-8.0637e+02	 9.6759e-02
 7.4818e+05	 7.8400e+01	 3.4661e+00	 4.1783e-01	 3.6315e+02	 1.5603e+02	-8.3126e+01	 5.7566e+03	 6.9393e+02	-8.2955e+00
 9.0000e+05	 7.8400e+01	 3.4340e+00	 3.3830e-01	 3.6316e+02	 1.6394e+02	-8.4374e+01	 5.9104e+03	 5.8227e+02	-1.0151e+01
 1.0000e+02	 1.6120e+02	 6.2490e+00	 1.8183e-01	 3.6315e+02	 1.7177e+02	-8.8333e+01	 9.8969e+07	 2.8798e+06	-3.4367e+01
 1.5000e+02	 1.6120e+02	 6.2131e+00	 1.6095e-01	 3.6315e+02	 1.7445e+02	-8.8516e+01	 7.4540e+07	 1.9309e+06	-3.8603e+01
 2.2500e+02	 1.6120e+02	 6.1820e+00	 1.4322e-01	 3.6315e+02	 1.7695e+02	-8.8673e+01	 5.5843e+07	 1.2938e+06	-4.3163e+01
 3.3750e+02	 1.6120e+02	 6.1551e+00	 1.3041e-01	 3.6315e+02	 1.7958e+02	-8.8786e+01	 4.0886e+07	 8.6629e+05	-4.7197e+01
 5.0625e+02	 1.6120e+02	 6.1316e+00	 1.2235e-01	 3.6315e+02	 1.8206e+02	-8.8857e+01	 2.9054e+07	 5.7973e+05	-5.0116e+01
 7.5938e+02	 1.6120e+02	 6.1101e+00	 1.1947e-01	 3.6315e+02	 1.8469e+02	-8.8880e+01	 1.9836e+07	 3.8785e+05	-5.1143e+01
 1.1391e+03	 1.6120e+02	 6.0901e+00	 1.2158e-01	 3.6315e+02	 1.9002e+02	-8.8856e+01	 1.2994e+07	 2.5942e+05	-5.0090e+01
 1.7086e+03	 1.6120e+02	 6.0709e+00	 1.3176e-01	 3.6315e+02	 1.9269e+02	-8.8757e+01	 7.9936e+06	 1.7349e+05	-4.6075e+01
 2.5629e+03	 1.6120e+02	 6.0505e+00	 1.5043e-01	 3.6315e+02	 1.9555e+02	-8.8576e+01	 4.6679e+06	 1.1605e+05	-4.0223e+01
 3.8443e+03	 1.6120e+02	 6.0286e+00	 1.8044e-01	 3.6315e+02	 1.9800e+02	-8.8286e+01	 2.5942e+06	 7.7648e+04	-3.3410e+01
 5.7665e+03	 1.6120e+02	 6.0022e+00	 2.2634e-01	 3.6315e+02	 2.0044e+02	-8.7840e+01	 1.3788e+06	 5.1993e+04	-2.6519e+01
 8.6498e+03	 1.6120e+02	 5.9676e+00	 2.9271e-01	 3.6314e+02	 2.0319e+02	-8.7192e+01	 7.1078e+05	 3.4863e+04	-2.0388e+01
 1.2975e+04	 1.6120e+02	 5.9176e+00	 3.8598e-01	 3.6315e+02	 2.0575e+02	-8.6268e+01	 3.5934e+05	 2.3438e+04	-1.5331e+01
 1.9462e+04	 1.6120e+02	 5.8411e+00	 5.1230e-01	 3.6315e+02	 2.0850e+02	-8.4988e+01	 1.8049e+05	 1.5830e+04	-1.1402e+01
 2.9193e+04	 1.6120e+02	 5.7210e+00	 6.7386e-01	 3.6315e+02	 2.1106e+02	-8.3282e+01	 9.1479e+04	 1.0775e+04	-8.4899e+00
 4.3789e+04	 1.6120e+02	 5.5324e+00	 8.6082e-01	 3.6315e+02	 2.1375e+02	-8.1156e+01	 4.7740e+04	 7.4282e+03	-6.4269e+00
 6.5684e+04	 1.6120e+02	 5.2532e+00	 1.0439e+00	 3.6315e+02	 2.1619e+02	-7.8761e+01	 2.6246e+04	 5.2154e+03	-5.0325e+00
 9.8526e+04	 1.6120e+02	 4.8831e+00	 1.1714e+00	 3.6314e+02	 2.1903e+02	-7.6511e+01	 1.5593e+04	 3.7404e+03	-4.1687e+00
 1.4779e+05	 1.6120e+02	 4.4617e+00	 1.1921e+00	 3.6314e+02	 2.2438e+02	-7.5041e+01	 1.0215e+04	 2.7291e+03	-3.7428e+00
 2.2168e+05	 1.6120e+02	 4.0682e+00	 1.0925e+00	 3.6314e+02	 2.2681e+02	-7.4968e+01	 7.4304e+03	 1.9954e+03	-3.7237e+00
 3.3253e+05	 1.6120e+02	 3.7528e+00	 9.0855e-01	 3.6314e+02	 2.2925e+02	-7.6391e+01	 5.9566e+03	 1.4421e+03	-4.1306e+00
 4.9879e+05	 1.6120e+02	-4.4703e+00	 4.6244e+01	 3.6314e+02	 2.3199e+02	 5.5216e+00	 7.8019e+01	-8.0707e+02	 9.6669e-02
 7.4818e+05	 1.6120e+02	 3.4657e+00	 4.2377e-01	 3.6314e+02	 2.3856e+02	-8.3029e+01	 5.6758e+03	 6.9402e+02	-8.1782e+00
 9.0000e+05	 1.6120e+02	 3.4334e+00	 3.4618e-01	 3.6315e+02	 2.4669e+02	-8.4242e+01	 5.7759e+03	 5.8238e+02	-9.9177e+00
 1.0000e+02	 2.4390e+02	 6.2497e+00	 1.8189e-01	 3.6315e+02	 2.5460e+02	-8.8333e+01	 9.8939e+07	 2.8794e+06	-3.4361e+01
 1.5000e+02	 2.4390e+02	 6.2138e+00	 1.5961e-01	 3.6316e+02	 2.5720e+02	-8.8529e+01	 7.5165e+07	 1.9307e+06	-3.8931e+01
 2.2500e+02	 2.4390e+02	 6.1833e+00	 1.4308e-01	 3.6316e+02	 2.5970e+02	-8.8674e+01	 5.5901e+07	 1.2935e+06	-4.3217e+01
 3.3750e+02	 2.4390e+02	 6.1561e+00	 1.3048e-01	 3.6315e+02	 2.6236e+02	-8.8786e+01	 4.0866e+07	 8.6614e+05	-4.7182e+01
 5.0625e+02	 2.4390e+02	 6.1324e+00	 1.2225e-01	 3.6315e+02	 2.6481e+02	-8.8858e+01	 2.9077e+07	 5.7966e+05	-5.0162e+01
 7.5938e+02	 2.4390e+02	 6.1111e+00	 1.1921e-01	 3.6315e+02	 2.6738e+02	-8.8882e+01	 1.9879e+07	 3.8779e+05	-5.1264e+01
 1.1391e+03	 2.4390e+02	 6.0913e+00	 1.2209e-01	 3.6315e+02	 2.7250e+02	-8.8852e+01	 1.2940e+07	 2.5937e+05	-4.9891e+01
 1.7086e+03	 2.4390e+02	 6.0720e+00	 1.3154e-01	 3.6315e+02	 2.7503e+02	-8.8759e+01	 8.0068e+06	 1.7346e+05	-4.6159e+01
 2.5629e+03	 2.4390e+02	 6.0517e+00	 1.5022e-01	 3.6315e+02	 2.7781e+02	-8.8578e+01	 4.6741e+06	 1.1603e+05	-4.0285e+01
 3.8443e+03	 2.4390e+02	 6.0297e+00	 1.8058e-01	 3.6315e+02	 2.8053e+02	-8.8285e+01	 2.5922e+06	 7.7634e+04	-3.3390e+01
 5.7665e+03	 2.4390e+02	 6.0033e+00	 2.2640e-01	 3.6315e+02	 2.8300e+02	-8.7840e+01	 1.3784e+06	 5.1983e+04	-2.6516e+01
 8.6498e+03	 2.4390e+02	 5.9684e+00	 2.9293e-01	 3.6316e+02	 2.8585e+02	-8.7190e+01	 7.1023e+05	 3.4859e+04	-2.0375e+01
 1.2975e+04	 2.4390e+02	 5.9184e+00	 3.8619e-01	 3.6316e+02	 2.8844e+02	-8.6267e+01	 3.5914e+05	 2.3435e+04	-1.5325e+01
 1.9462e+04	 2.4390e+02	 5.8422e+00	 5.1261e-01	 3.6317e+02	 2.9110e+02	-8.4986e+01	 1.8038e+05	 1.5827e+04	-1.1397e+01
 2.9193e+04	 2.4390e+02	 5.7219e+00	 6.7410e-01	 3.6316e+02	 2.9369e+02	-8.3281e+01	 9.1446e+04	 1.0773e+04	-8.4882e+00
 4.3789e+04	 2.4390e+02	 5.5333e+00	 8.6104e-01	 3.6316e+02	 2.9649e+02	-8.1155e+01	 4.7728e+04	 7.4271e+03	-6.4262e+00
 6.5684e+04	 2.4390e+02	 5.2538e+00	 1.0441e+00	 3.6315e+02	 2.9894e+02	-7.8760e+01	 2.6239e+04	 5.2147e+03	-5.0317e+00
 9.8526e+04	 2.4390e+02	 4.8835e+00	 1.1716e+00	 3.6315e+02	 3.0186e+02	-7.6509e+01	 1.5590e+04	 3.7401e+03	-4.1682e+00
 1.4779e+05	 2.4390e+02	 4.4623e+00	 1.1924e+00	 3.6315e+02	 3.0705e+02	-7.5040e+01	 1.0212e+04	 2.7288e+03	-3.7424e+00
 2.2168e+05	 2.4390e+02	 4.0690e+00	 1.0926e+00	 3.6315e+02	 3.0950e+02	-7.4970e+01	 7.4299e+03	 1.9950e+03	-3.7242e+00
 3.3253e+05	 2.4390e+02	 3.7536e+00	 9.0852e-01	 3.6315e+02	 3.1194e+02	-7.6394e+01	 5.9567e+03	 1.4418e+03	-4.1315e+00
 4.9879e+05	 2.4390e+02	-4.4703e+00	 4.6253e+01	 3.6315e+02	 3.1492e+02	 5.5204e+00	 7.8002e+01	-8.0707e+02	 9.6649e-02
 7.4818e+05	 2.4390e+02	 3.4664e+00	 4.2267e-01	 3.6315e+02	 3.2131e+02	-8.3048e+01	 5.6906e+03	 6.9388e+02	-8.2011e+00
 9.0000e+05	 2.4390e+02	 3.4340e+00	 3.4466e-01	 3.6314e+02	 3.2894e+02	-8.4269e+01	 5.8014e+03	 5.8227e+02	-9.9635e+00
 1.0000e+02	 3.2620e+02	 6.2510e+00	 1.8215e-01	 3.6315e+02	 3.3706e+02	-8.8331e+01	 9.8795e+07	 2.8789e+06	-3.4317e+01
 1.5000e+02	 3.2620e+02	 6.2162e+00	 1.6080e-01	 3.6314e+02	 3.3952e+02	-8.8518e+01	 7.4608e+07	 1.9300e+06	-3.8657e+01
 2.2500e+02	 3.2620e+02	 6.1839e+00	 1.4314e-01	 3.6315e+02	 3.4228e+02	-8.8674e+01	 5.5876e+07	 1.2934e+06	-4.3202e+01
 3.3750e+02	 3.2620e+02	 6.1571e+00	 1.3036e-01	 3.6315e+02	 3.4494e+02	-8.8787e+01	 4.0901e+07	 8.6601e+05	-4.7230e+01
 5.0625e+02	 3.2620e+02	 6.1336e+00	 1.2249e-01	 3.6314e+02	 3.4775e+02	-8.8856e+01	 2.9021e+07	 5.7955e+05	-5.0075e+01
 7.5938e+02	 3.2620e+02	 6.1120e+00	 1.1916e-01	 3.6314e+02	 3.5044e+02	-8.8883e+01	 1.9887e+07	 3.8773e+05	-5.1292e+01
 1.1391e+03	 3.2620e+02	 6.0922e+00	 1.2206e-01	 3.6314e+02	 3.5556e+02	-8.8852e+01	 1.2944e+07	 2.5933e+05	-4.9912e+01
 1.7086e+03	 3.2620e+02	 6.0730e+00	 1.3161e-01	 3.6315e+02	 3.5803e+02	-8.8759e+01	 8.0027e+06	 1.7343e+05	-4.6143e+01
 2.5629e+03	 3.2620e+02	 6.0528e+00	 1.5035e-01	 3.6315e+02	 3.6081e+02	-8.8577e+01	 4.6701e+06	 1.1601e+05	-4.0258e+01
 3.8443e+03	 3.2620e+02	 6.0307e+00	 1.8070e-01	 3.6314e+02	 3.6355e+02	-8.8284e+01	 2.5906e+06	 7.7621e+04	-3.3375e+01
 5.7665e+03	 3.2620e+02	 6.0046e+00	 2.2642e-01	 3.6315e+02	 3.6600e+02	-8.7841e+01	 1.3783e+06	 5.1972e+04	-2.6520e+01
 8.6498e+03	 3.2620e+02	 5.9694e+00	 2.9293e-01	 3.6314e+02	 3.6883e+02	-8.7191e+01	 7.1022e+05	 3.4853e+04	-2.0378e+01
 1.2975e+04	 3.2620e+02	 5.9192e+00	 3.8651e-01	 3.6315e+02	 3.7138e+02	-8.6264e+01	 3.5885e+05	 2.3432e+04	-1.5315e+01
 1.9462e+04	 3.2620e+02	 5.8431e+00	 5.1290e-01	 3.6314e+02	 3.7381e+02	-8.4984e+01	 1.8028e+05	 1.5825e+04	-1.1392e+01
 2.9193e+04	 3.2620e+02	 5.7228e+00	 6.7449e-01	 3.6315e+02	 3.7644e+02	-8.3278e+01	 9.1393e+04	 1.0772e+04	-8.4846e+00
 4.3789e+04	 3.2620e+02	 5.5340e+00	 8.6161e-01	 3.6315e+02	 3.7889e+02	-8.1150e+01	 4.7697e+04	 7.4261e+03	-6.4228e+00
 6.5684e+04	 3.2620e+02	 5.2541e+00	 1.0447e+00	 3.6314e+02	 3.8149e+02	-7.8755e+01	 2.6226e+04	 5.2144e+03	-5.0294e+00
 9.8526e+04	 3.2620e+02	 4.8838e+00	 1.1719e+00	 3.6314e+02	 3.8408e+02	-7.6507e+01	 1.5586e+04	 3.7399e+03	-4.1675e+00
 1.4779e+05	 3.2620e+02	 4.4625e+00	 1.1922e+00	 3.6315e+02	 3.8925e+02	-7.5042e+01	 1.0214e+04	 2.7286e+03	-3.7432e+00
 2.2168e+05	 3.2620e+02	 4.0698e+00	 1.0927e+00	 3.6315e+02	 3.9175e+02	-7.4971e+01	 7.4293e+03	 1.9946e+03	-3.7246e+00
 3.3253e+05	 3.2620e+02	 3.7544e+00	 9.0847e-01	 3.6315e+02	 3.9456e+02	-7.6397e+01	 5.9571e+03	 1.4415e+03	-4.1327e+00
 4.9879e+05	 3.2620e+02	-4.4693e+00	 4.6259e+01	 3.6316e+02	 3.9724e+02	 5.5185e+00	 7.7993e+01	-8.0725e+02	 9.6615e-02
 7.4818e+05	 3.2620e+02	 3.4674e+00	 4.2006e-01	 3.6315e+02	 4.0383e+02	-8.3093e+01	 5.7260e+03	 6.9367e+02	-8.2546e+00
 9.0000e+05	 3.2620e+02	 3.4349e+00	 3.4327e-01	 3.6315e+02	 4.1163e+02	-8.4293e+01	 5.8250e+03	 5.8213e+02	-1.0006e+01
 1.0000e+02	 4.0890e+02	 6.2525e+00	 1.8190e-01	 3.6315e+02	 4.1995e+02	-8.8334e+01	 9.8929e+07	 2.8782e+06	-3.4372e+01
 1.5000e+02	 4.0890e+02	 6.2119e+00	 1.5978e-01	 3.6315e+02	 4.2241e+02	-8.8527e+01	 7.5084e+07	 1.9313e+06	-3.8877e+01
 2.2500e+02	 4.0890e+02	 6.1851e+00	 1.4330e-01	 3.6314e+02	 4.2506e+02	-8.8673e+01	 5.5813e+07	 1.2931e+06	-4.3162e+01
 3.3750e+02	 4.0890e+02	 6.1581e+00	 1.3050e-01	 3.6314e+02	 4.2764e+02	-8.8786e+01	 4.0858e+07	 8.6585e+05	-4.7188e+01
 5.0625e+02	 4.0890e+02	 6.1347e+00	 1.2234e-01	 3.6314e+02	 4.3008e+02	-8.8858e+01	 2.9056e+07	 5.7945e+05	-5.0144e+01
 7.5938e+02	 4.0890e+02	 6.1134e+00	 1.1927e-01	 3.6315e+02	 4.3264e+02	-8.8882e+01	 1.9869e+07	 3.8764e+05	-5.1256e+01
 1.1391e+03	 4.0890e+02	 6.0936e+00	 1.2213e-01	 3.6315e+02	 4.3794e+02	-8.8852e+01	 1.2935e+07	 2.5927e+05	-4.9893e+01
 1.7086e+03	 4.0890e+02	 6.0741e+00	 1.3166e-01	 3.6315e+02	 4.4039e+02	-8.8758e+01	 7.9995e+06	 1.7340e+05	-4.6134e+01
 2.5629e+03	 4.0890e+02	 6.0736e+00	 1.4897e-01	 3.6317e+02	 4.4299e+02	-8.8595e+01	 4.7135e+06	 1.1561e+05	-4.0771e+01
 3.8443e+03	 4.0890e+02	 6.0461e+00	 1.7435e-01	 3.6317e+02	 4.4544e+02	-8.8348e+01	 2.6849e+06	 7.7424e+04	-3.4678e+01
 5.7665e+03	 4.0890e+02	 5.9989e+00	 2.0107e-01	 3.6317e+02	 4.4788e+02	-8.8080e+01	 1.5521e+06	 5.2021e+04	-2.9836e+01
 8.6498e+03	 4.0890e+02	 5.9639e+00	 2.5281e-01	 3.6318e+02	 4.5056e+02	-8.7573e+01	 8.2296e+05	 3.4885e+04	-2.3591e+01
 1.2975e+04	 4.0890e+02	 5.9182e+00	 3.2247e-01	 3.6318e+02	 4.5313e+02	-8.6881e+01	 4.3011e+05	 2.3436e+04	-1.8353e+01
 1.9462e+04	 4.0890e+02	 5.8534e+00	 4.1172e-01	 3.6318e+02	 4.5581e+02	-8.5976e+01	 2.2458e+05	 1.5797e+04	-1.4217e+01
 2.9193e+04	 4.0890e+02	 5.7606e+00	 5.1897e-01	 3.6318e+02	 4.5838e+02	-8.4852e+01	 1.1878e+05	 1.0701e+04	-1.1100e+01
 4.3789e+04	 4.0890e+02	 5.6286e+00	 6.4025e-01	 3.6318e+02	 4.6110e+02	-8.3511e+01	 6.4188e+04	 7.3013e+03	-8.7913e+00
 6.5684e+04	 4.0890e+02	 5.4509e+00	 7.6293e-01	 3.6318e+02	 4.6356e+02	-8.2032e+01	 3.5911e+04	 5.0262e+03	-7.1446e+00
 9.8526e+04	 4.0890e+02	 5.2226e+00	 8.7273e-01	 3.6319e+02	 4.6613e+02	-8.0513e+01	 2.0929e+04	 3.4973e+03	-5.9842e+00
 1.4779e+05	 4.0890e+02	 4.9496e+00	 9.4935e-01	 3.6318e+02	 4.6881e+02	-7.9142e+01	 1.2826e+04	 2.4601e+03	-5.2137e+00
 2.2168e+05	 4.0890e+02	 4.6477e+00	 9.7360e-01	 3.6319e+02	 4.7131e+02	-7.8169e+01	 8.3379e+03	 1.7466e+03	-4.7738e+00
 3.3253e+05	 4.0890e+02	 4.3549e+00	 9.3680e-01	 3.6318e+02	 4.7413e+02	-7.7860e+01	 5.7769e+03	 1.2427e+03	-4.6487e+00
 4.9879e+05	 4.0890e+02	-5.6801e+00	 5.3328e+01	 3.6318e+02	 4.7680e+02	 6.0797e+00	 6.7654e+01	-6.3518e+02	 1.0651e-01
 7.4818e+05	 4.0890e+02	 3.9308e+00	 6.2021e-01	 3.6318e+02	 4.8339e+02	-8.1034e+01	 3.8781e+03	 6.1190e+02	-6.3378e+00
 9.0000e+05	 4.0890e+02	 3.8695e+00	 5.5852e-01	 3.6317e+02	 4.9106e+02	-8.1787e+01	 3.5800e+03	 5.1674e+02	-6.9281e+00
 1.0000e+02	 4.8830e+02	 6.1509e+00	 8.6167e-02	 3.6315e+02	 4.9945e+02	-8.9197e+01	 2.0885e+08	 2.9257e+06	-7.1383e+01
 1.5000e+02	 4.8830e+02	 6.1323e+00	 8.2801e-02	 3.6315e+02	 5.0191e+02	-8.9226e+01	 1.4489e+08	 1.9564e+06	-7.4060e+01
 2.2500e+02	 4.8830e+02	 6.1172e+00	 7.5003e-02	 3.6315e+02	 5.0460e+02	-8.9298e+01	 1.0664e+08	 1.3075e+06	-8.1559e+01
 3.3750e+02	 4.8830e+02	 6.1017e+00	 7.3134e-02	 3.6315e+02	 5.0720e+02	-8.9313e+01	 7.2908e+07	 8.7386e+05	-8.3432e+01
 5.0625e+02	 4.8830e+02	 6.0868e+00	 7.3679e-02	 3.6314e+02	 5.0986e+02	-8.9306e+01	 4.8246e+07	 5.8400e+05	-8.2613e+01
 7.5938e+02	 4.8830e+02	 6.0712e+00	 7.6739e-02	 3.6313e+02	 5.1244e+02	-8.9276e+01	 3.0881e+07	 3.9033e+05	-7.9115e+01
 1.1391e+03	 4.8830e+02	 6.0549e+00	 8.3050e-02	 3.6313e+02	 5.1750e+02	-8.9214e+01	 1.9023e+07	 2.6092e+05	-7.2907e+01
 1.7086e+03	 4.8830e+02	 6.0383e+00	 9.3181e-02	 3.6313e+02	 5.1994e+02	-8.9116e+01	 1.1303e+07	 1.7443e+05	-6.4802e+01
 2.5629e+03	 4.8830e+02	 6.0197e+00	 1.0800e-01	 3.6312e+02	 5.2255e+02	-8.8972e+01	 6.5015e+06	 1.1664e+05	-5.5738e+01
 3.8443e+03	 4.8830e+02	 5.9989e+00	 1.2920e-01	 3.6313e+02	 5.2500e+02	-8.8766e+01	 3.6232e+06	 7.8033e+04	-4.6432e+01
 5.7665e+03	 4.8830e+02	 5.9741e+00	 1.5801e-01	 3.6313e+02	 5.2744e+02	-8.8485e+01	 1.9751e+06	 5.2237e+04	-3.7810e+01
 8.6498e+03	 4.8830e+02	 5.9430e+00	 1.9736e-01	 3.6313e+02	 5.3025e+02	-8.8098e+01	 1.0542e+06	 3.5007e+04	-3.0112e+01
 1.2975e+04	 4.8830e+02	 5.9041e+00	 2.4972e-01	 3.6313e+02	 5.3281e+02	-8.7578e+01	 5.5541e+05	 2.3492e+04	-2.3643e+01
 1.9462e+04	 4.8830e+02	 5.8527e+00	 3.1865e-01	 3.6314e+02	 5.3549e+02	-8.6884e+01	 2.9018e+05	 1.5799e+04	-1.8367e+01
 2.9193e+04	 4.8830e+02	 5.7827e+00	 4.0722e-01	 3.6314e+02	 5.3806e+02	-8.5972e+01	 1.5138e+05	 1.0660e+04	-1.4201e+01
 4.3789e+04	 4.8830e+02	 5.6843e+00	 5.1706e-01	 3.6314e+02	 5.4077e+02	-8.4802e+01	 7.9479e+04	 7.2298e+03	-1.0993e+01
 6.5684e+04	 4.8830e+02	 5.5446e+00	 6.4493e-01	 3.6314e+02	 5.4319e+02	-8.3365e+01	 4.2481e+04	 4.9412e+03	-8.5973e+00
 9.8526e+04	 4.8830e+02	 5.3500e+00	 7.7795e-01	 3.6315e+02	 5.4577e+02	-8.1727e+01	 2.3478e+04	 3.4140e+03	-6.8771e+00
 1.4779e+05	 4.8830e+02	 5.0953e+00	 8.9181e-01	 3.6315e+02	 5.4850e+02	-8.0072e+01	 1.3654e+04	 2.3898e+03	-5.7135e+00
 2.2168e+05	 4.8830e+02	 4.7912e+00	 9.5676e-01	 3.6314e+02	 5.5094e+02	-7.8707e+01	 8.4846e+03	 1.6943e+03	-5.0077e+00
 3.3253e+05	 4.8830e+02	 4.4783e+00	 9.5246e-01	 3.6314e+02	 5.5350e+02	-7.7993e+01	 5.6819e+03	 1.2084e+03	-4.7019e+00
 4.9879e+05	 4.8830e+02	-6.0082e+00	 5.4535e+01	 3.6315e+02	 5.5624e+02	 6.2869e+00	 6.6157e+01	-6.0049e+02	 1.1017e-01
 7.4818e+05	 4.8830e+02	 3.9911e+00	 6.5776e-01	 3.6315e+02	 5.6277e+02	-8.0641e+01	 3.6567e+03	 6.0266e+02	-6.0676e+00
 9.0000e+05	 4.8830e+02	 3.9082e+00	 5.9064e-01	 3.6315e+02	 5.7044e+02	-8.1406e+01	 3.3854e+03	 5.1162e+02	-6.6169e+00
 1.0000e+02	 5.6770e+02	 6.1450e+00	 8.8431e-02	 3.6315e+02	 5.7833e+02	-8.9176e+01	 2.0350e+08	 2.9285e+06	-6.9490e+01
 1.5000e+02	 5.6770e+02	 6.1284e+00	 7.9485e-02	 3.6314e+02	 5.8097e+02	-8.9257e+01	 1.5094e+08	 1.9576e+06	-7.7102e+01
 2.2500e+02	 5.6770e+02	 6.1103e+00	 7.8400e-02	 3.6315e+02	 5.8344e+02	-8.9265e+01	 1.0202e+08	 1.3090e+06	-7.7937e+01
 3.3750e+02	 5.6770e+02	 6.0941e+00	 7.7502e-02	 3.6315e+02	 5.8611e+02	-8.9271e+01	 6.8799e+07	 8.7495e+05	-7.8632e+01
 5.0625e+02	 5.6770e+02	 6.0775e+00	 7.9030e-02	 3.6315e+02	 5.8856e+02	-8.9255e+01	 4.4979e+07	 5.8490e+05	-7.6900e+01
 7.5938e+02	 5.6770e+02	 6.0605e+00	 8.3254e-02	 3.6315e+02	 5.9113e+02	-8.9213e+01	 2.8465e+07	 3.9102e+05	-7.2796e+01
 1.1391e+03	 5.6770e+02	 6.0425e+00	 9.0394e-02	 3.6315e+02	 5.9625e+02	-8.9143e+01	 1.7478e+07	 2.6146e+05	-6.6847e+01
 1.7086e+03	 5.6770e+02	 6.0237e+00	 1.0168e-01	 3.6315e+02	 5.9885e+02	-8.9033e+01	 1.0358e+07	 1.7485e+05	-5.9241e+01
 2.5629e+03	 5.6770e+02	 6.0022e+00	 1.1729e-01	 3.6314e+02	 6.0144e+02	-8.8881e+01	 5.9868e+06	 1.1698e+05	-5.1176e+01
 3.8443e+03	 5.6770e+02	 5.9777e+00	 1.3872e-01	 3.6315e+02	 6.0388e+02	-8.8671e+01	 3.3746e+06	 7.8309e+04	-4.3093e+01
 5.7665e+03	 5.6770e+02	 5.9487e+00	 1.6749e-01	 3.6316e+02	 6.0638e+02	-8.8387e+01	 1.8632e+06	 5.2460e+04	-3.5516e+01
 8.6498e+03	 5.6770e+02	 5.9140e+00	 2.0567e-01	 3.6316e+02	 6.0894e+02	-8.8008e+01	 1.0115e+06	 3.5179e+04	-2.8754e+01
 1.2975e+04	 5.6770e+02	 5.8709e+00	 2.5575e-01	 3.6316e+02	 6.1175e+02	-8.7506e+01	 5.4231e+05	 2.3625e+04	-2.2955e+01
 1.9462e+04	 5.6770e+02	 5.8159e+00	 3.2038e-01	 3.6316e+02	 6.1427e+02	-8.6847e+01	 2.8861e+05	 1.5899e+04	-1.8153e+01
 2.9193e+04	 5.6770e+02	 5.7436e+00	 4.0303e-01	 3.6316e+02	 6.1706e+02	-8.5986e+01	 1.5295e+05	 1.0733e+04	-1.4251e+01
 4.3789e+04	 5.6770e+02	 5.6462e+00	 5.0528e-01	 3.6315e+02	 6.1950e+02	-8.4886e+01	 8.1333e+04	 7.2786e+03	-1.1174e+01
 6.5684e+04	 5.6770e+02	 5.5108e+00	 6.2629e-01	 3.6315e+02	 6.2213e+02	-8.3516e+01	 4.3746e+04	 4.9716e+03	-8.7992e+00
 9.8526e+04	 5.6770e+02	 5.3240e+00	 7.5504e-01	 3.6315e+02	 6.2469e+02	-8.1928e+01	 2.4191e+04	 3.4307e+03	-7.0512e+00
 1.4779e+05	 5.6770e+02	 5.0781e+00	 8.6956e-01	 3.6315e+02	 6.2727e+02	-8.0283e+01	 1.4003e+04	 2.3979e+03	-5.8398e+00
 2.2168e+05	 5.6770e+02	 4.7809e+00	 9.3882e-01	 3.6314e+02	 6.2994e+02	-7.8890e+01	 8.6468e+03	 1.6979e+03	-5.0925e+00
 3.3253e+05	 5.6770e+02	 4.4720e+00	 9.4060e-01	 3.6314e+02	 6.3250e+02	-7.8122e+01	 5.7536e+03	 1.2102e+03	-4.7544e+00
 4.9879e+05	 5.6770e+02	-5.9333e+00	 5.4454e+01	 3.6314e+02	 6.3530e+02	 6.2185e+00	 6.6256e+01	-6.0807e+02	 1.0896e-01
 7.4818e+05	 5.6770e+02	 3.9840e+00	 6.5351e-01	 3.6314e+02	 6.4181e+02	-8.0684e+01	 3.6805e+03	 6.0373e+02	-6.0962e+00
 9.0000e+05	 5.6770e+02	 3.8973e+00	 5.9589e-01	 3.6315e+02	 6.4956e+02	-8.1307e+01	 3.3555e+03	 5.1306e+02	-6.5402e+00
 1.0000e+02	 6.4680e+02	 6.1403e+00	 9.0430e-02	 3.6315e+02	 6.5770e+02	-8.9156e+01	 1.9900e+08	 2.9308e+06	-6.7901e+01
 1.5000e+02	 6.4680e+02	 6.1232e+00	 8.1286e-02	 3.6315e+02	 6.6020e+02	-8.9239e+01	 1.4759e+08	 1.9593e+06	-7.5330e+01
 2.2500e+02	 6.4680e+02	 6.1045e+00	 8.2444e-02	 3.6314e+02	 6.6300e+02	-8.9226e+01	 9.7013e+07	 1.3102e+06	-7.4045e+01
 3.3750e+02	 6.4680e+02	 6.0871e+00	 8.2462e-02	 3.6315e+02	 6.6563e+02	-8.9224e+01	 6.4661e+07	 8.7596e+05	-7.3817e+01
 5.0625e+02	 6.4680e+02	 6.0692e+00	 8.5042e-02	 3.6314e+02	 6.6838e+02	-8.9197e+01	 4.1800e+07	 5.8570e+05	-7.1367e+01
 7.5938e+02	 6.4680e+02	 6.0508e+00	 9.0566e-02	 3.6315e+02	 6.7094e+02	-8.9142e+01	 2.6167e+07	 3.9165e+05	-6.6811e+01
 1.1391e+03	 6.4680e+02	 6.0308e+00	 9.9476e-02	 3.6315e+02	 6.7619e+02	-8.9055e+01	 1.5882e+07	 2.6197e+05	-6.0625e+01
 1.7086e+03	 6.4680e+02	 6.0094e+00	 1.1191e-01	 3.6315e+02	 6.7894e+02	-8.8933e+01	 9.4116e+06	 1.7527e+05	-5.3699e+01
 2.5629e+03	 6.4680e+02	 5.9847e+00	 1.2903e-01	 3.6315e+02	 6.8152e+02	-8.8765e+01	 5.4418e+06	 1.1733e+05	-4.6381e+01
 3.8443e+03	 6.4680e+02	 5.9570e+00	 1.5192e-01	 3.6316e+02	 6.8410e+02	-8.8539e+01	 3.0813e+06	 7.8582e+04	-3.9211e+01
 5.7665e+03	 6.4680e+02	 5.9236e+00	 1.8178e-01	 3.6315e+02	 6.8656e+02	-8.8242e+01	 1.7168e+06	 5.2683e+04	-3.2587e+01
 8.6498e+03	 6.4680e+02	 5.8842e+00	 2.2069e-01	 3.6315e+02	 6.8913e+02	-8.7852e+01	 9.4271e+05	 3.5357e+04	-2.6663e+01
 1.2975e+04	 6.4680e+02	 5.8359e+00	 2.7053e-01	 3.6315e+02	 6.9175e+02	-8.7346e+01	 5.1269e+05	 2.3767e+04	-2.1572e+01
 1.9462e+04	 6.4680e+02	 5.7752e+00	 3.3395e-01	 3.6315e+02	 6.9419e+02	-8.6691e+01	 2.7688e+05	 1.6011e+04	-1.7293e+01
 2.9193e+04	 6.4680e+02	 5.6974e+00	 4.1332e-01	 3.6315e+02	 6.9694e+02	-8.5851e+01	 1.4914e+05	 1.0820e+04	-1.3785e+01
 4.3789e+04	 6.4680e+02	 5.5954e+00	 5.1020e-01	 3.6315e+02	 6.9938e+02	-8.4790e+01	 8.0549e+04	 7.3446e+03	-1.0967e+01
 6.5684e+04	 6.4680e+02	 5.4583e+00	 6.2368e-01	 3.6315e+02	 7.0181e+02	-8.3482e+01	 4.3929e+04	 5.0194e+03	-8.7518e+00
 9.8526e+04	 6.4680e+02	 5.2739e+00	 7.4423e-01	 3.6316e+02	 7.0444e+02	-8.1968e+01	 2.4542e+04	 3.4633e+03	-7.0864e+00
 1.4779e+05	 6.4680e+02	 5.0343e+00	 8.5265e-01	 3.6316e+02	 7.0700e+02	-8.0387e+01	 1.4281e+04	 2.4187e+03	-5.9042e+00
 2.2168e+05	 6.4680e+02	 4.7459e+00	 9.1934e-01	 3.6316e+02	 7.0975e+02	-7.9037e+01	 8.8299e+03	 1.7105e+03	-5.1623e+00
 3.3253e+05	 6.4680e+02	 4.4450e+00	 9.2235e-01	 3.6316e+02	 7.1231e+02	-7.8277e+01	 5.8674e+03	 1.2175e+03	-4.8192e+00
 4.9879e+05	 6.4680e+02	-5.7743e+00	 5.4168e+01	 3.6316e+02	 7.1524e+02	 6.0848e+00	 6.6606e+01	-6.2481e+02	 1.0660e-01
 7.4818e+05	 6.4680e+02	 3.9644e+00	 6.5031e-01	 3.6317e+02	 7.2169e+02	-8.0684e+01	 3.6986e+03	 6.0672e+02	-6.0961e+00
 9.0000e+05	 6.4680e+02	 3.8789e+00	 5.8993e-01	 3.6315e+02	 7.2944e+02	-8.1352e+01	 3.3894e+03	 5.1548e+02	-6.5753e+00
 1.0000e+02	 7.2670e+02	 6.1365e+00	 9.2667e-02	 3.6315e+02	 7.3745e+02	-8.9135e+01	 1.9420e+08	 2.9326e+06	-6.6221e+01
 1.5000e+02	 7.2670e+02	 6.1179e+00	 8.5734e-02	 3.6315e+02	 7.4031e+02	-8.9197e+01	 1.3994e+08	 1.9610e+06	-7.1360e+01
 2.2500e+02	 7.2670e+02	 6.0992e+00	 8.6249e-02	 3.6315e+02	 7.4277e+02	-8.9190e+01	 9.2733e+07	 1.3113e+06	-7.0717e+01
 3.3750e+02	 7.2670e+02	 6.0809e+00	 8.7313e-02	 3.6315e+02	 7.4561e+02	-8.9177e+01	 6.1068e+07	 8.7686e+05	-6.9645e+01
 5.0625e+02	 7.2670e+02	 6.0619e+00	 9.1452e-02	 3.6315e+02	 7.4811e+02	-8.9136e+01	 3.8870e+07	 5.8640e+05	-6.6285e+01
 7.5938e+02	 7.2670e+02	 6.0418e+00	 9.7897e-02	 3.6315e+02	 7.5085e+02	-8.9072e+01	 2.4207e+07	 3.9224e+05	-6.1715e+01
 1.1391e+03	 7.2670e+02	 6.0193e+00	 1.0848e-01	 3.6316e+02	 7.5588e+02	-8.8968e+01	 1.4564e+07	 2.6247e+05	-5.5488e+01
 1.7086e+03	 7.2670e+02	 5.9956e+00	 1.2218e-01	 3.6315e+02	 7.5850e+02	-8.8833e+01	 8.6201e+06	 1.7567e+05	-4.9070e+01
 2.5629e+03	 7.2670e+02	 5.9683e+00	 1.4086e-01	 3.6315e+02	 7.6113e+02	-8.8648e+01	 4.9848e+06	 1.1765e+05	-4.2370e+01
 3.8443e+03	 7.2670e+02	 5.9366e+00	 1.6518e-01	 3.6316e+02	 7.6375e+02	-8.8406e+01	 2.8339e+06	 7.8851e+04	-3.5940e+01
 5.7665e+03	 7.2670e+02	 5.8998e+00	 1.9667e-01	 3.6316e+02	 7.6619e+02	-8.8091e+01	 1.5868e+06	 5.2896e+04	-2.9998e+01
 8.6498e+03	 7.2670e+02	 5.8557e+00	 2.3658e-01	 3.6316e+02	 7.6877e+02	-8.7686e+01	 8.7940e+05	 3.5529e+04	-2.4751e+01
 1.2975e+04	 7.2670e+02	 5.8021e+00	 2.8681e-01	 3.6316e+02	 7.7150e+02	-8.7170e+01	 4.8359e+05	 2.3905e+04	-2.0230e+01
 1.9462e+04	 7.2670e+02	 5.7354e+00	 3.4950e-01	 3.6316e+02	 7.7394e+02	-8.6513e+01	 2.6457e+05	 1.6122e+04	-1.6410e+01
 2.9193e+04	 7.2670e+02	 5.6519e+00	 4.2640e-01	 3.6315e+02	 7.7656e+02	-8.5686e+01	 1.4457e+05	 1.0907e+04	-1.3255e+01
 4.3789e+04	 7.2670e+02	 5.5445e+00	 5.1871e-01	 3.6315e+02	 7.7900e+02	-8.4655e+01	 7.9227e+04	 7.4120e+03	-1.0689e+01
 6.5684e+04	 7.2670e+02	 5.4041e+00	 6.2545e-01	 3.6316e+02	 7.8144e+02	-8.3398e+01	 4.3804e+04	 5.0698e+03	-8.6402e+00
 9.8526e+04	 7.2670e+02	 5.2199e+00	 7.3787e-01	 3.6316e+02	 7.8414e+02	-8.1954e+01	 2.4754e+04	 3.4991e+03	-7.0743e+00
 1.4779e+05	 7.2670e+02	 4.9846e+00	 8.3820e-01	 3.6316e+02	 7.8675e+02	-8.0454e+01	 1.4527e+04	 2.4429e+03	-5.9467e+00
 2.2168e+05	 7.2670e+02	 4.7038e+00	 9.0049e-01	 3.6316e+02	 7.8944e+02	-7.9163e+01	 9.0148e+03	 1.7258e+03	-5.2236e+00
 3.3253e+05	 7.2670e+02	 4.4117e+00	 9.0299e-01	 3.6316e+02	 7.9213e+02	-7.8433e+01	 5.9932e+03	 1.2267e+03	-4.8857e+00
 4.9879e+05	 7.2670e+02	-5.5875e+00	 5.3815e+01	 3.6315e+02	 7.9499e+02	 5.9276e+00	 6.7042e+01	-6.4571e+02	 1.0383e-01
 7.4818e+05	 7.2670e+02	 3.9419e+00	 6.4169e-01	 3.6315e+02	 8.0150e+02	-8.0754e+01	 3.7483e+03	 6.1018e+02	-6.1430e+00
 9.0000e+05	 7.2670e+02	 3.8581e+00	 5.8130e-01	 3.6316e+02	 8.0949e+02	-8.1432e+01	 3.4398e+03	 5.1826e+02	-6.6371e+00
 1.0000e+02	 8.0670e+02	 6.1326e+00	 9.5049e-02	 3.6315e+02	 8.1722e+02	-8.9112e+01	 1.8933e+08	 2.9344e+06	-6.4520e+01
 1.5000e+02	 8.0670e+02	 6.1171e+00	 8.9422e-02	 3.6315e+02	 8.1970e+02	-8.9162e+01	 1.3416e+08	 1.9612e+06	-6.8407e+01
 2.2500e+02	 8.0670e+02	 6.0945e+00	 9.0023e-02	 3.6316e+02	 8.2233e+02	-8.9154e+01	 8.8845e+07	 1.3123e+06	-6.7699e+01
 3.3750e+02	 8.0670e+02	 6.0752e+00	 9.2271e-02	 3.6316e+02	 8.2488e+02	-8.9130e+01	 5.7787e+07	 8.7768e+05	-6.5841e+01
 5.0625e+02	 8.0670e+02	 6.0548e+00	 9.7397e-02	 3.6315e+02	 8.2756e+02	-8.9078e+01	 3.6497e+07	 5.8709e+05	-6.2166e+01
 7.5938e+02	 8.0670e+02	 6.0330e+00	 1.0525e-01	 3.6315e+02	 8.3019e+02	-8.9001e+01	 2.2516e+07	 3.9281e+05	-5.7322e+01
 1.1391e+03	 8.0670e+02	 6.0085e+00	 1.1708e-01	 3.6315e+02	 8.3525e+02	-8.8884e+01	 1.3494e+07	 2.6294e+05	-5.1322e+01
 1.7086e+03	 8.0670e+02	 5.9825e+00	 1.3252e-01	 3.6315e+02	 8.3770e+02	-8.8731e+01	 7.9478e+06	 1.7605e+05	-4.5144e+01
 2.5629e+03	 8.0670e+02	 5.9520e+00	 1.5248e-01	 3.6315e+02	 8.4038e+02	-8.8533e+01	 4.6051e+06	 1.1797e+05	-3.9036e+01
 3.8443e+03	 8.0670e+02	 5.9173e+00	 1.7826e-01	 3.6315e+02	 8.4281e+02	-8.8274e+01	 2.6259e+06	 7.9109e+04	-3.3194e+01
 5.7665e+03	 8.0670e+02	 5.8766e+00	 2.1095e-01	 3.6315e+02	 8.4525e+02	-8.7944e+01	 1.4794e+06	 5.3104e+04	-2.7857e+01
 8.6498e+03	 8.0670e+02	 5.8279e+00	 2.5200e-01	 3.6316e+02	 8.4806e+02	-8.7524e+01	 8.2558e+05	 3.5699e+04	-2.3126e+01
 1.2975e+04	 8.0670e+02	 5.7688e+00	 3.0264e-01	 3.6316e+02	 8.5050e+02	-8.6997e+01	 4.5830e+05	 2.4043e+04	-1.9062e+01
 1.9462e+04	 8.0670e+02	 5.6971e+00	 3.6466e-01	 3.6314e+02	 8.5327e+02	-8.6338e+01	 2.5357e+05	 1.6230e+04	-1.5623e+01
 2.9193e+04	 8.0670e+02	 5.6078e+00	 4.3960e-01	 3.6314e+02	 8.5581e+02	-8.5518e+01	 1.4023e+05	 1.0993e+04	-1.2757e+01
 4.3789e+04	 8.0670e+02	 5.4952e+00	 5.2771e-01	 3.6315e+02	 8.5858e+02	-8.4515e+01	 7.7876e+04	 7.4786e+03	-1.0413e+01
 6.5684e+04	 8.0670e+02	 5.3516e+00	 6.2821e-01	 3.6314e+02	 8.6100e+02	-8.3305e+01	 4.3612e+04	 5.1195e+03	-8.5188e+00
 9.8526e+04	 8.0670e+02	 5.1670e+00	 7.3291e-01	 3.6314e+02	 8.6356e+02	-8.1927e+01	 2.4921e+04	 3.5349e+03	-7.0500e+00
 1.4779e+05	 8.0670e+02	 4.9354e+00	 8.2590e-01	 3.6314e+02	 8.6613e+02	-8.0500e+01	 1.4743e+04	 2.4672e+03	-5.9757e+00
 2.2168e+05	 8.0670e+02	 4.6617e+00	 8.8280e-01	 3.6315e+02	 8.6856e+02	-7.9277e+01	 9.1955e+03	 1.7413e+03	-5.2807e+00
 3.3253e+05	 8.0670e+02	 4.3784e+00	 8.8416e-01	 3.6315e+02	 8.7145e+02	-7.8584e+01	 6.1209e+03	 1.2360e+03	-4.9521e+00
 4.9879e+05	 8.0670e+02	-5.4041e+00	 5.3465e+01	 3.6314e+02	 8.7411e+02	 5.7717e+00	 6.7481e+01	-6.6762e+02	 1.0108e-01
 7.4818e+05	 8.0670e+02	 3.9205e+00	 6.3014e-01	 3.6314e+02	 8.8038e+02	-8.0869e+01	 3.8170e+03	 6.1351e+02	-6.2217e+00
 9.0000e+05	 8.0670e+02	 3.8387e+00	 5.7116e-01	 3.6314e+02	 8.8808e+02	-8.1537e+01	 3.5008e+03	 5.2088e+02	-6.7210e+00
 1.0000e+02	 8.8530e+02	 6.1294e+00	 9.7182e-02	 3.6314e+02	 8.9595e+02	-8.9092e+01	 1.8518e+08	 2.9360e+06	-6.3071e+01
 1.5000e+02	 8.8530e+02	 6.1092e+00	 9.4805e-02	 3.6314e+02	 8.9839e+02	-8.9111e+01	 1.2655e+08	 1.9638e+06	-6.4440e+01
 2.2500e+02	 8.8530e+02	 6.0899e+00	 9.3890e-02	 3.6314e+02	 9.0106e+02	-8.9117e+01	 8.5186e+07	 1.3133e+06	-6.4862e+01
 3.3750e+02	 8.8530e+02	 6.0698e+00	 9.7126e-02	 3.6314e+02	 9.0363e+02	-8.9083e+01	 5.4898e+07	 8.7846e+05	-6.2494e+01
 5.0625e+02	 8.8530e+02	 6.0481e+00	 1.0340e-01	 3.6314e+02	 9.0638e+02	-8.9021e+01	 3.4377e+07	 5.8774e+05	-5.8489e+01
 7.5938e+02	 8.8530e+02	 6.0245e+00	 1.1268e-01	 3.6315e+02	 9.0894e+02	-8.8928e+01	 2.1031e+07	 3.9336e+05	-5.3466e+01
 1.1391e+03	 8.8530e+02	 5.9984e+00	 1.2567e-01	 3.6314e+02	 9.1419e+02	-8.8800e+01	 1.2571e+07	 2.6338e+05	-4.7730e+01
 1.7086e+03	 8.8530e+02	 5.9699e+00	 1.4230e-01	 3.6315e+02	 9.1683e+02	-8.8635e+01	 7.4016e+06	 1.7643e+05	-4.1953e+01
 2.5629e+03	 8.8530e+02	 5.9367e+00	 1.6385e-01	 3.6314e+02	 9.1955e+02	-8.8419e+01	 4.2853e+06	 1.1827e+05	-3.6232e+01
 3.8443e+03	 8.8530e+02	 5.8987e+00	 1.9088e-01	 3.6314e+02	 9.2202e+02	-8.8147e+01	 2.4524e+06	 7.9358e+04	-3.0902e+01
 5.7665e+03	 8.8530e+02	 5.8542e+00	 2.2484e-01	 3.6314e+02	 9.2470e+02	-8.7801e+01	 1.3880e+06	 5.3307e+04	-2.6037e+01
 8.6498e+03	 8.8530e+02	 5.8013e+00	 2.6660e-01	 3.6315e+02	 9.2755e+02	-8.7369e+01	 7.8038e+05	 3.5862e+04	-2.1761e+01
 1.2975e+04	 8.8530e+02	 5.7374e+00	 3.1747e-01	 3.6315e+02	 9.3013e+02	-8.6833e+01	 4.3690e+05	 2.4175e+04	-1.8073e+01
 1.9462e+04	 8.8530e+02	 5.6606e+00	 3.7874e-01	 3.6316e+02	 9.3286e+02	-8.6172e+01	 2.4414e+05	 1.6335e+04	-1.4946e+01
 2.9193e+04	 8.8530e+02	 5.5660e+00	 4.5170e-01	 3.6315e+02	 9.3550e+02	-8.5360e+01	 1.3647e+05	 1.1075e+04	-1.2322e+01
 4.3789e+04	 8.8530e+02	 5.4491e+00	 5.3602e-01	 3.6315e+02	 9.3825e+02	-8.4382e+01	 7.6670e+04	 7.5418e+03	-1.0166e+01
 6.5684e+04	 8.8530e+02	 5.3022e+00	 6.3064e-01	 3.6316e+02	 9.4077e+02	-8.3217e+01	 4.3444e+04	 5.1671e+03	-8.4077e+00
 9.8526e+04	 8.8530e+02	 5.1174e+00	 7.2834e-01	 3.6316e+02	 9.4349e+02	-8.1900e+01	 2.5077e+04	 3.5692e+03	-7.0261e+00
 1.4779e+05	 8.8530e+02	 4.8878e+00	 8.1399e-01	 3.6316e+02	 9.4844e+02	-8.0545e+01	 1.4959e+04	 2.4912e+03	-6.0047e+00
 2.2168e+05	 8.8530e+02	 4.6208e+00	 8.6605e-01	 3.6316e+02	 9.5100e+02	-7.9385e+01	 9.3733e+03	 1.7568e+03	-5.3355e+00
 3.3253e+05	 8.8530e+02	 4.3461e+00	 8.6604e-01	 3.6316e+02	 9.5356e+02	-7.8730e+01	 6.2490e+03	 1.2452e+03	-5.0183e+00
 4.9879e+05	 8.8530e+02	-5.2239e+00	 5.3119e+01	 3.6316e+02	 9.5649e+02	 5.6166e+00	 6.7920e+01	-6.9065e+02	 9.8343e-02
 7.4818e+05	 8.8530e+02	 3.9000e+00	 6.1513e-01	 3.6316e+02	 9.6288e+02	-8.1037e+01	 3.9102e+03	 6.1674e+02	-6.3401e+00
 9.0000e+05	 8.8530e+02	 3.8191e+00	 5.6067e-01	 3.6316e+02	 9.7056e+02	-8.1648e+01	 3.5663e+03	 5.2356e+02	-6.8116e+00
 1.0000e+02	 9.6780e+02	 6.1260e+00	 9.9129e-02	 3.6315e+02	 9.7885e+02	-8.9073e+01	 1.8154e+08	 2.9376e+06	-6.1798e+01
 1.5000e+02	 9.6780e+02	 6.1048e+00	 9.9228e-02	 3.6315e+02	 9.8150e+02	-8.9069e+01	 1.2090e+08	 1.9652e+06	-6.1523e+01
 2.2500e+02	 9.6780e+02	 6.0857e+00	 9.7797e-02	 3.6315e+02	 9.8413e+02	-8.9079e+01	 8.1783e+07	 1.3142e+06	-6.2228e+01
 3.3750e+02	 9.6780e+02	 6.0642e+00	 1.0207e-01	 3.6316e+02	 9.8699e+02	-8.9036e+01	 5.2240e+07	 8.7927e+05	-5.9413e+01
 5.0625e+02	 9.6780e+02	 6.0414e+00	 1.0955e-01	 3.6316e+02	 9.8944e+02	-8.8961e+01	 3.2450e+07	 5.8840e+05	-5.5149e+01
 7.5938e+02	 9.6780e+02	 6.0164e+00	 1.2021e-01	 3.6316e+02	 9.9233e+02	-8.8855e+01	 1.9714e+07	 3.9389e+05	-5.0049e+01
 1.1391e+03	 9.6780e+02	 5.9881e+00	 1.3478e-01	 3.6315e+02	 9.9725e+02	-8.8711e+01	 1.1722e+07	 2.6384e+05	-4.4427e+01
 1.7086e+03	 9.6780e+02	 5.9571e+00	 1.5236e-01	 3.6315e+02	 9.9975e+02	-8.8535e+01	 6.9131e+06	 1.7680e+05	-3.9100e+01
 2.5629e+03	 9.6780e+02	 5.9210e+00	 1.7510e-01	 3.6315e+02	 1.0024e+03	-8.8306e+01	 4.0101e+06	 1.1859e+05	-3.3815e+01
 3.8443e+03	 9.6780e+02	 5.8799e+00	 2.0327e-01	 3.6315e+02	 1.0051e+03	-8.8020e+01	 2.3029e+06	 7.9612e+04	-2.8926e+01
 5.7665e+03	 9.6780e+02	 5.8316e+00	 2.3840e-01	 3.6316e+02	 1.0076e+03	-8.7659e+01	 1.3090e+06	 5.3514e+04	-2.4462e+01
 8.6498e+03	 9.6780e+02	 5.7744e+00	 2.8088e-01	 3.6315e+02	 1.0103e+03	-8.7215e+01	 7.4071e+05	 3.6030e+04	-2.0558e+01
 1.2975e+04	 9.6780e+02	 5.7057e+00	 3.3181e-01	 3.6315e+02	 1.0128e+03	-8.6672e+01	 4.1801e+05	 2.4309e+04	-1.7196e+01
 1.9462e+04	 9.6780e+02	 5.6238e+00	 3.9230e-01	 3.6314e+02	 1.0155e+03	-8.6010e+01	 2.3570e+05	 1.6442e+04	-1.4336e+01
 2.9193e+04	 9.6780e+02	 5.5243e+00	 4.6291e-01	 3.6315e+02	 1.0181e+03	-8.5210e+01	 1.3317e+05	 1.1159e+04	-1.1934e+01
 4.3789e+04	 9.6780e+02	 5.4033e+00	 5.4377e-01	 3.6314e+02	 1.0205e+03	-8.4253e+01	 7.5576e+04	 7.6057e+03	-9.9367e+00
 6.5684e+04	 9.6780e+02	 5.2537e+00	 6.3295e-01	 3.6314e+02	 1.0231e+03	-8.3130e+01	 4.3285e+04	 5.2149e+03	-8.3003e+00
 9.8526e+04	 9.6780e+02	 5.0684e+00	 7.2400e-01	 3.6314e+02	 1.0256e+03	-8.1870e+01	 2.5228e+04	 3.6037e+03	-7.0005e+00
 1.4779e+05	 9.6780e+02	 4.8419e+00	 8.0316e-01	 3.6313e+02	 1.0308e+03	-8.0582e+01	 1.5161e+04	 2.5148e+03	-6.0285e+00
 2.2168e+05	 9.6780e+02	 4.5809e+00	 8.5049e-01	 3.6314e+02	 1.0332e+03	-7.9482e+01	 9.5448e+03	 1.7721e+03	-5.3862e+00
 3.3253e+05	 9.6780e+02	 4.3137e+00	 8.4880e-01	 3.6314e+02	 1.0359e+03	-7.8868e+01	 6.3758e+03	 1.2546e+03	-5.0821e+00
 4.9879e+05	 9.6780e+02	-5.0488e+00	 5.2778e+01	 3.6314e+02	 1.0386e+03	 5.4643e+00	 6.8359e+01	-7.1460e+02	 9.5661e-02
 7.4818e+05	 9.6780e+02	 3.8802e+00	 5.9997e-01	 3.6314e+02	 1.0448e+03	-8.1210e+01	 4.0090e+03	 6.1988e+02	-6.4674e+00
 9.0000e+05	 9.6780e+02	 3.8005e+00	 5.5055e-01	 3.6315e+02	 1.0528e+03	-8.1757e+01	 3.6318e+03	 5.2612e+02	-6.9031e+00
 1.0000e+02	 1.0500e+03	 6.1233e+00	 1.0135e-01	 3.6315e+02	 1.0606e+03	-8.9052e+01	 1.7755e+08	 2.9389e+06	-6.0415e+01
 1.5000e+02	 1.0500e+03	 6.1039e+00	 1.0126e-01	 3.6317e+02	 1.0631e+03	-8.9050e+01	 1.1848e+08	 1.9655e+06	-6.0282e+01
 2.2500e+02	 1.0500e+03	 6.0814e+00	 1.0159e-01	 3.6316e+02	 1.0658e+03	-8.9043e+01	 7.8732e+07	 1.3152e+06	-5.9865e+01
 3.3750e+02	 1.0500e+03	 6.0591e+00	 1.0689e-01	 3.6315e+02	 1.0683e+03	-8.8989e+01	 4.9885e+07	 8.8001e+05	-5.6686e+01
 5.0625e+02	 1.0500e+03	 6.0348e+00	 1.1556e-01	 3.6315e+02	 1.0711e+03	-8.8903e+01	 3.0761e+07	 5.8903e+05	-5.2223e+01
 7.5938e+02	 1.0500e+03	 6.0080e+00	 1.2741e-01	 3.6315e+02	 1.0737e+03	-8.8785e+01	 1.8600e+07	 3.9444e+05	-4.7155e+01
 1.1391e+03	 1.0500e+03	 5.9779e+00	 1.4283e-01	 3.6315e+02	 1.0788e+03	-8.8631e+01	 1.1061e+07	 2.6428e+05	-4.1855e+01
 1.7086e+03	 1.0500e+03	 5.9440e+00	 1.6171e-01	 3.6314e+02	 1.0816e+03	-8.8442e+01	 6.5131e+06	 1.7719e+05	-3.6757e+01
 2.5629e+03	 1.0500e+03	 5.9056e+00	 1.8582e-01	 3.6313e+02	 1.0841e+03	-8.8198e+01	 3.7787e+06	 1.1890e+05	-3.1782e+01
 3.8443e+03	 1.0500e+03	 5.8612e+00	 2.1538e-01	 3.6313e+02	 1.0866e+03	-8.7895e+01	 2.1734e+06	 7.9866e+04	-2.7213e+01
 5.7665e+03	 1.0500e+03	 5.8094e+00	 2.5130e-01	 3.6313e+02	 1.0892e+03	-8.7523e+01	 1.2418e+06	 5.3719e+04	-2.3117e+01
 8.6498e+03	 1.0500e+03	 5.7482e+00	 2.9410e-01	 3.6314e+02	 1.0918e+03	-8.7071e+01	 7.0742e+05	 3.6194e+04	-1.9545e+01
 1.2975e+04	 1.0500e+03	 5.6753e+00	 3.4503e-01	 3.6313e+02	 1.0945e+03	-8.6521e+01	 4.0200e+05	 2.4439e+04	-1.6449e+01
 1.9462e+04	 1.0500e+03	 5.5889e+00	 4.0445e-01	 3.6313e+02	 1.0971e+03	-8.5861e+01	 2.2862e+05	 1.6545e+04	-1.3819e+01
 2.9193e+04	 1.0500e+03	 5.4852e+00	 4.7294e-01	 3.6314e+02	 1.0998e+03	-8.5072e+01	 1.3034e+05	 1.1238e+04	-1.1598e+01
 4.3789e+04	 1.0500e+03	 5.3605e+00	 5.5009e-01	 3.6314e+02	 1.1023e+03	-8.4141e+01	 7.4707e+04	 7.6665e+03	-9.7446e+00
 6.5684e+04	 1.0500e+03	 5.2090e+00	 6.3433e-01	 3.6315e+02	 1.1051e+03	-8.3057e+01	 4.3191e+04	 5.2596e+03	-8.2118e+00
 9.8526e+04	 1.0500e+03	 5.0242e+00	 7.1929e-01	 3.6315e+02	 1.1076e+03	-8.1853e+01	 2.5393e+04	 3.6354e+03	-6.9849e+00
