Repository: maxwolters02/bachelor-thesis

File: data/Daten final/PEI2mgmL_50°C_Abs.TXT (part 2 of 8)
PEI 25 kg/mol, 2 mg/ml from Ethanol on B 10 x 15 mm + H 1x1 mm, 70 nm, 30 µm, 50°C Absorption, 12.5.2026, 11:52
Diameter[mm] 1.128e+00  Thickness[mm] 2.000e-04  Spacer Capacity[pF] 0.000e+00  Spacer Area[mm^2] 0.000e+00
Fixed value(s) : 
 Freq. [Hz]	 Time  [s]	 Eps'   	 Eps''  	M Temp [K]	M Time M[s]
 9.0000e+05	 1.7599e+03	 1.4835e+00	 1.9764e-02	 3.2315e+02	 1.8424e+03
 1.0000e+02	 1.8397e+03	 1.6474e+00	 1.2793e-02	 3.2315e+02	 1.8515e+03
 1.5000e+02	 1.8397e+03	 1.6445e+00	 1.5781e-02	 3.2314e+02	 1.8540e+03
 2.2500e+02	 1.8397e+03	 1.6407e+00	 1.6700e-02	 3.2315e+02	 1.8593e+03
 3.3750e+02	 1.8397e+03	 1.6365e+00	 1.8856e-02	 3.2314e+02	 1.8618e+03
 5.0625e+02	 1.8397e+03	 1.6316e+00	 2.1447e-02	 3.2314e+02	 1.8646e+03
 7.5938e+02	 1.8397e+03	 1.6260e+00	 2.4212e-02	 3.2314e+02	 1.8671e+03
 1.1391e+03	 1.8397e+03	 1.6194e+00	 2.7083e-02	 3.2315e+02	 1.8719e+03
 1.7086e+03	 1.8397e+03	 1.6122e+00	 2.9987e-02	 3.2315e+02	 1.8744e+03
 2.5629e+03	 1.8397e+03	 1.6037e+00	 3.2559e-02	 3.2315e+02	 1.8796e+03
 3.8443e+03	 1.8397e+03	 1.5947e+00	 3.4942e-02	 3.2315e+02	 1.8820e+03
 5.7665e+03	 1.8397e+03	 1.5854e+00	 3.7233e-02	 3.2315e+02	 1.8848e+03
 8.6498e+03	 1.8397e+03	 1.5757e+00	 3.9623e-02	 3.2314e+02	 1.8873e+03
 1.2975e+04	 1.8397e+03	 1.5644e+00	 4.2081e-02	 3.2314e+02	 1.8924e+03
 1.9462e+04	 1.8397e+03	 1.5523e+00	 4.4028e-02	 3.2314e+02	 1.8949e+03
 2.9193e+04	 1.8397e+03	 1.5486e+00	 4.3008e-02	 3.2315e+02	 1.8976e+03
 4.3789e+04	 1.8397e+03	 1.5355e+00	 4.1465e-02	 3.2315e+02	 1.9000e+03
 6.5684e+04	 1.8397e+03	 1.5237e+00	 3.7845e-02	 3.2314e+02	 1.9028e+03
 9.8526e+04	 1.8397e+03	 1.5138e+00	 3.3384e-02	 3.2314e+02	 1.9053e+03
 1.4779e+05	 1.8397e+03	 1.5059e+00	 2.9091e-02	 3.2314e+02	 1.9081e+03
 2.2168e+05	 1.8397e+03	 1.4999e+00	 2.5435e-02	 3.2315e+02	 1.9108e+03
 3.3253e+05	 1.8397e+03	 1.4947e+00	 2.2602e-02	 3.2315e+02	 1.9136e+03
 4.9879e+05	 1.8397e+03	 1.4892e+00	 2.1319e-02	 3.2315e+02	 1.9161e+03
 7.4818e+05	 1.8397e+03	 1.4845e+00	 2.0187e-02	 3.2315e+02	 1.9186e+03
 9.0000e+05	 1.8397e+03	 1.4831e+00	 1.9732e-02	 3.2314e+02	 1.9213e+03
 1.0000e+02	 1.9187e+03	 1.6466e+00	 1.3334e-02	 3.2314e+02	 1.9308e+03
 1.5000e+02	 1.9187e+03	 1.6434e+00	 1.4605e-02	 3.2314e+02	 1.9331e+03
 2.2500e+02	 1.9187e+03	 1.6401e+00	 1.6784e-02	 3.2315e+02	 1.9382e+03
 3.3750e+02	 1.9187e+03	 1.6359e+00	 1.8987e-02	 3.2314e+02	 1.9408e+03
 5.0625e+02	 1.9187e+03	 1.6310e+00	 2.1506e-02	 3.2315e+02	 1.9433e+03
 7.5938e+02	 1.9187e+03	 1.6252e+00	 2.4350e-02	 3.2314e+02	 1.9458e+03
 1.1391e+03	 1.9187e+03	 1.6186e+00	 2.7174e-02	 3.2314e+02	 1.9510e+03
 1.7086e+03	 1.9187e+03	 1.6114e+00	 2.9981e-02	 3.2315e+02	 1.9535e+03
 2.5629e+03	 1.9187e+03	 1.6029e+00	 3.2606e-02	 3.2315e+02	 1.9586e+03
 3.8443e+03	 1.9187e+03	 1.5940e+00	 3.4948e-02	 3.2315e+02	 1.9613e+03
 5.7665e+03	 1.9187e+03	 1.5846e+00	 3.7237e-02	 3.2314e+02	 1.9638e+03
 8.6498e+03	 1.9187e+03	 1.5750e+00	 3.9555e-02	 3.2315e+02	 1.9666e+03
 1.2975e+04	 1.9187e+03	 1.5637e+00	 4.1967e-02	 3.2315e+02	 1.9719e+03
 1.9462e+04	 1.9187e+03	 1.5516e+00	 4.3955e-02	 3.2315e+02	 1.9743e+03
 2.9193e+04	 1.9187e+03	 1.5479e+00	 4.2817e-02	 3.2315e+02	 1.9768e+03
 4.3789e+04	 1.9187e+03	 1.5348e+00	 4.1238e-02	 3.2315e+02	 1.9795e+03
 6.5684e+04	 1.9187e+03	 1.5231e+00	 3.7600e-02	 3.2315e+02	 1.9820e+03
 9.8526e+04	 1.9187e+03	 1.5133e+00	 3.3215e-02	 3.2315e+02	 1.9849e+03
 1.4779e+05	 1.9187e+03	 1.5055e+00	 2.8919e-02	 3.2315e+02	 1.9873e+03
 2.2168e+05	 1.9187e+03	 1.4995e+00	 2.5311e-02	 3.2315e+02	 1.9899e+03
 3.3253e+05	 1.9187e+03	 1.4944e+00	 2.2493e-02	 3.2315e+02	 1.9924e+03
 4.9879e+05	 1.9187e+03	 1.4888e+00	 2.1242e-02	 3.2315e+02	 1.9948e+03
 7.4818e+05	 1.9187e+03	 1.4841e+00	 2.0154e-02	 3.2315e+02	 1.9974e+03
 9.0000e+05	 1.9187e+03	 1.4827e+00	 1.9644e-02	 3.2315e+02	 2.0000e+03
 1.0000e+02	 1.9973e+03	 1.6460e+00	 1.3589e-02	 3.2315e+02	 2.0096e+03
 1.5000e+02	 1.9973e+03	 1.6434e+00	 1.4778e-02	 3.2315e+02	 2.0123e+03
 2.2500e+02	 1.9973e+03	 1.6394e+00	 1.6734e-02	 3.2315e+02	 2.0176e+03
 3.3750e+02	 1.9973e+03	 1.6352e+00	 1.9045e-02	 3.2315e+02	 2.0201e+03
 5.0625e+02	 1.9973e+03	 1.6303e+00	 2.1618e-02	 3.2315e+02	 2.0229e+03
 7.5938e+02	 1.9973e+03	 1.6245e+00	 2.4421e-02	 3.2315e+02	 2.0253e+03
 1.1391e+03	 1.9973e+03	 1.6177e+00	 2.7258e-02	 3.2315e+02	 2.0305e+03
 1.7086e+03	 1.9973e+03	 1.6104e+00	 3.0066e-02	 3.2315e+02	 2.0330e+03
 2.5629e+03	 1.9973e+03	 1.6019e+00	 3.2612e-02	 3.2315e+02	 2.0381e+03
 3.8443e+03	 1.9973e+03	 1.5930e+00	 3.4980e-02	 3.2315e+02	 2.0405e+03
 5.7665e+03	 1.9973e+03	 1.5837e+00	 3.7166e-02	 3.2315e+02	 2.0431e+03
 8.6498e+03	 1.9973e+03	 1.5740e+00	 3.9495e-02	 3.2315e+02	 2.0456e+03
 1.2975e+04	 1.9973e+03	 1.5627e+00	 4.1891e-02	 3.2315e+02	 2.0506e+03
 1.9462e+04	 1.9973e+03	 1.5506e+00	 4.3810e-02	 3.2315e+02	 2.0530e+03
 2.9193e+04	 1.9973e+03	 1.5470e+00	 4.2714e-02	 3.2314e+02	 2.0555e+03
 4.3789e+04	 1.9973e+03	 1.5339e+00	 4.1023e-02	 3.2315e+02	 2.0581e+03
 6.5684e+04	 1.9973e+03	 1.5223e+00	 3.7400e-02	 3.2315e+02	 2.0606e+03
 9.8526e+04	 1.9973e+03	 1.5126e+00	 3.3002e-02	 3.2315e+02	 2.0631e+03
 1.4779e+05	 1.9973e+03	 1.5049e+00	 2.8768e-02	 3.2315e+02	 2.0658e+03
 2.2168e+05	 1.9973e+03	 1.4989e+00	 2.5124e-02	 3.2314e+02	 2.0686e+03
 3.3253e+05	 1.9973e+03	 1.4938e+00	 2.2388e-02	 3.2315e+02	 2.0711e+03
 4.9879e+05	 1.9973e+03	 1.4882e+00	 2.1187e-02	 3.2315e+02	 2.0739e+03
 7.4818e+05	 1.9973e+03	 1.4836e+00	 2.0126e-02	 3.2315e+02	 2.0763e+03
 9.0000e+05	 1.9973e+03	 1.4821e+00	 1.9598e-02	 3.2315e+02	 2.0789e+03
 1.0000e+02	 2.0762e+03	 1.6460e+00	 1.3491e-02	 3.2315e+02	 2.0881e+03
 1.5000e+02	 2.0762e+03	 1.6427e+00	 1.5117e-02	 3.2315e+02	 2.0909e+03
 2.2500e+02	 2.0762e+03	 1.6387e+00	 1.6787e-02	 3.2314e+02	 2.0958e+03
 3.3750e+02	 2.0762e+03	 1.6345e+00	 1.9122e-02	 3.2315e+02	 2.0983e+03
 5.0625e+02	 2.0762e+03	 1.6296e+00	 2.1716e-02	 3.2315e+02	 2.1008e+03
 7.5938e+02	 2.0762e+03	 1.6238e+00	 2.4508e-02	 3.2315e+02	 2.1032e+03
 1.1391e+03	 2.0762e+03	 1.6171e+00	 2.7308e-02	 3.2315e+02	 2.1084e+03
 1.7086e+03	 2.0762e+03	 1.6098e+00	 3.0127e-02	 3.2315e+02	 2.1111e+03
 2.5629e+03	 2.0762e+03	 1.6013e+00	 3.2661e-02	 3.2315e+02	 2.1164e+03
 3.8443e+03	 2.0762e+03	 1.5923e+00	 3.4945e-02	 3.2316e+02	 2.1189e+03
 5.7665e+03	 2.0762e+03	 1.5830e+00	 3.7168e-02	 3.2315e+02	 2.1213e+03
 8.6498e+03	 2.0762e+03	 1.5733e+00	 3.9447e-02	 3.2315e+02	 2.1241e+03
 1.2975e+04	 2.0762e+03	 1.5621e+00	 4.1860e-02	 3.2315e+02	 2.1293e+03
 1.9462e+04	 2.0762e+03	 1.5500e+00	 4.3680e-02	 3.2315e+02	 2.1318e+03
 2.9193e+04	 2.0762e+03	 1.5464e+00	 4.2502e-02	 3.2315e+02	 2.1344e+03
 4.3789e+04	 2.0762e+03	 1.5335e+00	 4.0855e-02	 3.2316e+02	 2.1369e+03
 6.5684e+04	 2.0762e+03	 1.5219e+00	 3.7170e-02	 3.2316e+02	 2.1394e+03
 9.8526e+04	 2.0762e+03	 1.5123e+00	 3.2815e-02	 3.2316e+02	 2.1421e+03
 1.4779e+05	 2.0762e+03	 1.5046e+00	 2.8594e-02	 3.2316e+02	 2.1446e+03
 2.2168e+05	 2.0762e+03	 1.4986e+00	 2.5050e-02	 3.2315e+02	 2.1472e+03
 3.3253e+05	 2.0762e+03	 1.4936e+00	 2.2364e-02	 3.2316e+02	 2.1497e+03
 4.9879e+05	 2.0762e+03	 1.4879e+00	 2.1012e-02	 3.2316e+02	 2.1524e+03
 7.4818e+05	 2.0762e+03	 1.4833e+00	 2.0096e-02	 3.2316e+02	 2.1549e+03
 9.0000e+05	 2.0762e+03	 1.4819e+00	 1.9521e-02	 3.2316e+02	 2.1575e+03
 1.0000e+02	 2.1548e+03	 1.6455e+00	 1.3168e-02	 3.2315e+02	 2.1669e+03
 1.5000e+02	 2.1548e+03	 1.6415e+00	 1.4873e-02	 3.2315e+02	 2.1697e+03
 2.2500e+02	 2.1548e+03	 1.6382e+00	 1.7053e-02	 3.2315e+02	 2.1749e+03
 3.3750e+02	 2.1548e+03	 1.6339e+00	 1.9221e-02	 3.2315e+02	 2.1773e+03
 5.0625e+02	 2.1548e+03	 1.6289e+00	 2.1817e-02	 3.2315e+02	 2.1798e+03
 7.5938e+02	 2.1548e+03	 1.6230e+00	 2.4592e-02	 3.2315e+02	 2.1823e+03
 1.1391e+03	 2.1548e+03	 1.6163e+00	 2.7434e-02	 3.2315e+02	 2.1872e+03
 1.7086e+03	 2.1548e+03	 1.6090e+00	 3.0227e-02	 3.2315e+02	 2.1899e+03
 2.5629e+03	 2.1548e+03	 1.6004e+00	 3.2706e-02	 3.2315e+02	 2.1952e+03
 3.8443e+03	 2.1548e+03	 1.5914e+00	 3.4967e-02	 3.2315e+02	 2.1978e+03
 5.7665e+03	 2.1548e+03	 1.5821e+00	 3.7127e-02	 3.2315e+02	 2.2003e+03
 8.6498e+03	 2.1548e+03	 1.5725e+00	 3.9412e-02	 3.2315e+02	 2.2028e+03
 1.2975e+04	 2.1548e+03	 1.5612e+00	 4.1696e-02	 3.2315e+02	 2.2078e+03
 1.9462e+04	 2.1548e+03	 1.5492e+00	 4.3517e-02	 3.2315e+02	 2.2103e+03
 2.9193e+04	 2.1548e+03	 1.5456e+00	 4.2298e-02	 3.2315e+02	 2.2131e+03
 4.3789e+04	 2.1548e+03	 1.5328e+00	 4.0625e-02	 3.2315e+02	 2.2156e+03
 6.5684e+04	 2.1548e+03	 1.5213e+00	 3.6938e-02	 3.2316e+02	 2.2184e+03
 9.8526e+04	 2.1548e+03	 1.5117e+00	 3.2635e-02	 3.2315e+02	 2.2209e+03
 1.4779e+05	 2.1548e+03	 1.5041e+00	 2.8440e-02	 3.2315e+02	 2.2233e+03
 2.2168e+05	 2.1548e+03	 1.4982e+00	 2.4921e-02	 3.2315e+02	 2.2260e+03
 3.3253e+05	 2.1548e+03	 1.4931e+00	 2.2263e-02	 3.2315e+02	 2.2284e+03
 4.9879e+05	 2.1548e+03	 1.4875e+00	 2.0997e-02	 3.2315e+02	 2.2309e+03
 7.4818e+05	 2.1548e+03	 1.4828e+00	 2.0021e-02	 3.2315e+02	 2.2336e+03
 9.0000e+05	 2.1548e+03	 1.4815e+00	 1.9475e-02	 3.2315e+02	 2.2361e+03
 1.0000e+02	 2.2335e+03	 1.6450e+00	 1.3156e-02	 3.2315e+02	 2.2453e+03
 1.5000e+02	 2.2335e+03	 1.6407e+00	 1.4550e-02	 3.2315e+02	 2.2478e+03
 2.2500e+02	 2.2335e+03	 1.6376e+00	 1.7004e-02	 3.2315e+02	 2.2531e+03
 3.3750e+02	 2.2335e+03	 1.6333e+00	 1.9252e-02	 3.2314e+02	 2.2559e+03
 5.0625e+02	 2.2335e+03	 1.6283e+00	 2.1874e-02	 3.2315e+02	 2.2584e+03
 7.5938e+02	 2.2335e+03	 1.6223e+00	 2.4650e-02	 3.2314e+02	 2.2611e+03
 1.1391e+03	 2.2335e+03	 1.6157e+00	 2.7548e-02	 3.2315e+02	 2.2661e+03
 1.7086e+03	 2.2335e+03	 1.6083e+00	 3.0248e-02	 3.2315e+02	 2.2689e+03
 2.5629e+03	 2.2335e+03	 1.5997e+00	 3.2765e-02	 3.2315e+02	 2.2741e+03
 3.8443e+03	 2.2335e+03	 1.5908e+00	 3.4993e-02	 3.2315e+02	 2.2765e+03
 5.7665e+03	 2.2335e+03	 1.5814e+00	 3.7126e-02	 3.2315e+02	 2.2794e+03
 8.6498e+03	 2.2335e+03	 1.5718e+00	 3.9349e-02	 3.2315e+02	 2.2819e+03
 1.2975e+04	 2.2335e+03	 1.5606e+00	 4.1652e-02	 3.2315e+02	 2.2870e+03
 1.9462e+04	 2.2335e+03	 1.5486e+00	 4.3412e-02	 3.2315e+02	 2.2895e+03
 2.9193e+04	 2.2335e+03	 1.5450e+00	 4.2122e-02	 3.2316e+02	 2.2921e+03
 4.3789e+04	 2.2335e+03	 1.5322e+00	 4.0395e-02	 3.2315e+02	 2.2945e+03
 6.5684e+04	 2.2335e+03	 1.5208e+00	 3.6719e-02	 3.2316e+02	 2.2969e+03
 9.8526e+04	 2.2335e+03	 1.5114e+00	 3.2340e-02	 3.2315e+02	 2.2996e+03
 1.4779e+05	 2.2335e+03	 1.5037e+00	 2.8237e-02	 3.2315e+02	 2.3021e+03
 2.2168e+05	 2.2335e+03	 1.4978e+00	 2.4736e-02	 3.2315e+02	 2.3048e+03
 3.3253e+05	 2.2335e+03	 1.4927e+00	 2.2062e-02	 3.2315e+02	 2.3072e+03
 4.9879e+05	 2.2335e+03	 1.4872e+00	 2.0776e-02	 3.2315e+02	 2.3098e+03
 7.4818e+05	 2.2335e+03	 1.4827e+00	 1.9910e-02	 3.2315e+02	 2.3124e+03
 9.0000e+05	 2.2335e+03	 1.4813e+00	 1.9310e-02	 3.2315e+02	 2.3150e+03
 1.0000e+02	 2.3123e+03	 1.6437e+00	 1.3284e-02	 3.2315e+02	 2.3246e+03
 1.5000e+02	 2.3123e+03	 1.6399e+00	 1.5311e-02	 3.2315e+02	 2.3270e+03
 2.2500e+02	 2.3123e+03	 1.6370e+00	 1.7036e-02	 3.2315e+02	 2.3322e+03
 3.3750e+02	 2.3123e+03	 1.6327e+00	 1.9375e-02	 3.2315e+02	 2.3348e+03
 5.0625e+02	 2.3123e+03	 1.6277e+00	 2.1970e-02	 3.2315e+02	 2.3372e+03
 7.5938e+02	 2.3123e+03	 1.6217e+00	 2.4749e-02	 3.2315e+02	 2.3399e+03
 1.1391e+03	 2.3123e+03	 1.6149e+00	 2.7620e-02	 3.2315e+02	 2.3449e+03
 1.7086e+03	 2.3123e+03	 1.6075e+00	 3.0367e-02	 3.2315e+02	 2.3476e+03
 2.5629e+03	 2.3123e+03	 1.5989e+00	 3.2746e-02	 3.2315e+02	 2.3526e+03
 3.8443e+03	 2.3123e+03	 1.5900e+00	 3.4984e-02	 3.2314e+02	 2.3553e+03
 5.7665e+03	 2.3123e+03	 1.5807e+00	 3.7066e-02	 3.2314e+02	 2.3581e+03
 8.6498e+03	 2.3123e+03	 1.5710e+00	 3.9364e-02	 3.2314e+02	 2.3606e+03
 1.2975e+04	 2.3123e+03	 1.5598e+00	 4.1576e-02	 3.2314e+02	 2.3658e+03
 1.9462e+04	 2.3123e+03	 1.5478e+00	 4.3327e-02	 3.2314e+02	 2.3682e+03
 2.9193e+04	 2.3123e+03	 1.5443e+00	 4.1992e-02	 3.2314e+02	 2.3711e+03
 4.3789e+04	 2.3123e+03	 1.5315e+00	 4.0224e-02	 3.2314e+02	 2.3735e+03
 6.5684e+04	 2.3123e+03	 1.5202e+00	 3.6508e-02	 3.2314e+02	 2.3762e+03
 9.8526e+04	 2.3123e+03	 1.5108e+00	 3.2205e-02	 3.2314e+02	 2.3786e+03
 1.4779e+05	 2.3123e+03	 1.5033e+00	 2.8062e-02	 3.2314e+02	 2.3811e+03
 2.2168e+05	 2.3123e+03	 1.4975e+00	 2.4617e-02	 3.2314e+02	 2.3838e+03
 3.3253e+05	 2.3123e+03	 1.4925e+00	 2.1999e-02	 3.2314e+02	 2.3862e+03
 4.9879e+05	 2.3123e+03	 1.4869e+00	 2.0746e-02	 3.2314e+02	 2.3888e+03
 7.4818e+05	 2.3123e+03	 1.4825e+00	 1.9770e-02	 3.2315e+02	 2.3915e+03
 9.0000e+05	 2.3123e+03	 1.4811e+00	 1.9192e-02	 3.2315e+02	 2.3944e+03
 1.0000e+02	 2.3917e+03	 1.6439e+00	 1.3843e-02	 3.2315e+02	 2.4036e+03
 1.5000e+02	 2.3917e+03	 1.6406e+00	 1.4972e-02	 3.2315e+02	 2.4061e+03
 2.2500e+02	 2.3917e+03	 1.6365e+00	 1.7213e-02	 3.2315e+02	 2.4111e+03
 3.3750e+02	 2.3917e+03	 1.6322e+00	 1.9462e-02	 3.2316e+02	 2.4138e+03
 5.0625e+02	 2.3917e+03	 1.6271e+00	 2.2089e-02	 3.2315e+02	 2.4163e+03
 7.5938e+02	 2.3917e+03	 1.6212e+00	 2.4842e-02	 3.2315e+02	 2.4188e+03
 1.1391e+03	 2.3917e+03	 1.6144e+00	 2.7643e-02	 3.2315e+02	 2.4241e+03
 1.7086e+03	 2.3917e+03	 1.6069e+00	 3.0387e-02	 3.2315e+02	 2.4266e+03
 2.5629e+03	 2.3917e+03	 1.5983e+00	 3.2827e-02	 3.2316e+02	 2.4317e+03
 3.8443e+03	 2.3917e+03	 1.5894e+00	 3.4999e-02	 3.2315e+02	 2.4341e+03
 5.7665e+03	 2.3917e+03	 1.5800e+00	 3.7070e-02	 3.2315e+02	 2.4369e+03
 8.6498e+03	 2.3917e+03	 1.5704e+00	 3.9283e-02	 3.2315e+02	 2.4393e+03
 1.2975e+04	 2.3917e+03	 1.5591e+00	 4.1503e-02	 3.2315e+02	 2.4446e+03
 1.9462e+04	 2.3917e+03	 1.5471e+00	 4.3234e-02	 3.2314e+02	 2.4470e+03
 2.9193e+04	 2.3917e+03	 1.5436e+00	 4.1821e-02	 3.2315e+02	 2.4496e+03
 4.3789e+04	 2.3917e+03	 1.5309e+00	 4.0017e-02	 3.2314e+02	 2.4521e+03
 6.5684e+04	 2.3917e+03	 1.5196e+00	 3.6358e-02	 3.2315e+02	 2.4546e+03
 9.8526e+04	 2.3917e+03	 1.5102e+00	 3.2046e-02	 3.2315e+02	 2.4574e+03
 1.4779e+05	 2.3917e+03	 1.5028e+00	 2.7977e-02	 3.2315e+02	 2.4598e+03
 2.2168e+05	 2.3917e+03	 1.4970e+00	 2.4531e-02	 3.2316e+02	 2.4623e+03
 3.3253e+05	 2.3917e+03	 1.4920e+00	 2.1887e-02	 3.2315e+02	 2.4651e+03
 4.9879e+05	 2.3917e+03	 1.4865e+00	 2.0672e-02	 3.2315e+02	 2.4675e+03
 7.4818e+05	 2.3917e+03	 1.4820e+00	 1.9668e-02	 3.2315e+02	 2.4701e+03
 9.0000e+05	 2.3917e+03	 1.4806e+00	 1.9163e-02	 3.2315e+02	 2.4726e+03
 1.0000e+02	 2.4700e+03	 1.6428e+00	 1.3149e-02	 3.2315e+02	 2.4824e+03
 1.5000e+02	 2.4700e+03	 1.6390e+00	 1.4993e-02	 3.2315e+02	 2.4851e+03
 2.2500e+02	 2.4700e+03	 1.6359e+00	 1.7247e-02	 3.2315e+02	 2.4904e+03
 3.3750e+02	 2.4700e+03	 1.6316e+00	 1.9512e-02	 3.2315e+02	 2.4929e+03
 5.0625e+02	 2.4700e+03	 1.6265e+00	 2.2147e-02	 3.2315e+02	 2.4956e+03
 7.5938e+02	 2.4700e+03	 1.6205e+00	 2.4939e-02	 3.2315e+02	 2.4981e+03
 1.1391e+03	 2.4700e+03	 1.6137e+00	 2.7743e-02	 3.2315e+02	 2.5031e+03
 1.7086e+03	 2.4700e+03	 1.6062e+00	 3.0391e-02	 3.2316e+02	 2.5056e+03
 2.5629e+03	 2.4700e+03	 1.5976e+00	 3.2869e-02	 3.2315e+02	 2.5106e+03
 3.8443e+03	 2.4700e+03	 1.5886e+00	 3.5009e-02	 3.2315e+02	 2.5131e+03
 5.7665e+03	 2.4700e+03	 1.5793e+00	 3.7041e-02	 3.2315e+02	 2.5155e+03
 8.6498e+03	 2.4700e+03	 1.5696e+00	 3.9232e-02	 3.2315e+02	 2.5180e+03
 1.2975e+04	 2.4700e+03	 1.5584e+00	 4.1430e-02	 3.2315e+02	 2.5233e+03
 1.9462e+04	 2.4700e+03	 1.5465e+00	 4.3128e-02	 3.2315e+02	 2.5258e+03
 2.9193e+04	 2.4700e+03	 1.5429e+00	 4.1708e-02	 3.2315e+02	 2.5284e+03
 4.3789e+04	 2.4700e+03	 1.5303e+00	 3.9884e-02	 3.2315e+02	 2.5309e+03
 6.5684e+04	 2.4700e+03	 1.5191e+00	 3.6164e-02	 3.2315e+02	 2.5334e+03
 9.8526e+04	 2.4700e+03	 1.5098e+00	 3.1859e-02	 3.2315e+02	 2.5361e+03
 1.4779e+05	 2.4700e+03	 1.5024e+00	 2.7820e-02	 3.2315e+02	 2.5385e+03
 2.2168e+05	 2.4700e+03	 1.4966e+00	 2.4414e-02	 3.2314e+02	 2.5412e+03
 3.3253e+05	 2.4700e+03	 1.4916e+00	 2.1793e-02	 3.2315e+02	 2.5436e+03
 4.9879e+05	 2.4700e+03	 1.4861e+00	 2.0592e-02	 3.2315e+02	 2.5461e+03
 7.4818e+05	 2.4700e+03	 1.4816e+00	 1.9703e-02	 3.2314e+02	 2.5486e+03
 9.0000e+05	 2.4700e+03	 1.4803e+00	 1.9097e-02	 3.2315e+02	 2.5511e+03
 1.0000e+02	 2.5485e+03	 1.6423e+00	 1.3932e-02	 3.2315e+02	 2.5606e+03
 1.5000e+02	 2.5485e+03	 1.6388e+00	 1.5432e-02	 3.2314e+02	 2.5630e+03
 2.2500e+02	 2.5485e+03	 1.6354e+00	 1.7243e-02	 3.2314e+02	 2.5684e+03
 3.3750e+02	 2.5485e+03	 1.6310e+00	 1.9631e-02	 3.2315e+02	 2.5710e+03
 5.0625e+02	 2.5485e+03	 1.6259e+00	 2.2224e-02	 3.2314e+02	 2.5735e+03
 7.5938e+02	 2.5485e+03	 1.6198e+00	 2.4979e-02	 3.2314e+02	 2.5763e+03
 1.1391e+03	 2.5485e+03	 1.6130e+00	 2.7827e-02	 3.2314e+02	 2.5814e+03
 1.7086e+03	 2.5485e+03	 1.6055e+00	 3.0506e-02	 3.2314e+02	 2.5839e+03
 2.5629e+03	 2.5485e+03	 1.5968e+00	 3.2920e-02	 3.2315e+02	 2.5891e+03
 3.8443e+03	 2.5485e+03	 1.5880e+00	 3.5009e-02	 3.2315e+02	 2.5916e+03
 5.7665e+03	 2.5485e+03	 1.5787e+00	 3.7022e-02	 3.2315e+02	 2.5944e+03
 8.6498e+03	 2.5485e+03	 1.5690e+00	 3.9201e-02	 3.2315e+02	 2.5969e+03
 1.2975e+04	 2.5485e+03	 1.5579e+00	 4.1350e-02	 3.2315e+02	 2.6020e+03
 1.9462e+04	 2.5485e+03	 1.5459e+00	 4.3006e-02	 3.2315e+02	 2.6044e+03
 2.9193e+04	 2.5485e+03	 1.5424e+00	 4.1541e-02	 3.2316e+02	 2.6072e+03
 4.3789e+04	 2.5485e+03	 1.5298e+00	 3.9691e-02	 3.2315e+02	 2.6097e+03
 6.5684e+04	 2.5485e+03	 1.5187e+00	 3.5997e-02	 3.2315e+02	 2.6124e+03
 9.8526e+04	 2.5485e+03	 1.5094e+00	 3.1724e-02	 3.2315e+02	 2.6148e+03
 1.4779e+05	 2.5485e+03	 1.5020e+00	 2.7683e-02	 3.2315e+02	 2.6172e+03
 2.2168e+05	 2.5485e+03	 1.4963e+00	 2.4325e-02	 3.2315e+02	 2.6199e+03
 3.3253e+05	 2.5485e+03	 1.4914e+00	 2.1731e-02	 3.2315e+02	 2.6224e+03
 4.9879e+05	 2.5485e+03	 1.4859e+00	 2.0554e-02	 3.2315e+02	 2.6248e+03
 7.4818e+05	 2.5485e+03	 1.4814e+00	 1.9584e-02	 3.2315e+02	 2.6275e+03
 9.0000e+05	 2.5485e+03	 1.4800e+00	 1.9052e-02	 3.2315e+02	 2.6301e+03
 1.0000e+02	 2.6275e+03	 1.6418e+00	 1.3316e-02	 3.2315e+02	 2.6396e+03
 1.5000e+02	 2.6275e+03	 1.6385e+00	 1.5169e-02	 3.2315e+02	 2.6419e+03
 2.2500e+02	 2.6275e+03	 1.6348e+00	 1.7338e-02	 3.2315e+02	 2.6471e+03
 3.3750e+02	 2.6275e+03	 1.6304e+00	 1.9658e-02	 3.2315e+02	 2.6498e+03
 5.0625e+02	 2.6275e+03	 1.6253e+00	 2.2300e-02	 3.2315e+02	 2.6524e+03
 7.5938e+02	 2.6275e+03	 1.6193e+00	 2.5080e-02	 3.2315e+02	 2.6551e+03
 1.1391e+03	 2.6275e+03	 1.6124e+00	 2.7879e-02	 3.2315e+02	 2.6601e+03
 1.7086e+03	 2.6275e+03	 1.6049e+00	 3.0567e-02	 3.2315e+02	 2.6626e+03
 2.5629e+03	 2.6275e+03	 1.5962e+00	 3.2959e-02	 3.2315e+02	 2.6678e+03
 3.8443e+03	 2.6275e+03	 1.5872e+00	 3.5026e-02	 3.2315e+02	 2.6703e+03
 5.7665e+03	 2.6275e+03	 1.5780e+00	 3.7013e-02	 3.2315e+02	 2.6728e+03
 8.6498e+03	 2.6275e+03	 1.5683e+00	 3.9131e-02	 3.2315e+02	 2.6754e+03
 1.2975e+04	 2.6275e+03	 1.5571e+00	 4.1304e-02	 3.2316e+02	 2.6803e+03
 1.9462e+04	 2.6275e+03	 1.5452e+00	 4.2921e-02	 3.2315e+02	 2.6830e+03
 2.9193e+04	 2.6275e+03	 1.5417e+00	 4.1406e-02	 3.2315e+02	 2.6855e+03
 4.3789e+04	 2.6275e+03	 1.5292e+00	 3.9510e-02	 3.2315e+02	 2.6881e+03
 6.5684e+04	 2.6275e+03	 1.5182e+00	 3.5816e-02	 3.2316e+02	 2.6905e+03
 9.8526e+04	 2.6275e+03	 1.5090e+00	 3.1524e-02	 3.2315e+02	 2.6933e+03
 1.4779e+05	 2.6275e+03	 1.5017e+00	 2.7587e-02	 3.2315e+02	 2.6958e+03
 2.2168e+05	 2.6275e+03	 1.4959e+00	 2.4181e-02	 3.2315e+02	 2.6986e+03
 3.3253e+05	 2.6275e+03	 1.4910e+00	 2.1601e-02	 3.2315e+02	 2.7012e+03
 4.9879e+05	 2.6275e+03	 1.4856e+00	 2.0446e-02	 3.2315e+02	 2.7039e+03
 7.4818e+05	 2.6275e+03	 1.4810e+00	 1.9500e-02	 3.2315e+02	 2.7064e+03
 9.0000e+05	 2.6275e+03	 1.4797e+00	 1.9013e-02	 3.2315e+02	 2.7093e+03
 1.0000e+02	 2.7067e+03	 1.6420e+00	 1.3480e-02	 3.2315e+02	 2.7186e+03
 1.5000e+02	 2.7067e+03	 1.6382e+00	 1.4923e-02	 3.2315e+02	 2.7211e+03
 2.2500e+02	 2.7067e+03	 1.6345e+00	 1.7484e-02	 3.2315e+02	 2.7264e+03
 3.3750e+02	 2.7067e+03	 1.6300e+00	 1.9754e-02	 3.2315e+02	 2.7288e+03
 5.0625e+02	 2.7067e+03	 1.6248e+00	 2.2398e-02	 3.2315e+02	 2.7313e+03
 7.5938e+02	 2.7067e+03	 1.6187e+00	 2.5229e-02	 3.2315e+02	 2.7339e+03
 1.1391e+03	 2.7067e+03	 1.6119e+00	 2.7942e-02	 3.2314e+02	 2.7393e+03
 1.7086e+03	 2.7067e+03	 1.6043e+00	 3.0615e-02	 3.2314e+02	 2.7418e+03
 2.5629e+03	 2.7067e+03	 1.5956e+00	 3.2894e-02	 3.2313e+02	 2.7468e+03
 3.8443e+03	 2.7067e+03	 1.5866e+00	 3.4986e-02	 3.2313e+02	 2.7493e+03
 5.7665e+03	 2.7067e+03	 1.5774e+00	 3.7024e-02	 3.2313e+02	 2.7521e+03
 8.6498e+03	 2.7067e+03	 1.5677e+00	 3.9116e-02	 3.2313e+02	 2.7545e+03
 1.2975e+04	 2.7067e+03	 1.5565e+00	 4.1213e-02	 3.2313e+02	 2.7597e+03
 1.9462e+04	 2.7067e+03	 1.5446e+00	 4.2818e-02	 3.2313e+02	 2.7621e+03
 2.9193e+04	 2.7067e+03	 1.5411e+00	 4.1266e-02	 3.2313e+02	 2.7648e+03
 4.3789e+04	 2.7067e+03	 1.5287e+00	 3.9376e-02	 3.2313e+02	 2.7673e+03
 6.5684e+04	 2.7067e+03	 1.5177e+00	 3.5636e-02	 3.2313e+02	 2.7698e+03
 9.8526e+04	 2.7067e+03	 1.5086e+00	 3.1429e-02	 3.2313e+02	 2.7723e+03
 1.4779e+05	 2.7067e+03	 1.5014e+00	 2.7437e-02	 3.2313e+02	 2.7748e+03
 2.2168e+05	 2.7067e+03	 1.4958e+00	 2.4100e-02	 3.2313e+02	 2.7776e+03
 3.3253e+05	 2.7067e+03	 1.4909e+00	 2.1520e-02	 3.2313e+02	 2.7800e+03
 4.9879e+05	 2.7067e+03	 1.4855e+00	 2.0361e-02	 3.2313e+02	 2.7825e+03
 7.4818e+05	 2.7067e+03	 1.4810e+00	 1.9427e-02	 3.2313e+02	 2.7851e+03
 9.0000e+05	 2.7067e+03	 1.4797e+00	 1.8955e-02	 3.2313e+02	 2.7876e+03
 1.0000e+02	 2.7850e+03	 1.6412e+00	 1.3345e-02	 3.2313e+02	 2.7970e+03
 1.5000e+02	 2.7850e+03	 1.6387e+00	 1.5072e-02	 3.2314e+02	 2.7993e+03
 2.2500e+02	 2.7850e+03	 1.6344e+00	 1.7456e-02	 3.2314e+02	 2.8045e+03
 3.3750e+02	 2.7850e+03	 1.6299e+00	 1.9817e-02	 3.2314e+02	 2.8070e+03
 5.0625e+02	 2.7850e+03	 1.6247e+00	 2.2483e-02	 3.2315e+02	 2.8096e+03
 7.5938e+02	 2.7850e+03	 1.6186e+00	 2.5268e-02	 3.2315e+02	 2.8121e+03
 1.1391e+03	 2.7850e+03	 1.6117e+00	 2.8068e-02	 3.2316e+02	 2.8172e+03
 1.7086e+03	 2.7850e+03	 1.6041e+00	 3.0680e-02	 3.2315e+02	 2.8198e+03
 2.5629e+03	 2.7850e+03	 1.5954e+00	 3.2954e-02	 3.2316e+02	 2.8251e+03
 3.8443e+03	 2.7850e+03	 1.5864e+00	 3.4980e-02	 3.2315e+02	 2.8278e+03
 5.7665e+03	 2.7850e+03	 1.5771e+00	 3.6931e-02	 3.2316e+02	 2.8303e+03
 8.6498e+03	 2.7850e+03	 1.5675e+00	 3.9075e-02	 3.2316e+02	 2.8331e+03
 1.2975e+04	 2.7850e+03	 1.5563e+00	 4.1133e-02	 3.2316e+02	 2.8384e+03
 1.9462e+04	 2.7850e+03	 1.5444e+00	 4.2698e-02	 3.2316e+02	 2.8408e+03
 2.9193e+04	 2.7850e+03	 1.5409e+00	 4.1126e-02	 3.2316e+02	 2.8432e+03
 4.3789e+04	 2.7850e+03	 1.5285e+00	 3.9222e-02	 3.2317e+02	 2.8460e+03
 6.5684e+04	 2.7850e+03	 1.5176e+00	 3.5515e-02	 3.2316e+02	 2.8485e+03
 9.8526e+04	 2.7850e+03	 1.5085e+00	 3.1310e-02	 3.2317e+02	 2.8513e+03
 1.4779e+05	 2.7850e+03	 1.5011e+00	 2.7351e-02	 3.2317e+02	 2.8538e+03
 2.2168e+05	 2.7850e+03	 1.4955e+00	 2.4007e-02	 3.2316e+02	 2.8566e+03
 3.3253e+05	 2.7850e+03	 1.4906e+00	 2.1489e-02	 3.2316e+02	 2.8591e+03
 4.9879e+05	 2.7850e+03	 1.4852e+00	 2.0307e-02	 3.2317e+02	 2.8615e+03
 7.4818e+05	 2.7850e+03	 1.4806e+00	 1.9461e-02	 3.2317e+02	 2.8641e+03
 9.0000e+05	 2.7850e+03	 1.4793e+00	 1.8848e-02	 3.2317e+02	 2.8666e+03
 1.0000e+02	 2.8640e+03	 1.6406e+00	 1.3449e-02	 3.2316e+02	 2.8761e+03
 1.5000e+02	 2.8640e+03	 1.6378e+00	 1.5854e-02	 3.2316e+02	 2.8785e+03
 2.2500e+02	 2.8640e+03	 1.6335e+00	 1.7482e-02	 3.2317e+02	 2.8836e+03
 3.3750e+02	 2.8640e+03	 1.6291e+00	 1.9926e-02	 3.2317e+02	 2.8863e+03
 5.0625e+02	 2.8640e+03	 1.6238e+00	 2.2506e-02	 3.2316e+02	 2.8888e+03
 7.5938e+02	 2.8640e+03	 1.6177e+00	 2.5348e-02	 3.2316e+02	 2.8913e+03
 1.1391e+03	 2.8640e+03	 1.6107e+00	 2.8135e-02	 3.2316e+02	 2.8965e+03
 1.7086e+03	 2.8640e+03	 1.6031e+00	 3.0694e-02	 3.2316e+02	 2.8991e+03
 2.5629e+03	 2.8640e+03	 1.5944e+00	 3.2941e-02	 3.2316e+02	 2.9040e+03
 3.8443e+03	 2.8640e+03	 1.5854e+00	 3.4968e-02	 3.2316e+02	 2.9066e+03
 5.7665e+03	 2.8640e+03	 1.5762e+00	 3.6909e-02	 3.2316e+02	 2.9090e+03
 8.6498e+03	 2.8640e+03	 1.5665e+00	 3.9020e-02	 3.2316e+02	 2.9119e+03
 1.2975e+04	 2.8640e+03	 1.5554e+00	 4.1076e-02	 3.2315e+02	 2.9172e+03
 1.9462e+04	 2.8640e+03	 1.5526e+00	 4.0864e-02	 3.2315e+02	 2.9197e+03
 2.9193e+04	 2.8640e+03	 1.5400e+00	 4.0979e-02	 3.2315e+02	 2.9224e+03
 4.3789e+04	 2.8640e+03	 1.5277e+00	 3.9030e-02	 3.2315e+02	 2.9249e+03
 6.5684e+04	 2.8640e+03	 1.5168e+00	 3.5361e-02	 3.2315e+02	 2.9274e+03
 9.8526e+04	 2.8640e+03	 1.5077e+00	 3.1158e-02	 3.2315e+02	 2.9300e+03
 1.4779e+05	 2.8640e+03	 1.5005e+00	 2.7239e-02	 3.2315e+02	 2.9325e+03
 2.2168e+05	 2.8640e+03	 1.4949e+00	 2.3911e-02	 3.2315e+02	 2.9351e+03
 3.3253e+05	 2.8640e+03	 1.4900e+00	 2.1373e-02	 3.2315e+02	 2.9376e+03
 4.9879e+05	 2.8640e+03	 1.4846e+00	 2.0308e-02	 3.2315e+02	 2.9401e+03
 7.4818e+05	 2.8640e+03	 1.4802e+00	 1.9312e-02	 3.2315e+02	 2.9428e+03
 9.0000e+05	 2.8640e+03	 1.4788e+00	 1.8865e-02	 3.2315e+02	 2.9454e+03
 1.0000e+02	 2.9428e+03	 1.6407e+00	 1.4184e-02	 3.2315e+02	 2.9550e+03
 1.5000e+02	 2.9428e+03	 1.6359e+00	 1.5702e-02	 3.2315e+02	 2.9577e+03
 2.2500e+02	 2.9428e+03	 1.6330e+00	 1.7734e-02	 3.2316e+02	 2.9629e+03
 3.3750e+02	 2.9428e+03	 1.6285e+00	 1.9963e-02	 3.2315e+02	 2.9654e+03
 5.0625e+02	 2.9428e+03	 1.6233e+00	 2.2554e-02	 3.2315e+02	 2.9679e+03
 7.5938e+02	 2.9428e+03	 1.6171e+00	 2.5434e-02	 3.2316e+02	 2.9703e+03
 1.1391e+03	 2.9428e+03	 1.6102e+00	 2.8151e-02	 3.2316e+02	 2.9753e+03
 1.7086e+03	 2.9428e+03	 1.6025e+00	 3.0729e-02	 3.2316e+02	 2.9780e+03
 2.5629e+03	 2.9428e+03	 1.5938e+00	 3.3006e-02	 3.2315e+02	 2.9832e+03
 3.8443e+03	 2.9428e+03	 1.5848e+00	 3.4968e-02	 3.2316e+02	 2.9857e+03
 5.7665e+03	 2.9428e+03	 1.5755e+00	 3.6898e-02	 3.2315e+02	 2.9883e+03
 8.6498e+03	 2.9428e+03	 1.5659e+00	 3.8957e-02	 3.2316e+02	 2.9908e+03
 1.2975e+04	 2.9428e+03	 1.5548e+00	 4.1006e-02	 3.2315e+02	 2.9959e+03
 1.9462e+04	 2.9428e+03	 1.5520e+00	 4.0804e-02	 3.2315e+02	 2.9984e+03
 2.9193e+04	 2.9428e+03	 1.5394e+00	 4.0854e-02	 3.2315e+02	 3.0011e+03
 4.3789e+04	 2.9428e+03	 1.5271e+00	 3.8907e-02	 3.2315e+02	 3.0036e+03
 6.5684e+04	 2.9428e+03	 1.5163e+00	 3.5201e-02	 3.2315e+02	 3.0064e+03
 9.8526e+04	 2.9428e+03	 1.5073e+00	 3.1031e-02	 3.2316e+02	 3.0089e+03
 1.4779e+05	 2.9428e+03	 1.5002e+00	 2.7135e-02	 3.2315e+02	 3.0113e+03
 2.2168e+05	 2.9428e+03	 1.4945e+00	 2.3862e-02	 3.2315e+02	 3.0140e+03
 3.3253e+05	 2.9428e+03	 1.4897e+00	 2.1329e-02	 3.2315e+02	 3.0165e+03
 4.9879e+05	 2.9428e+03	 1.4843e+00	 2.0217e-02	 3.2315e+02	 3.0194e+03
 7.4818e+05	 2.9428e+03	 1.4798e+00	 1.9276e-02	 3.2314e+02	 3.0218e+03
 9.0000e+05	 2.9428e+03	 1.4785e+00	 1.8784e-02	 3.2314e+02	 3.0244e+03
 1.0000e+02	 3.0217e+03	 1.6403e+00	 1.3754e-02	 3.2314e+02	 3.0336e+03
 1.5000e+02	 3.0217e+03	 1.6365e+00	 1.5066e-02	 3.2315e+02	 3.0363e+03
 2.2500e+02	 3.0217e+03	 1.6326e+00	 1.7618e-02	 3.2315e+02	 3.0416e+03
 3.3750e+02	 3.0217e+03	 1.6281e+00	 2.0027e-02	 3.2315e+02	 3.0440e+03
 5.0625e+02	 3.0217e+03	 1.6228e+00	 2.2736e-02	 3.2315e+02	 3.0468e+03
 7.5938e+02	 3.0217e+03	 1.6166e+00	 2.5480e-02	 3.2315e+02	 3.0492e+03
 1.1391e+03	 3.0217e+03	 1.6096e+00	 2.8217e-02	 3.2315e+02	 3.0544e+03
 1.7086e+03	 3.0217e+03	 1.6020e+00	 3.0803e-02	 3.2315e+02	 3.0569e+03
 2.5629e+03	 3.0217e+03	 1.5932e+00	 3.2983e-02	 3.2315e+02	 3.0621e+03
 3.8443e+03	 3.0217e+03	 1.5843e+00	 3.4934e-02	 3.2315e+02	 3.0649e+03
 5.7665e+03	 3.0217e+03	 1.5750e+00	 3.6892e-02	 3.2315e+02	 3.0673e+03
 8.6498e+03	 3.0217e+03	 1.5654e+00	 3.8916e-02	 3.2315e+02	 3.0698e+03
 1.2975e+04	 3.0217e+03	 1.5543e+00	 4.0951e-02	 3.2315e+02	 3.0748e+03
 1.9462e+04	 3.0217e+03	 1.5514e+00	 4.0677e-02	 3.2315e+02	 3.0776e+03
 2.9193e+04	 3.0217e+03	 1.5389e+00	 4.0753e-02	 3.2315e+02	 3.0801e+03
 4.3789e+04	 3.0217e+03	 1.5267e+00	 3.8747e-02	 3.2315e+02	 3.0826e+03
 6.5684e+04	 3.0217e+03	 1.5160e+00	 3.5057e-02	 3.2315e+02	 3.0851e+03
 9.8526e+04	 3.0217e+03	 1.5070e+00	 3.0905e-02	 3.2316e+02	 3.0876e+03
 1.4779e+05	 3.0217e+03	 1.4998e+00	 2.7044e-02	 3.2315e+02	 3.0903e+03
 2.2168e+05	 3.0217e+03	 1.4943e+00	 2.3772e-02	 3.2316e+02	 3.0929e+03
 3.3253e+05	 3.0217e+03	 1.4894e+00	 2.1261e-02	 3.2315e+02	 3.0956e+03
 4.9879e+05	 3.0217e+03	 1.4841e+00	 2.0106e-02	 3.2315e+02	 3.0981e+03
 7.4818e+05	 3.0217e+03	 1.4796e+00	 1.9269e-02	 3.2315e+02	 3.1009e+03
 9.0000e+05	 3.0217e+03	 1.4783e+00	 1.8702e-02	 3.2315e+02	 3.1034e+03
 1.0000e+02	 3.1008e+03	 1.6397e+00	 1.3618e-02	 3.2315e+02	 3.1128e+03
 1.5000e+02	 3.1008e+03	 1.6356e+00	 1.6416e-02	 3.2315e+02	 3.1152e+03
 2.2500e+02	 3.1008e+03	 1.6321e+00	 1.7683e-02	 3.2315e+02	 3.1204e+03
 3.3750e+02	 3.1008e+03	 1.6275e+00	 2.0147e-02	 3.2315e+02	 3.1229e+03
 5.0625e+02	 3.1008e+03	 1.6222e+00	 2.2796e-02	 3.2315e+02	 3.1256e+03
 7.5938e+02	 3.1008e+03	 1.6160e+00	 2.5540e-02	 3.2315e+02	 3.1281e+03
 1.1391e+03	 3.1008e+03	 1.6089e+00	 2.8305e-02	 3.2316e+02	 3.1332e+03
 1.7086e+03	 3.1008e+03	 1.6013e+00	 3.0761e-02	 3.2314e+02	 3.1356e+03
 2.5629e+03	 3.1008e+03	 1.5925e+00	 3.3005e-02	 3.2316e+02	 3.1407e+03
 3.8443e+03	 3.1008e+03	 1.5836e+00	 3.4965e-02	 3.2315e+02	 3.1431e+03
 5.7665e+03	 3.1008e+03	 1.5744e+00	 3.6845e-02	 3.2315e+02	 3.1458e+03
 8.6498e+03	 3.1008e+03	 1.5648e+00	 3.8872e-02	 3.2315e+02	 3.1482e+03
 1.2975e+04	 3.1008e+03	 1.5536e+00	 4.0864e-02	 3.2315e+02	 3.1535e+03
 1.9462e+04	 3.1008e+03	 1.5508e+00	 4.0604e-02	 3.2316e+02	 3.1561e+03
 2.9193e+04	 3.1008e+03	 1.5383e+00	 4.0592e-02	 3.2315e+02	 3.1586e+03
 4.3789e+04	 3.1008e+03	 1.5262e+00	 3.8621e-02	 3.2315e+02	 3.1610e+03
 6.5684e+04	 3.1008e+03	 1.5155e+00	 3.4928e-02	 3.2315e+02	 3.1637e+03
 9.8526e+04	 3.1008e+03	 1.5066e+00	 3.0804e-02	 3.2315e+02	 3.1661e+03
 1.4779e+05	 3.1008e+03	 1.4995e+00	 2.6927e-02	 3.2315e+02	 3.1686e+03
 2.2168e+05	 3.1008e+03	 1.4939e+00	 2.3652e-02	 3.2315e+02	 3.1714e+03
 3.3253e+05	 3.1008e+03	 1.4891e+00	 2.1181e-02	 3.2315e+02	 3.1739e+03
 4.9879e+05	 3.1008e+03	 1.4837e+00	 2.0114e-02	 3.2315e+02	 3.1766e+03
 7.4818e+05	 3.1008e+03	 1.4792e+00	 1.9097e-02	 3.2315e+02	 3.1791e+03
 9.0000e+05	 3.1008e+03	 1.4779e+00	 1.8732e-02	 3.2316e+02	 3.1819e+03
 1.0000e+02	 3.1792e+03	 1.6386e+00	 1.3739e-02	 3.2315e+02	 3.1910e+03
 1.5000e+02	 3.1792e+03	 1.6348e+00	 1.5253e-02	 3.2315e+02	 3.1936e+03
 2.2500e+02	 3.1792e+03	 1.6317e+00	 1.7845e-02	 3.2315e+02	 3.1991e+03
 3.3750e+02	 3.1792e+03	 1.6271e+00	 2.0255e-02	 3.2315e+02	 3.2016e+03
 5.0625e+02	 3.1792e+03	 1.6218e+00	 2.2864e-02	 3.2316e+02	 3.2044e+03
 7.5938e+02	 3.1792e+03	 1.6155e+00	 2.5636e-02	 3.2315e+02	 3.2069e+03
 1.1391e+03	 3.1792e+03	 1.6084e+00	 2.8309e-02	 3.2315e+02	 3.2123e+03
 1.7086e+03	 3.1792e+03	 1.6007e+00	 3.0854e-02	 3.2315e+02	 3.2151e+03
 2.5629e+03	 3.1792e+03	 1.5920e+00	 3.3045e-02	 3.2315e+02	 3.2202e+03
 3.8443e+03	 3.1792e+03	 1.5830e+00	 3.4946e-02	 3.2315e+02	 3.2226e+03
 5.7665e+03	 3.1792e+03	 1.5737e+00	 3.6838e-02	 3.2315e+02	 3.2251e+03
 8.6498e+03	 3.1792e+03	 1.5642e+00	 3.8804e-02	 3.2315e+02	 3.2277e+03
 1.2975e+04	 3.1792e+03	 1.5531e+00	 4.0798e-02	 3.2315e+02	 3.2326e+03
 1.9462e+04	 3.1792e+03	 1.5502e+00	 4.0492e-02	 3.2315e+02	 3.2354e+03
 2.9193e+04	 3.1792e+03	 1.5378e+00	 4.0484e-02	 3.2315e+02	 3.2379e+03
 4.3789e+04	 3.1792e+03	 1.5257e+00	 3.8473e-02	 3.2314e+02	 3.2404e+03
 6.5684e+04	 3.1792e+03	 1.5151e+00	 3.4764e-02	 3.2315e+02	 3.2431e+03
 9.8526e+04	 3.1792e+03	 1.5063e+00	 3.0667e-02	 3.2315e+02	 3.2459e+03
 1.4779e+05	 3.1792e+03	 1.4991e+00	 2.6795e-02	 3.2315e+02	 3.2483e+03
 2.2168e+05	 3.1792e+03	 1.4936e+00	 2.3571e-02	 3.2316e+02	 3.2509e+03
 3.3253e+05	 3.1792e+03	 1.4888e+00	 2.1114e-02	 3.2315e+02	 3.2535e+03
 4.9879e+05	 3.1792e+03	 1.4834e+00	 1.9987e-02	 3.2315e+02	 3.2560e+03
 7.4818e+05	 3.1792e+03	 1.4790e+00	 1.9098e-02	 3.2315e+02	 3.2588e+03
 9.0000e+05	 3.1792e+03	 1.4777e+00	 1.8661e-02	 3.2316e+02	 3.2614e+03
 1.0000e+02	 3.2587e+03	 1.6390e+00	 1.4066e-02	 3.2315e+02	 3.2707e+03
 1.5000e+02	 3.2587e+03	 1.6356e+00	 1.6719e-02	 3.2316e+02	 3.2731e+03
 2.2500e+02	 3.2587e+03	 1.6313e+00	 1.7929e-02	 3.2315e+02	 3.2781e+03
 3.3750e+02	 3.2587e+03	 1.6266e+00	 2.0274e-02	 3.2315e+02	 3.2806e+03
 5.0625e+02	 3.2587e+03	 1.6213e+00	 2.2942e-02	 3.2314e+02	 3.2833e+03
 7.5938e+02	 3.2587e+03	 1.6149e+00	 2.5701e-02	 3.2315e+02	 3.2858e+03
 1.1391e+03	 3.2587e+03	 1.6079e+00	 2.8436e-02	 3.2315e+02	 3.2911e+03
 1.7086e+03	 3.2587e+03	 1.6001e+00	 3.0913e-02	 3.2315e+02	 3.2939e+03
 2.5629e+03	 3.2587e+03	 1.5915e+00	 3.3044e-02	 3.2315e+02	 3.2992e+03
 3.8443e+03	 3.2587e+03	 1.5825e+00	 3.4926e-02	 3.2315e+02	 3.3016e+03
 5.7665e+03	 3.2587e+03	 1.5732e+00	 3.6785e-02	 3.2315e+02	 3.3041e+03
 8.6498e+03	 3.2587e+03	 1.5637e+00	 3.8772e-02	 3.2315e+02	 3.3066e+03
 1.2975e+04	 3.2587e+03	 1.5526e+00	 4.0750e-02	 3.2315e+02	 3.3119e+03
 1.9462e+04	 3.2587e+03	 1.5497e+00	 4.0394e-02	 3.2315e+02	 3.3143e+03
 2.9193e+04	 3.2587e+03	 1.5374e+00	 4.0358e-02	 3.2315e+02	 3.3168e+03
 4.3789e+04	 3.2587e+03	 1.5253e+00	 3.8328e-02	 3.2315e+02	 3.3196e+03
 6.5684e+04	 3.2587e+03	 1.5148e+00	 3.4634e-02	 3.2315e+02	 3.3221e+03
 9.8526e+04	 3.2587e+03	 1.5060e+00	 3.0573e-02	 3.2315e+02	 3.3249e+03
 1.4779e+05	 3.2587e+03	 1.4988e+00	 2.6714e-02	 3.2315e+02	 3.3274e+03
 2.2168e+05	 3.2587e+03	 1.4933e+00	 2.3497e-02	 3.2315e+02	 3.3301e+03
 3.3253e+05	 3.2587e+03	 1.4884e+00	 2.1107e-02	 3.2315e+02	 3.3326e+03
 4.9879e+05	 3.2587e+03	 1.4831e+00	 1.9980e-02	 3.2315e+02	 3.3354e+03
 7.4818e+05	 3.2587e+03	 1.4786e+00	 1.9106e-02	 3.2315e+02	 3.3379e+03
 9.0000e+05	 3.2587e+03	 1.4773e+00	 1.8631e-02	 3.2314e+02	 3.3407e+03
 1.0000e+02	 3.3380e+03	 1.6383e+00	 1.4405e-02	 3.2315e+02	 3.3498e+03
 1.5000e+02	 3.3380e+03	 1.6330e+00	 1.6351e-02	 3.2314e+02	 3.3523e+03
 2.2500e+02	 3.3380e+03	 1.6308e+00	 1.8039e-02	 3.2315e+02	 3.3573e+03
 3.3750e+02	 3.3380e+03	 1.6261e+00	 2.0349e-02	 3.2315e+02	 3.3598e+03
 5.0625e+02	 3.3380e+03	 1.6208e+00	 2.3045e-02	 3.2315e+02	 3.3623e+03
 7.5938e+02	 3.3380e+03	 1.6145e+00	 2.5748e-02	 3.2315e+02	 3.3651e+03
 1.1391e+03	 3.3380e+03	 1.6074e+00	 2.8455e-02	 3.2315e+02	 3.3704e+03
 1.7086e+03	 3.3380e+03	 1.5997e+00	 3.0970e-02	 3.2315e+02	 3.3728e+03
 2.5629e+03	 3.3380e+03	 1.5909e+00	 3.3041e-02	 3.2315e+02	 3.3780e+03
 3.8443e+03	 3.3380e+03	 1.5820e+00	 3.4900e-02	 3.2314e+02	 3.3805e+03
 5.7665e+03	 3.3380e+03	 1.5727e+00	 3.6794e-02	 3.2315e+02	 3.3834e+03
 8.6498e+03	 3.3380e+03	 1.5632e+00	 3.8776e-02	 3.2315e+02	 3.3858e+03
 1.2975e+04	 3.3380e+03	 1.5521e+00	 4.0649e-02	 3.2315e+02	 3.3911e+03
 1.9462e+04	 3.3380e+03	 1.5492e+00	 4.0320e-02	 3.2315e+02	 3.3935e+03
 2.9193e+04	 3.3380e+03	 1.5369e+00	 4.0215e-02	 3.2315e+02	 3.3960e+03
 4.3789e+04	 3.3380e+03	 1.5249e+00	 3.8188e-02	 3.2315e+02	 3.3985e+03
 6.5684e+04	 3.3380e+03	 1.5144e+00	 3.4524e-02	 3.2315e+02	 3.4013e+03
 9.8526e+04	 3.3380e+03	 1.5056e+00	 3.0455e-02	 3.2316e+02	 3.4038e+03
 1.4779e+05	 3.3380e+03	 1.4985e+00	 2.6639e-02	 3.2315e+02	 3.4066e+03
 2.2168e+05	 3.3380e+03	 1.4930e+00	 2.3445e-02	 3.2315e+02	 3.4092e+03
 3.3253e+05	 3.3380e+03	 1.4882e+00	 2.1081e-02	 3.2315e+02	 3.4119e+03
 4.9879e+05	 3.3380e+03	 1.4828e+00	 1.9986e-02	 3.2315e+02	 3.4144e+03
 7.4818e+05	 3.3380e+03	 1.4784e+00	 1.9066e-02	 3.2315e+02	 3.4171e+03
 9.0000e+05	 3.3380e+03	 1.4771e+00	 1.8603e-02	 3.2315e+02	 3.4197e+03
 1.0000e+02	 3.4170e+03	 1.6382e+00	 1.4198e-02	 3.2315e+02	 3.4289e+03
 1.5000e+02	 3.4170e+03	 1.6355e+00	 1.6275e-02	 3.2314e+02	 3.4313e+03
 2.2500e+02	 3.4170e+03	 1.6305e+00	 1.7999e-02	 3.2314e+02	 3.4365e+03
 3.3750e+02	 3.4170e+03	 1.6258e+00	 2.0432e-02	 3.2315e+02	 3.4391e+03
 5.0625e+02	 3.4170e+03	 1.6203e+00	 2.3100e-02	 3.2315e+02	 3.4419e+03
 7.5938e+02	 3.4170e+03	 1.6140e+00	 2.5887e-02	 3.2315e+02	 3.4444e+03
 1.1391e+03	 3.4170e+03	 1.6069e+00	 2.8526e-02	 3.2315e+02	 3.4496e+03
 1.7086e+03	 3.4170e+03	 1.5992e+00	 3.0941e-02	 3.2315e+02	 3.4524e+03
 2.5629e+03	 3.4170e+03	 1.5904e+00	 3.3088e-02	 3.2315e+02	 3.4576e+03
 3.8443e+03	 3.4170e+03	 1.5815e+00	 3.4949e-02	 3.2316e+02	 3.4601e+03
 5.7665e+03	 3.4170e+03	 1.5722e+00	 3.6762e-02	 3.2315e+02	 3.4626e+03
 8.6498e+03	 3.4170e+03	 1.5627e+00	 3.8682e-02	 3.2315e+02	 3.4651e+03
 1.2975e+04	 3.4170e+03	 1.5516e+00	 4.0614e-02	 3.2315e+02	 3.4703e+03
 1.9462e+04	 3.4170e+03	 1.5487e+00	 4.0220e-02	 3.2315e+02	 3.4728e+03
 2.9193e+04	 3.4170e+03	 1.5364e+00	 4.0101e-02	 3.2315e+02	 3.4752e+03
 4.3789e+04	 3.4170e+03	 1.5245e+00	 3.8049e-02	 3.2315e+02	 3.4778e+03
 6.5684e+04	 3.4170e+03	 1.5140e+00	 3.4376e-02	 3.2316e+02	 3.4804e+03
 9.8526e+04	 3.4170e+03	 1.5052e+00	 3.0350e-02	 3.2315e+02	 3.4831e+03
 1.4779e+05	 3.4170e+03	 1.4982e+00	 2.6552e-02	 3.2315e+02	 3.4856e+03
 2.2168e+05	 3.4170e+03	 1.4927e+00	 2.3365e-02	 3.2315e+02	 3.4884e+03
 3.3253e+05	 3.4170e+03	 1.4879e+00	 2.0908e-02	 3.2315e+02	 3.4908e+03
 4.9879e+05	 3.4170e+03	 1.4825e+00	 1.9893e-02	 3.2315e+02	 3.4936e+03
 7.4818e+05	 3.4170e+03	 1.4781e+00	 1.9042e-02	 3.2315e+02	 3.4961e+03
 9.0000e+05	 3.4170e+03	 1.4768e+00	 1.8527e-02	 3.2315e+02	 3.4989e+03
 1.0000e+02	 3.4962e+03	 1.6378e+00	 1.4313e-02	 3.2314e+02	 3.5081e+03
 1.5000e+02	 3.4962e+03	 1.6342e+00	 1.6950e-02	 3.2315e+02	 3.5105e+03
 2.2500e+02	 3.4962e+03	 1.6299e+00	 1.8050e-02	 3.2315e+02	 3.5159e+03
 3.3750e+02	 3.4962e+03	 1.6253e+00	 2.0471e-02	 3.2315e+02	 3.5185e+03
 5.0625e+02	 3.4962e+03	 1.6199e+00	 2.3140e-02	 3.2315e+02	 3.5214e+03
 7.5938e+02	 3.4962e+03	 1.6135e+00	 2.5890e-02	 3.2315e+02	 3.5239e+03
 1.1391e+03	 3.4962e+03	 1.6064e+00	 2.8538e-02	 3.2315e+02	 3.5291e+03
 1.7086e+03	 3.4962e+03	 1.5986e+00	 3.0983e-02	 3.2315e+02	 3.5321e+03
 2.5629e+03	 3.4962e+03	 1.5899e+00	 3.3074e-02	 3.2315e+02	 3.5373e+03
 3.8443e+03	 3.4962e+03	 1.5809e+00	 3.4908e-02	 3.2314e+02	 3.5399e+03
 5.7665e+03	 3.4962e+03	 1.5717e+00	 3.6717e-02	 3.2315e+02	 3.5428e+03
 8.6498e+03	 3.4962e+03	 1.5622e+00	 3.8652e-02	 3.2315e+02	 3.5452e+03
 1.2975e+04	 3.4962e+03	 1.5511e+00	 4.0550e-02	 3.2315e+02	 3.5506e+03
 1.9462e+04	 3.4962e+03	 1.5482e+00	 4.0152e-02	 3.2315e+02	 3.5533e+03
 2.9193e+04	 3.4962e+03	 1.5359e+00	 3.9984e-02	 3.2314e+02	 3.5558e+03
 4.3789e+04	 3.4962e+03	 1.5240e+00	 3.7931e-02	 3.2314e+02	 3.5582e+03
 6.5684e+04	 3.4962e+03	 1.5136e+00	 3.4279e-02	 3.2315e+02	 3.5608e+03
 9.8526e+04	 3.4962e+03	 1.5049e+00	 3.0222e-02	 3.2315e+02	 3.5633e+03
 1.4779e+05	 3.4962e+03	 1.4980e+00	 2.6426e-02	 3.2314e+02	 3.5661e+03
 2.2168e+05	 3.4962e+03	 1.4924e+00	 2.3312e-02	 3.2315e+02	 3.5686e+03
 3.3253e+05	 3.4962e+03	 1.4877e+00	 2.0884e-02	 3.2315e+02	 3.5714e+03
 4.9879e+05	 3.4962e+03	 1.4823e+00	 1.9851e-02	 3.2315e+02	 3.5738e+03
 7.4818e+05	 3.4962e+03	 1.4780e+00	 1.8994e-02	 3.2315e+02	 3.5762e+03
 9.0000e+05	 3.4962e+03	 1.4767e+00	 1.8497e-02	 3.2315e+02	 3.5789e+03
 1.0000e+02	 3.5762e+03	 1.6372e+00	 1.3732e-02	 3.2315e+02	 3.5884e+03
 1.5000e+02	 3.5762e+03	 1.6332e+00	 1.5764e-02	 3.2315e+02	 3.5909e+03
 2.2500e+02	 3.5762e+03	 1.6296e+00	 1.8173e-02	 3.2315e+02	 3.5960e+03
 3.3750e+02	 3.5762e+03	 1.6250e+00	 2.0544e-02	 3.2315e+02	 3.5985e+03
 5.0625e+02	 3.5762e+03	 1.6196e+00	 2.3247e-02	 3.2315e+02	 3.6011e+03
 7.5938e+02	 3.5762e+03	 1.6131e+00	 2.5936e-02	 3.2315e+02	 3.6036e+03
 1.1391e+03	 3.5762e+03	 1.6060e+00	 2.8638e-02	 3.2315e+02	 3.6088e+03
 1.7086e+03	 3.5762e+03	 1.5982e+00	 3.1003e-02	 3.2315e+02	 3.6112e+03
 2.5629e+03	 3.5762e+03	 1.5895e+00	 3.3090e-02	 3.2315e+02	 3.6164e+03
 3.8443e+03	 3.5762e+03	 1.5806e+00	 3.4894e-02	 3.2315e+02	 3.6192e+03
 5.7665e+03	 3.5762e+03	 1.5713e+00	 3.6705e-02	 3.2315e+02	 3.6216e+03
 8.6498e+03	 3.5762e+03	 1.5618e+00	 3.8600e-02	 3.2315e+02	 3.6241e+03
 1.2975e+04	 3.5762e+03	 1.5508e+00	 4.0481e-02	 3.2315e+02	 3.6291e+03
 1.9462e+04	 3.5762e+03	 1.5479e+00	 4.0034e-02	 3.2315e+02	 3.6318e+03
 2.9193e+04	 3.5762e+03	 1.5356e+00	 3.9872e-02	 3.2315e+02	 3.6343e+03
 4.3789e+04	 3.5762e+03	 1.5237e+00	 3.7813e-02	 3.2315e+02	 3.6371e+03
 6.5684e+04	 3.5762e+03	 1.5133e+00	 3.4153e-02	 3.2315e+02	 3.6398e+03
 9.8526e+04	 3.5762e+03	 1.5047e+00	 3.0118e-02	 3.2315e+02	 3.6426e+03
 1.4779e+05	 3.5762e+03	 1.4977e+00	 2.6358e-02	 3.2315e+02	 3.6450e+03
 2.2168e+05	 3.5762e+03	 1.4923e+00	 2.3220e-02	 3.2315e+02	 3.6476e+03
 3.3253e+05	 3.5762e+03	 1.4875e+00	 2.0865e-02	 3.2315e+02	 3.6501e+03
 4.9879e+05	 3.5762e+03	 1.4821e+00	 1.9841e-02	 3.2316e+02	 3.6525e+03
 7.4818e+05	 3.5762e+03	 1.4778e+00	 1.8921e-02	 3.2317e+02	 3.6553e+03
 9.0000e+05	 3.5762e+03	 1.4765e+00	 1.8426e-02	 3.2316e+02	 3.6579e+03
 1.0000e+02	 3.6552e+03	 1.6367e+00	 1.4587e-02	 3.2316e+02	 3.6674e+03
 1.5000e+02	 3.6552e+03	 1.6324e+00	 1.6086e-02	 3.2316e+02	 3.6700e+03
