Repository: maxwolters02/bachelor-thesis

File: data/Daten final/PEI2mgmL_90°C_Abs.TXT (part 2 of 7)
PEI 25 kg/mol, 2 mg/ml from Ethanol on B 10 x 15 mm + H 1x1 mm, 70 nm, 30 µm, Absorption, 7.5.2026, 13:39
Diameter[mm] 1.128e+00  Thickness[mm] 2.000e-04  Spacer Capacity[pF] 0.000e+00  Spacer Area[mm^2] 0.000e+00
Fixed value(s) : 
 Freq. [Hz]	 Time  [s]	 Eps'   	 Eps''  	M Temp [K]	M Time M[s]
 9.0000e+05	 1.4776e+03	 1.2272e+00	 4.3051e-02	 3.6315e+02	 1.5471e+03
 1.0000e+02	 1.5444e+03	 1.3660e+00	-2.0475e-02	 3.6315e+02	 1.5550e+03
 1.5000e+02	 1.5444e+03	 1.3719e+00	-1.2518e-02	 3.6315e+02	 1.5576e+03
 2.2500e+02	 1.5444e+03	 1.3695e+00	-7.6589e-03	 3.6315e+02	 1.5602e+03
 3.3750e+02	 1.5444e+03	 1.3681e+00	 6.3860e-03	 3.6314e+02	 1.5629e+03
 5.0625e+02	 1.5444e+03	 1.3644e+00	 9.8893e-03	 3.6315e+02	 1.5653e+03
 7.5938e+02	 1.5444e+03	 1.3600e+00	 1.4511e-02	 3.6315e+02	 1.5682e+03
 1.1391e+03	 1.5444e+03	 1.3557e+00	 1.5113e-02	 3.6315e+02	 1.5706e+03
 1.7086e+03	 1.5444e+03	 1.3509e+00	 1.6670e-02	 3.6315e+02	 1.5731e+03
 2.5629e+03	 1.5444e+03	 1.3466e+00	 1.7421e-02	 3.6315e+02	 1.5758e+03
 3.8443e+03	 1.5444e+03	 1.3421e+00	 1.7898e-02	 3.6315e+02	 1.5782e+03
 5.7665e+03	 1.5444e+03	 1.3376e+00	 1.8638e-02	 3.6315e+02	 1.5809e+03
 8.6498e+03	 1.5444e+03	 1.3328e+00	 1.9768e-02	 3.6315e+02	 1.5834e+03
 1.2975e+04	 1.5444e+03	 1.3277e+00	 2.1365e-02	 3.6315e+02	 1.5858e+03
 1.9462e+04	 1.5444e+03	 1.3223e+00	 2.2870e-02	 3.6315e+02	 1.5884e+03
 2.9193e+04	 1.5444e+03	 1.3168e+00	 2.4836e-02	 3.6316e+02	 1.5909e+03
 4.3789e+04	 1.5444e+03	 1.3107e+00	 2.7325e-02	 3.6315e+02	 1.5937e+03
 6.5684e+04	 1.5444e+03	 1.3040e+00	 3.0389e-02	 3.6315e+02	 1.5961e+03
 9.8526e+04	 1.5444e+03	 1.2961e+00	 3.4224e-02	 3.6315e+02	 1.5986e+03
 1.4779e+05	 1.5444e+03	 1.2868e+00	 3.8551e-02	 3.6316e+02	 1.6013e+03
 2.2168e+05	 1.5444e+03	 1.2753e+00	 4.2885e-02	 3.6315e+02	 1.6038e+03
 3.3253e+05	 1.5444e+03	 1.2620e+00	 4.5987e-02	 3.6315e+02	 1.6065e+03
 4.9879e+05	 1.5444e+03	 1.2467e+00	 4.6675e-02	 3.6315e+02	 1.6090e+03
 7.4818e+05	 1.5444e+03	 1.2325e+00	 4.4454e-02	 3.6315e+02	 1.6116e+03
 9.0000e+05	 1.5444e+03	 1.2269e+00	 4.2777e-02	 3.6315e+02	 1.6144e+03
 1.0000e+02	 1.6117e+03	 1.3718e+00	 1.7365e-04	 3.6315e+02	 1.6225e+03
 1.5000e+02	 1.6117e+03	 1.3726e+00	 5.9434e-04	 3.6315e+02	 1.6249e+03
 2.2500e+02	 1.6117e+03	 1.3710e+00	 8.7897e-03	 3.6315e+02	 1.6277e+03
 3.3750e+02	 1.6117e+03	 1.3683e+00	 1.1496e-02	 3.6314e+02	 1.6302e+03
 5.0625e+02	 1.6117e+03	 1.3642e+00	 1.0196e-02	 3.6315e+02	 1.6326e+03
 7.5938e+02	 1.6117e+03	 1.3599e+00	 1.3953e-02	 3.6315e+02	 1.6354e+03
 1.1391e+03	 1.6117e+03	 1.3555e+00	 1.6414e-02	 3.6315e+02	 1.6379e+03
 1.7086e+03	 1.6117e+03	 1.3506e+00	 1.7538e-02	 3.6315e+02	 1.6406e+03
 2.5629e+03	 1.6117e+03	 1.3462e+00	 1.8661e-02	 3.6315e+02	 1.6432e+03
 3.8443e+03	 1.6117e+03	 1.3416e+00	 1.9739e-02	 3.6315e+02	 1.6459e+03
 5.7665e+03	 1.6117e+03	 1.3369e+00	 2.0147e-02	 3.6315e+02	 1.6484e+03
 8.6498e+03	 1.6117e+03	 1.3321e+00	 2.0738e-02	 3.6315e+02	 1.6508e+03
 1.2975e+04	 1.6117e+03	 1.3270e+00	 2.1824e-02	 3.6315e+02	 1.6534e+03
 1.9462e+04	 1.6117e+03	 1.3216e+00	 2.3233e-02	 3.6314e+02	 1.6559e+03
 2.9193e+04	 1.6117e+03	 1.3160e+00	 2.5114e-02	 3.6315e+02	 1.6587e+03
 4.3789e+04	 1.6117e+03	 1.3100e+00	 2.7448e-02	 3.6314e+02	 1.6611e+03
 6.5684e+04	 1.6117e+03	 1.3032e+00	 3.0379e-02	 3.6315e+02	 1.6636e+03
 9.8526e+04	 1.6117e+03	 1.2955e+00	 3.4180e-02	 3.6315e+02	 1.6664e+03
 1.4779e+05	 1.6117e+03	 1.2861e+00	 3.8469e-02	 3.6315e+02	 1.6689e+03
 2.2168e+05	 1.6117e+03	 1.2747e+00	 4.2687e-02	 3.6315e+02	 1.6716e+03
 3.3253e+05	 1.6117e+03	 1.2615e+00	 4.5657e-02	 3.6315e+02	 1.6742e+03
 4.9879e+05	 1.6117e+03	 1.2465e+00	 4.6398e-02	 3.6314e+02	 1.6769e+03
 7.4818e+05	 1.6117e+03	 1.2323e+00	 4.4231e-02	 3.6314e+02	 1.6794e+03
 9.0000e+05	 1.6117e+03	 1.2267e+00	 4.2567e-02	 3.6315e+02	 1.6822e+03
 1.0000e+02	 1.6795e+03	 1.3786e+00	 2.0711e-02	 3.6315e+02	 1.6899e+03
 1.5000e+02	 1.6795e+03	 1.3753e+00	 2.0742e-02	 3.6315e+02	 1.6923e+03
 2.2500e+02	 1.6795e+03	 1.3728e+00	 3.7148e-02	 3.6314e+02	 1.6949e+03
 3.3750e+02	 1.6795e+03	 1.3690e+00	 3.2001e-02	 3.6315e+02	 1.6974e+03
 5.0625e+02	 1.6795e+03	 1.3646e+00	 1.9834e-02	 3.6315e+02	 1.7002e+03
 7.5938e+02	 1.6795e+03	 1.3598e+00	 2.0779e-02	 3.6315e+02	 1.7028e+03
 1.1391e+03	 1.6795e+03	 1.3552e+00	 1.9457e-02	 3.6314e+02	 1.7055e+03
 1.7086e+03	 1.6795e+03	 1.3502e+00	 2.1900e-02	 3.6315e+02	 1.7080e+03
 2.5629e+03	 1.6795e+03	 1.3458e+00	 2.0177e-02	 3.6315e+02	 1.7109e+03
 3.8443e+03	 1.6795e+03	 1.3410e+00	 1.9452e-02	 3.6314e+02	 1.7134e+03
 5.7665e+03	 1.6795e+03	 1.3363e+00	 1.9980e-02	 3.6315e+02	 1.7162e+03
 8.6498e+03	 1.6795e+03	 1.3314e+00	 2.0896e-02	 3.6314e+02	 1.7186e+03
 1.2975e+04	 1.6795e+03	 1.3263e+00	 2.1892e-02	 3.6315e+02	 1.7211e+03
 1.9462e+04	 1.6795e+03	 1.3208e+00	 2.3232e-02	 3.6315e+02	 1.7238e+03
 2.9193e+04	 1.6795e+03	 1.3153e+00	 2.5110e-02	 3.6315e+02	 1.7264e+03
 4.3789e+04	 1.6795e+03	 1.3093e+00	 2.7420e-02	 3.6315e+02	 1.7291e+03
 6.5684e+04	 1.6795e+03	 1.3025e+00	 3.0388e-02	 3.6314e+02	 1.7316e+03
 9.8526e+04	 1.6795e+03	 1.2948e+00	 3.4070e-02	 3.6316e+02	 1.7344e+03
 1.4779e+05	 1.6795e+03	 1.2854e+00	 3.8281e-02	 3.6315e+02	 1.7369e+03
 2.2168e+05	 1.6795e+03	 1.2741e+00	 4.2447e-02	 3.6315e+02	 1.7393e+03
 3.3253e+05	 1.6795e+03	 1.2610e+00	 4.5420e-02	 3.6315e+02	 1.7421e+03
 4.9879e+05	 1.6795e+03	 1.2460e+00	 4.6126e-02	 3.6315e+02	 1.7447e+03
 7.4818e+05	 1.6795e+03	 1.2320e+00	 4.4033e-02	 3.6315e+02	 1.7474e+03
 9.0000e+05	 1.6795e+03	 1.2263e+00	 4.2299e-02	 3.6315e+02	 1.7502e+03
 1.0000e+02	 1.7475e+03	 1.3778e+00	 3.2823e-02	 3.6316e+02	 1.7579e+03
 1.5000e+02	 1.7475e+03	 1.3754e+00	 2.5458e-02	 3.6316e+02	 1.7603e+03
 2.2500e+02	 1.7475e+03	 1.3728e+00	 2.6741e-02	 3.6315e+02	 1.7631e+03
 3.3750e+02	 1.7475e+03	 1.3688e+00	 2.3502e-02	 3.6315e+02	 1.7656e+03
 5.0625e+02	 1.7475e+03	 1.3643e+00	 1.9898e-02	 3.6316e+02	 1.7684e+03
 7.5938e+02	 1.7475e+03	 1.3596e+00	 2.0476e-02	 3.6315e+02	 1.7710e+03
 1.1391e+03	 1.7475e+03	 1.3548e+00	 1.8903e-02	 3.6316e+02	 1.7736e+03
 1.7086e+03	 1.7475e+03	 1.3498e+00	 1.9553e-02	 3.6315e+02	 1.7761e+03
 2.5629e+03	 1.7475e+03	 1.3452e+00	 1.9794e-02	 3.6316e+02	 1.7787e+03
 3.8443e+03	 1.7475e+03	 1.3405e+00	 1.9883e-02	 3.6315e+02	 1.7812e+03
 5.7665e+03	 1.7475e+03	 1.3357e+00	 2.0301e-02	 3.6315e+02	 1.7836e+03
 8.6498e+03	 1.7475e+03	 1.3307e+00	 2.0968e-02	 3.6316e+02	 1.7864e+03
 1.2975e+04	 1.7475e+03	 1.3254e+00	 2.2065e-02	 3.6315e+02	 1.7888e+03
 1.9462e+04	 1.7475e+03	 1.3199e+00	 2.3392e-02	 3.6315e+02	 1.7916e+03
 2.9193e+04	 1.7475e+03	 1.3144e+00	 2.5171e-02	 3.6315e+02	 1.7942e+03
 4.3789e+04	 1.7475e+03	 1.3083e+00	 2.7456e-02	 3.6316e+02	 1.7969e+03
 6.5684e+04	 1.7475e+03	 1.3016e+00	 3.0343e-02	 3.6316e+02	 1.7993e+03
 9.8526e+04	 1.7475e+03	 1.2938e+00	 3.4011e-02	 3.6316e+02	 1.8018e+03
 1.4779e+05	 1.7475e+03	 1.2845e+00	 3.8163e-02	 3.6315e+02	 1.8045e+03
 2.2168e+05	 1.7475e+03	 1.2731e+00	 4.2242e-02	 3.6316e+02	 1.8070e+03
 3.3253e+05	 1.7475e+03	 1.2601e+00	 4.5095e-02	 3.6315e+02	 1.8096e+03
 4.9879e+05	 1.7475e+03	 1.2453e+00	 4.5810e-02	 3.6315e+02	 1.8121e+03
 7.4818e+05	 1.7475e+03	 1.2313e+00	 4.3821e-02	 3.6315e+02	 1.8146e+03
 9.0000e+05	 1.7475e+03	 1.2258e+00	 4.2121e-02	 3.6315e+02	 1.8171e+03
 1.0000e+02	 1.8145e+03	 1.3796e+00	 4.0397e-02	 3.6315e+02	 1.8249e+03
 1.5000e+02	 1.8145e+03	 1.3765e+00	 4.6437e-02	 3.6315e+02	 1.8277e+03
 2.2500e+02	 1.8145e+03	 1.3727e+00	 3.2428e-02	 3.6315e+02	 1.8303e+03
 3.3750e+02	 1.8145e+03	 1.3686e+00	 3.1341e-02	 3.6315e+02	 1.8331e+03
 5.0625e+02	 1.8145e+03	 1.3639e+00	 2.7937e-02	 3.6315e+02	 1.8356e+03
 7.5938e+02	 1.8145e+03	 1.3592e+00	 2.4082e-02	 3.6314e+02	 1.8384e+03
 1.1391e+03	 1.8145e+03	 1.3543e+00	 2.2972e-02	 3.6315e+02	 1.8409e+03
 1.7086e+03	 1.8145e+03	 1.3492e+00	 2.1428e-02	 3.6314e+02	 1.8437e+03
 2.5629e+03	 1.8145e+03	 1.3446e+00	 2.1038e-02	 3.6315e+02	 1.8464e+03
 3.8443e+03	 1.8145e+03	 1.3399e+00	 2.0886e-02	 3.6314e+02	 1.8491e+03
 5.7665e+03	 1.8145e+03	 1.3350e+00	 2.1016e-02	 3.6314e+02	 1.8516e+03
 8.6498e+03	 1.8145e+03	 1.3300e+00	 2.1542e-02	 3.6315e+02	 1.8542e+03
 1.2975e+04	 1.8145e+03	 1.3248e+00	 2.2242e-02	 3.6314e+02	 1.8567e+03
 1.9462e+04	 1.8145e+03	 1.3193e+00	 2.3504e-02	 3.6315e+02	 1.8591e+03
 2.9193e+04	 1.8145e+03	 1.3138e+00	 2.5226e-02	 3.6315e+02	 1.8619e+03
 4.3789e+04	 1.8145e+03	 1.3077e+00	 2.7440e-02	 3.6314e+02	 1.8643e+03
 6.5684e+04	 1.8145e+03	 1.3010e+00	 3.0314e-02	 3.6315e+02	 1.8671e+03
 9.8526e+04	 1.8145e+03	 1.2933e+00	 3.3931e-02	 3.6315e+02	 1.8696e+03
 1.4779e+05	 1.8145e+03	 1.2840e+00	 3.8011e-02	 3.6315e+02	 1.8724e+03
 2.2168e+05	 1.8145e+03	 1.2727e+00	 4.2025e-02	 3.6315e+02	 1.8748e+03
 3.3253e+05	 1.8145e+03	 1.2598e+00	 4.4861e-02	 3.6316e+02	 1.8777e+03
 4.9879e+05	 1.8145e+03	 1.2451e+00	 4.5516e-02	 3.6316e+02	 1.8803e+03
 7.4818e+05	 1.8145e+03	 1.2313e+00	 4.3600e-02	 3.6316e+02	 1.8829e+03
 9.0000e+05	 1.8145e+03	 1.2257e+00	 4.1910e-02	 3.6316e+02	 1.8856e+03
 1.0000e+02	 1.8829e+03	 1.3797e+00	 6.5716e-02	 3.6315e+02	 1.8937e+03
 1.5000e+02	 1.8829e+03	 1.3762e+00	 5.4403e-02	 3.6316e+02	 1.8961e+03
 2.2500e+02	 1.8829e+03	 1.3729e+00	 3.9144e-02	 3.6315e+02	 1.8989e+03
 3.3750e+02	 1.8829e+03	 1.3687e+00	 3.0937e-02	 3.6315e+02	 1.9014e+03
 5.0625e+02	 1.8829e+03	 1.3640e+00	 2.8454e-02	 3.6316e+02	 1.9038e+03
 7.5938e+02	 1.8829e+03	 1.3591e+00	 2.4289e-02	 3.6316e+02	 1.9066e+03
 1.1391e+03	 1.8829e+03	 1.3542e+00	 2.1775e-02	 3.6316e+02	 1.9091e+03
 1.7086e+03	 1.8829e+03	 1.3489e+00	 2.1739e-02	 3.6316e+02	 1.9117e+03
 2.5629e+03	 1.8829e+03	 1.3442e+00	 2.1110e-02	 3.6316e+02	 1.9144e+03
 3.8443e+03	 1.8829e+03	 1.3393e+00	 2.1155e-02	 3.6315e+02	 1.9168e+03
 5.7665e+03	 1.8829e+03	 1.3343e+00	 2.1136e-02	 3.6316e+02	 1.9194e+03
 8.6498e+03	 1.8829e+03	 1.3293e+00	 2.1588e-02	 3.6315e+02	 1.9218e+03
 1.2975e+04	 1.8829e+03	 1.3240e+00	 2.2430e-02	 3.6316e+02	 1.9246e+03
 1.9462e+04	 1.8829e+03	 1.3185e+00	 2.3665e-02	 3.6315e+02	 1.9271e+03
 2.9193e+04	 1.8829e+03	 1.3129e+00	 2.5284e-02	 3.6315e+02	 1.9299e+03
 4.3789e+04	 1.8829e+03	 1.3068e+00	 2.7493e-02	 3.6316e+02	 1.9324e+03
 6.5684e+04	 1.8829e+03	 1.3001e+00	 3.0300e-02	 3.6315e+02	 1.9348e+03
 9.8526e+04	 1.8829e+03	 1.2923e+00	 3.3884e-02	 3.6315e+02	 1.9374e+03
 1.4779e+05	 1.8829e+03	 1.2831e+00	 3.7903e-02	 3.6314e+02	 1.9400e+03
 2.2168e+05	 1.8829e+03	 1.2718e+00	 4.1846e-02	 3.6315e+02	 1.9427e+03
 3.3253e+05	 1.8829e+03	 1.2589e+00	 4.4586e-02	 3.6314e+02	 1.9452e+03
 4.9879e+05	 1.8829e+03	 1.2444e+00	 4.5251e-02	 3.6315e+02	 1.9480e+03
 7.4818e+05	 1.8829e+03	 1.2306e+00	 4.3321e-02	 3.6314e+02	 1.9505e+03
 9.0000e+05	 1.8829e+03	 1.2252e+00	 4.1691e-02	 3.6314e+02	 1.9534e+03
 1.0000e+02	 1.9508e+03	 1.3800e+00	 7.2214e-02	 3.6314e+02	 1.9611e+03
 1.5000e+02	 1.9508e+03	 1.3772e+00	 4.2002e-02	 3.6315e+02	 1.9636e+03
 2.2500e+02	 1.9508e+03	 1.3728e+00	 2.9950e-02	 3.6314e+02	 1.9664e+03
 3.3750e+02	 1.9508e+03	 1.3687e+00	 2.6172e-02	 3.6315e+02	 1.9689e+03
 5.0625e+02	 1.9508e+03	 1.3640e+00	 2.5220e-02	 3.6315e+02	 1.9716e+03
 7.5938e+02	 1.9508e+03	 1.3590e+00	 2.3407e-02	 3.6315e+02	 1.9742e+03
 1.1391e+03	 1.9508e+03	 1.3540e+00	 2.1661e-02	 3.6315e+02	 1.9769e+03
 1.7086e+03	 1.9508e+03	 1.3487e+00	 2.1420e-02	 3.6315e+02	 1.9796e+03
 2.5629e+03	 1.9508e+03	 1.3439e+00	 2.1167e-02	 3.6315e+02	 1.9824e+03
 3.8443e+03	 1.9508e+03	 1.3389e+00	 2.0995e-02	 3.6314e+02	 1.9849e+03
 5.7665e+03	 1.9508e+03	 1.3339e+00	 2.1253e-02	 3.6315e+02	 1.9877e+03
 8.6498e+03	 1.9508e+03	 1.3287e+00	 2.1733e-02	 3.6315e+02	 1.9903e+03
 1.2975e+04	 1.9508e+03	 1.3234e+00	 2.2551e-02	 3.6315e+02	 1.9931e+03
 1.9462e+04	 1.9508e+03	 1.3178e+00	 2.3740e-02	 3.6315e+02	 1.9956e+03
 2.9193e+04	 1.9508e+03	 1.3123e+00	 2.5330e-02	 3.6315e+02	 1.9984e+03
 4.3789e+04	 1.9508e+03	 1.3062e+00	 2.7500e-02	 3.6314e+02	 2.0009e+03
 6.5684e+04	 1.9508e+03	 1.2994e+00	 3.0281e-02	 3.6315e+02	 2.0034e+03
 9.8526e+04	 1.9508e+03	 1.2917e+00	 3.3797e-02	 3.6315e+02	 2.0061e+03
 1.4779e+05	 1.9508e+03	 1.2824e+00	 3.7777e-02	 3.6315e+02	 2.0086e+03
 2.2168e+05	 1.9508e+03	 1.2712e+00	 4.1651e-02	 3.6315e+02	 2.0111e+03
 3.3253e+05	 1.9508e+03	 1.2584e+00	 4.4390e-02	 3.6315e+02	 2.0138e+03
 4.9879e+05	 1.9508e+03	 1.2440e+00	 4.5053e-02	 3.6315e+02	 2.0164e+03
 7.4818e+05	 1.9508e+03	 1.2303e+00	 4.2995e-02	 3.6315e+02	 2.0189e+03
 9.0000e+05	 1.9508e+03	 1.2249e+00	 4.1509e-02	 3.6314e+02	 2.0217e+03
 1.0000e+02	 2.0191e+03	 1.3813e+00	 6.2777e-02	 3.6315e+02	 2.0295e+03
 1.5000e+02	 2.0191e+03	 1.3766e+00	 4.7790e-02	 3.6315e+02	 2.0319e+03
 2.2500e+02	 2.0191e+03	 1.3728e+00	 3.3388e-02	 3.6315e+02	 2.0346e+03
 3.3750e+02	 2.0191e+03	 1.3686e+00	 2.7788e-02	 3.6315e+02	 2.0371e+03
 5.0625e+02	 2.0191e+03	 1.3639e+00	 2.7008e-02	 3.6315e+02	 2.0397e+03
 7.5938e+02	 2.0191e+03	 1.3588e+00	 2.5010e-02	 3.6315e+02	 2.0423e+03
 1.1391e+03	 2.0191e+03	 1.3536e+00	 2.3065e-02	 3.6315e+02	 2.0448e+03
 1.7086e+03	 2.0191e+03	 1.3483e+00	 2.2784e-02	 3.6315e+02	 2.0473e+03
 2.5629e+03	 2.0191e+03	 1.3435e+00	 2.0976e-02	 3.6315e+02	 2.0499e+03
 3.8443e+03	 2.0191e+03	 1.3384e+00	 2.1067e-02	 3.6315e+02	 2.0526e+03
 5.7665e+03	 2.0191e+03	 1.3334e+00	 2.1298e-02	 3.6314e+02	 2.0551e+03
 8.6498e+03	 2.0191e+03	 1.3281e+00	 2.1738e-02	 3.6315e+02	 2.0577e+03
 1.2975e+04	 2.0191e+03	 1.3228e+00	 2.2468e-02	 3.6315e+02	 2.0604e+03
 1.9462e+04	 2.0191e+03	 1.3172e+00	 2.3667e-02	 3.6315e+02	 2.0632e+03
 2.9193e+04	 2.0191e+03	 1.3117e+00	 2.5268e-02	 3.6316e+02	 2.0658e+03
 4.3789e+04	 2.0191e+03	 1.3056e+00	 2.7432e-02	 3.6315e+02	 2.0684e+03
 6.5684e+04	 2.0191e+03	 1.2989e+00	 3.0206e-02	 3.6315e+02	 2.0709e+03
 9.8526e+04	 2.0191e+03	 1.2911e+00	 3.3712e-02	 3.6315e+02	 2.0734e+03
 1.4779e+05	 2.0191e+03	 1.2818e+00	 3.7679e-02	 3.6315e+02	 2.0760e+03
 2.2168e+05	 2.0191e+03	 1.2707e+00	 4.1447e-02	 3.6315e+02	 2.0785e+03
 3.3253e+05	 2.0191e+03	 1.2580e+00	 4.4160e-02	 3.6315e+02	 2.0812e+03
 4.9879e+05	 2.0191e+03	 1.2436e+00	 4.4794e-02	 3.6315e+02	 2.0837e+03
 7.4818e+05	 2.0191e+03	 1.2300e+00	 4.2860e-02	 3.6315e+02	 2.0861e+03
 9.0000e+05	 2.0191e+03	 1.2246e+00	 4.1318e-02	 3.6315e+02	 2.0889e+03
 1.0000e+02	 2.0862e+03	 1.3808e+00	 3.4104e-02	 3.6315e+02	 2.0966e+03
 1.5000e+02	 2.0862e+03	 1.3772e+00	 2.8167e-02	 3.6315e+02	 2.0991e+03
 2.2500e+02	 2.0862e+03	 1.3730e+00	 2.4070e-02	 3.6315e+02	 2.1019e+03
 3.3750e+02	 2.0862e+03	 1.3685e+00	 2.2049e-02	 3.6315e+02	 2.1047e+03
 5.0625e+02	 2.0862e+03	 1.3636e+00	 2.3219e-02	 3.6316e+02	 2.1071e+03
 7.5938e+02	 2.0862e+03	 1.3587e+00	 2.1776e-02	 3.6316e+02	 2.1099e+03
 1.1391e+03	 2.0862e+03	 1.3535e+00	 2.1542e-02	 3.6315e+02	 2.1124e+03
 1.7086e+03	 2.0862e+03	 1.3479e+00	 2.1206e-02	 3.6315e+02	 2.1149e+03
 2.5629e+03	 2.0862e+03	 1.3429e+00	 2.0784e-02	 3.6315e+02	 2.1176e+03
 3.8443e+03	 2.0862e+03	 1.3378e+00	 2.0960e-02	 3.6316e+02	 2.1201e+03
 5.7665e+03	 2.0862e+03	 1.3326e+00	 2.1177e-02	 3.6315e+02	 2.1229e+03
 8.6498e+03	 2.0862e+03	 1.3273e+00	 2.1671e-02	 3.6315e+02	 2.1254e+03
 1.2975e+04	 2.0862e+03	 1.3220e+00	 2.2513e-02	 3.6315e+02	 2.1279e+03
 1.9462e+04	 2.0862e+03	 1.3164e+00	 2.3658e-02	 3.6315e+02	 2.1305e+03
 2.9193e+04	 2.0862e+03	 1.3109e+00	 2.5249e-02	 3.6315e+02	 2.1334e+03
 4.3789e+04	 2.0862e+03	 1.3048e+00	 2.7433e-02	 3.6315e+02	 2.1358e+03
 6.5684e+04	 2.0862e+03	 1.2980e+00	 3.0164e-02	 3.6315e+02	 2.1382e+03
 9.8526e+04	 2.0862e+03	 1.2902e+00	 3.3667e-02	 3.6314e+02	 2.1409e+03
 1.4779e+05	 2.0862e+03	 1.2810e+00	 3.7580e-02	 3.6314e+02	 2.1434e+03
 2.2168e+05	 2.0862e+03	 1.2699e+00	 4.1328e-02	 3.6314e+02	 2.1459e+03
 3.3253e+05	 2.0862e+03	 1.2573e+00	 4.3895e-02	 3.6315e+02	 2.1484e+03
 4.9879e+05	 2.0862e+03	 1.2430e+00	 4.4564e-02	 3.6315e+02	 2.1509e+03
 7.4818e+05	 2.0862e+03	 1.2296e+00	 4.2569e-02	 3.6315e+02	 2.1537e+03
 9.0000e+05	 2.0862e+03	 1.2242e+00	 4.1098e-02	 3.6315e+02	 2.1562e+03
 1.0000e+02	 2.1536e+03	 1.3802e+00	 2.3026e-02	 3.6315e+02	 2.1644e+03
 1.5000e+02	 2.1536e+03	 1.3765e+00	 2.2199e-02	 3.6314e+02	 2.1667e+03
 2.2500e+02	 2.1536e+03	 1.3727e+00	 1.9355e-02	 3.6315e+02	 2.1693e+03
 3.3750e+02	 2.1536e+03	 1.3683e+00	 2.1119e-02	 3.6315e+02	 2.1719e+03
 5.0625e+02	 2.1536e+03	 1.3635e+00	 2.0832e-02	 3.6315e+02	 2.1744e+03
 7.5938e+02	 2.1536e+03	 1.3583e+00	 2.0980e-02	 3.6315e+02	 2.1770e+03
 1.1391e+03	 2.1536e+03	 1.3530e+00	 2.1162e-02	 3.6315e+02	 2.1794e+03
 1.7086e+03	 2.1536e+03	 1.3476e+00	 2.1102e-02	 3.6315e+02	 2.1819e+03
 2.5629e+03	 2.1536e+03	 1.3425e+00	 2.1099e-02	 3.6316e+02	 2.1847e+03
 3.8443e+03	 2.1536e+03	 1.3373e+00	 2.1072e-02	 3.6315e+02	 2.1872e+03
 5.7665e+03	 2.1536e+03	 1.3322e+00	 2.1356e-02	 3.6315e+02	 2.1899e+03
 8.6498e+03	 2.1536e+03	 1.3268e+00	 2.1836e-02	 3.6316e+02	 2.1924e+03
 1.2975e+04	 2.1536e+03	 1.3215e+00	 2.2512e-02	 3.6315e+02	 2.1952e+03
 1.9462e+04	 2.1536e+03	 1.3159e+00	 2.3691e-02	 3.6315e+02	 2.1976e+03
 2.9193e+04	 2.1536e+03	 1.3104e+00	 2.5256e-02	 3.6315e+02	 2.2004e+03
 4.3789e+04	 2.1536e+03	 1.3042e+00	 2.7409e-02	 3.6315e+02	 2.2029e+03
 6.5684e+04	 2.1536e+03	 1.2975e+00	 3.0168e-02	 3.6316e+02	 2.2054e+03
 9.8526e+04	 2.1536e+03	 1.2897e+00	 3.3621e-02	 3.6315e+02	 2.2081e+03
 1.4779e+05	 2.1536e+03	 1.2805e+00	 3.7450e-02	 3.6315e+02	 2.2106e+03
 2.2168e+05	 2.1536e+03	 1.2694e+00	 4.1142e-02	 3.6315e+02	 2.2134e+03
 3.3253e+05	 2.1536e+03	 1.2568e+00	 4.3773e-02	 3.6315e+02	 2.2159e+03
 4.9879e+05	 2.1536e+03	 1.2427e+00	 4.4325e-02	 3.6315e+02	 2.2185e+03
 7.4818e+05	 2.1536e+03	 1.2293e+00	 4.2496e-02	 3.6315e+02	 2.2209e+03
 9.0000e+05	 2.1536e+03	 1.2240e+00	 4.0888e-02	 3.6315e+02	 2.2235e+03
 1.0000e+02	 2.2209e+03	 1.3792e+00	 1.2098e-02	 3.6315e+02	 2.2316e+03
 1.5000e+02	 2.2209e+03	 1.3770e+00	 3.0062e-02	 3.6315e+02	 2.2339e+03
 2.2500e+02	 2.2209e+03	 1.3727e+00	 2.5707e-02	 3.6315e+02	 2.2367e+03
 3.3750e+02	 2.2209e+03	 1.3683e+00	 1.4648e-02	 3.6314e+02	 2.2392e+03
 5.0625e+02	 2.2209e+03	 1.3634e+00	 1.9066e-02	 3.6315e+02	 2.2417e+03
 7.5938e+02	 2.2209e+03	 1.3583e+00	 1.9017e-02	 3.6315e+02	 2.2445e+03
 1.1391e+03	 2.2209e+03	 1.3530e+00	 1.9864e-02	 3.6315e+02	 2.2472e+03
 1.7086e+03	 2.2209e+03	 1.3474e+00	 2.0113e-02	 3.6315e+02	 2.2496e+03
 2.5629e+03	 2.2209e+03	 1.3422e+00	 2.0640e-02	 3.6315e+02	 2.2525e+03
 3.8443e+03	 2.2209e+03	 1.3370e+00	 2.0831e-02	 3.6315e+02	 2.2549e+03
 5.7665e+03	 2.2209e+03	 1.3318e+00	 2.1160e-02	 3.6315e+02	 2.2574e+03
 8.6498e+03	 2.2209e+03	 1.3265e+00	 2.1688e-02	 3.6315e+02	 2.2601e+03
 1.2975e+04	 2.2209e+03	 1.3211e+00	 2.2383e-02	 3.6315e+02	 2.2626e+03
 1.9462e+04	 2.2209e+03	 1.3155e+00	 2.3556e-02	 3.6314e+02	 2.2652e+03
 2.9193e+04	 2.2209e+03	 1.3100e+00	 2.5176e-02	 3.6314e+02	 2.2679e+03
 4.3789e+04	 2.2209e+03	 1.3039e+00	 2.7343e-02	 3.6315e+02	 2.2707e+03
 6.5684e+04	 2.2209e+03	 1.2972e+00	 3.0118e-02	 3.6315e+02	 2.2732e+03
 9.8526e+04	 2.2209e+03	 1.2894e+00	 3.3542e-02	 3.6315e+02	 2.2760e+03
 1.4779e+05	 2.2209e+03	 1.2801e+00	 3.7341e-02	 3.6315e+02	 2.2784e+03
 2.2168e+05	 2.2209e+03	 1.2691e+00	 4.0993e-02	 3.6315e+02	 2.2812e+03
 3.3253e+05	 2.2209e+03	 1.2567e+00	 4.3527e-02	 3.6315e+02	 2.2838e+03
 4.9879e+05	 2.2209e+03	 1.2425e+00	 4.4109e-02	 3.6314e+02	 2.2864e+03
 7.4818e+05	 2.2209e+03	 1.2292e+00	 4.2292e-02	 3.6315e+02	 2.2890e+03
 9.0000e+05	 2.2209e+03	 1.2239e+00	 4.0664e-02	 3.6314e+02	 2.2919e+03
 1.0000e+02	 2.2892e+03	 1.3767e+00	 6.2261e-03	 3.6314e+02	 2.2996e+03
 1.5000e+02	 2.2892e+03	 1.3760e+00	 1.2798e-02	 3.6314e+02	 2.3019e+03
 2.2500e+02	 2.2892e+03	 1.3718e+00	 1.4424e-02	 3.6315e+02	 2.3049e+03
 3.3750e+02	 2.2892e+03	 1.3676e+00	 1.4951e-02	 3.6315e+02	 2.3074e+03
 5.0625e+02	 2.2892e+03	 1.3629e+00	 1.8325e-02	 3.6315e+02	 2.3101e+03
 7.5938e+02	 2.2892e+03	 1.3577e+00	 1.7819e-02	 3.6315e+02	 2.3128e+03
 1.1391e+03	 2.2892e+03	 1.3524e+00	 1.8887e-02	 3.6315e+02	 2.3154e+03
 1.7086e+03	 2.2892e+03	 1.3468e+00	 2.0025e-02	 3.6315e+02	 2.3179e+03
 2.5629e+03	 2.2892e+03	 1.3417e+00	 2.0252e-02	 3.6315e+02	 2.3206e+03
 3.8443e+03	 2.2892e+03	 1.3364e+00	 2.0832e-02	 3.6315e+02	 2.3231e+03
 5.7665e+03	 2.2892e+03	 1.3313e+00	 2.1442e-02	 3.6315e+02	 2.3255e+03
 8.6498e+03	 2.2892e+03	 1.3260e+00	 2.1834e-02	 3.6315e+02	 2.3281e+03
 1.2975e+04	 2.2892e+03	 1.3206e+00	 2.2562e-02	 3.6315e+02	 2.3306e+03
 1.9462e+04	 2.2892e+03	 1.3151e+00	 2.3700e-02	 3.6315e+02	 2.3331e+03
 2.9193e+04	 2.2892e+03	 1.3095e+00	 2.5235e-02	 3.6315e+02	 2.3359e+03
 4.3789e+04	 2.2892e+03	 1.3034e+00	 2.7413e-02	 3.6315e+02	 2.3383e+03
 6.5684e+04	 2.2892e+03	 1.2967e+00	 3.0134e-02	 3.6315e+02	 2.3409e+03
 9.8526e+04	 2.2892e+03	 1.2889e+00	 3.3535e-02	 3.6315e+02	 2.3434e+03
 1.4779e+05	 2.2892e+03	 1.2796e+00	 3.7289e-02	 3.6315e+02	 2.3458e+03
 2.2168e+05	 2.2892e+03	 1.2687e+00	 4.0845e-02	 3.6315e+02	 2.3484e+03
 3.3253e+05	 2.2892e+03	 1.2563e+00	 4.3369e-02	 3.6316e+02	 2.3509e+03
 4.9879e+05	 2.2892e+03	 1.2423e+00	 4.3896e-02	 3.6315e+02	 2.3536e+03
 7.4818e+05	 2.2892e+03	 1.2290e+00	 4.2099e-02	 3.6315e+02	 2.3561e+03
 9.0000e+05	 2.2892e+03	 1.2237e+00	 4.0534e-02	 3.6315e+02	 2.3589e+03
 1.0000e+02	 2.3562e+03	 1.3784e+00	 1.2817e-02	 3.6316e+02	 2.3666e+03
 1.5000e+02	 2.3562e+03	 1.3754e+00	 1.2215e-02	 3.6316e+02	 2.3690e+03
 2.2500e+02	 2.3562e+03	 1.3725e+00	 1.5804e-02	 3.6316e+02	 2.3718e+03
 3.3750e+02	 2.3562e+03	 1.3681e+00	 1.5975e-02	 3.6316e+02	 2.3743e+03
 5.0625e+02	 2.3562e+03	 1.3632e+00	 1.8168e-02	 3.6316e+02	 2.3771e+03
 7.5938e+02	 2.3562e+03	 1.3579e+00	 1.7862e-02	 3.6316e+02	 2.3797e+03
 1.1391e+03	 2.3562e+03	 1.3524e+00	 1.9636e-02	 3.6316e+02	 2.3825e+03
 1.7086e+03	 2.3562e+03	 1.3467e+00	 1.9842e-02	 3.6316e+02	 2.3850e+03
 2.5629e+03	 2.3562e+03	 1.3414e+00	 2.0428e-02	 3.6316e+02	 2.3877e+03
 3.8443e+03	 2.3562e+03	 1.3360e+00	 2.0942e-02	 3.6316e+02	 2.3901e+03
 5.7665e+03	 2.3562e+03	 1.3308e+00	 2.1399e-02	 3.6315e+02	 2.3926e+03
 8.6498e+03	 2.3562e+03	 1.3254e+00	 2.1964e-02	 3.6316e+02	 2.3951e+03
 1.2975e+04	 2.3562e+03	 1.3200e+00	 2.2513e-02	 3.6315e+02	 2.3976e+03
 1.9462e+04	 2.3562e+03	 1.3144e+00	 2.3634e-02	 3.6315e+02	 2.4000e+03
 2.9193e+04	 2.3562e+03	 1.3088e+00	 2.5242e-02	 3.6315e+02	 2.4026e+03
 4.3789e+04	 2.3562e+03	 1.3027e+00	 2.7465e-02	 3.6315e+02	 2.4051e+03
 6.5684e+04	 2.3562e+03	 1.2959e+00	 3.0169e-02	 3.6315e+02	 2.4075e+03
 9.8526e+04	 2.3562e+03	 1.2881e+00	 3.3518e-02	 3.6315e+02	 2.4101e+03
 1.4779e+05	 2.3562e+03	 1.2789e+00	 3.7204e-02	 3.6315e+02	 2.4126e+03
 2.2168e+05	 2.3562e+03	 1.2679e+00	 4.0709e-02	 3.6315e+02	 2.4154e+03
 3.3253e+05	 2.3562e+03	 1.2555e+00	 4.3110e-02	 3.6315e+02	 2.4180e+03
 4.9879e+05	 2.3562e+03	 1.2416e+00	 4.3672e-02	 3.6315e+02	 2.4207e+03
 7.4818e+05	 2.3562e+03	 1.2285e+00	 4.1788e-02	 3.6314e+02	 2.4231e+03
 9.0000e+05	 2.3562e+03	 1.2232e+00	 4.0388e-02	 3.6315e+02	 2.4257e+03
 1.0000e+02	 2.4231e+03	 1.3704e+00	-2.3509e-02	 3.6314e+02	 2.4326e+03
 1.5000e+02	 2.4231e+03	 1.3716e+00	-1.2573e-02	 3.6314e+02	 2.4351e+03
 2.2500e+02	 2.4231e+03	 1.3717e+00	 4.9237e-03	 3.6314e+02	 2.4377e+03
 3.3750e+02	 2.4231e+03	 1.3681e+00	 1.5101e-02	 3.6314e+02	 2.4402e+03
 5.0625e+02	 2.4231e+03	 1.3628e+00	 1.1020e-02	 3.6314e+02	 2.4426e+03
 7.5938e+02	 2.4231e+03	 1.3577e+00	 1.6171e-02	 3.6314e+02	 2.4452e+03
 1.1391e+03	 2.4231e+03	 1.3522e+00	 1.7687e-02	 3.6314e+02	 2.4476e+03
 1.7086e+03	 2.4231e+03	 1.3464e+00	 1.8615e-02	 3.6315e+02	 2.4501e+03
 2.5629e+03	 2.4231e+03	 1.3411e+00	 1.9224e-02	 3.6315e+02	 2.4528e+03
 3.8443e+03	 2.4231e+03	 1.3357e+00	 1.9761e-02	 3.6315e+02	 2.4553e+03
 5.7665e+03	 2.4231e+03	 1.3305e+00	 2.0704e-02	 3.6315e+02	 2.4579e+03
 8.6498e+03	 2.4231e+03	 1.3251e+00	 2.1193e-02	 3.6315e+02	 2.4604e+03
 1.2975e+04	 2.4231e+03	 1.3197e+00	 2.2381e-02	 3.6315e+02	 2.4628e+03
 1.9462e+04	 2.4231e+03	 1.3142e+00	 2.3495e-02	 3.6315e+02	 2.4656e+03
 2.9193e+04	 2.4231e+03	 1.3086e+00	 2.5169e-02	 3.6315e+02	 2.4681e+03
 4.3789e+04	 2.4231e+03	 1.3025e+00	 2.7272e-02	 3.6315e+02	 2.4707e+03
 6.5684e+04	 2.4231e+03	 1.2957e+00	 3.0037e-02	 3.6315e+02	 2.4732e+03
 9.8526e+04	 2.4231e+03	 1.2879e+00	 3.3447e-02	 3.6315e+02	 2.4756e+03
 1.4779e+05	 2.4231e+03	 1.2786e+00	 3.7099e-02	 3.6315e+02	 2.4784e+03
 2.2168e+05	 2.4231e+03	 1.2676e+00	 4.0559e-02	 3.6315e+02	 2.4808e+03
 3.3253e+05	 2.4231e+03	 1.2554e+00	 4.2945e-02	 3.6315e+02	 2.4836e+03
 4.9879e+05	 2.4231e+03	 1.2416e+00	 4.3493e-02	 3.6315e+02	 2.4861e+03
 7.4818e+05	 2.4231e+03	 1.2285e+00	 4.1675e-02	 3.6315e+02	 2.4885e+03
 9.0000e+05	 2.4231e+03	 1.2233e+00	 4.0148e-02	 3.6315e+02	 2.4912e+03
 1.0000e+02	 2.4886e+03	 1.3711e+00	-2.2770e-02	 3.6315e+02	 2.4977e+03
 1.5000e+02	 2.4886e+03	 1.3736e+00	-7.5685e-03	 3.6315e+02	 2.5000e+03
 2.2500e+02	 2.4886e+03	 1.3716e+00	 4.1694e-03	 3.6315e+02	 2.5029e+03
 3.3750e+02	 2.4886e+03	 1.3673e+00	 4.6698e-03	 3.6315e+02	 2.5054e+03
 5.0625e+02	 2.4886e+03	 1.3628e+00	 1.0356e-02	 3.6315e+02	 2.5082e+03
 7.5938e+02	 2.4886e+03	 1.3574e+00	 1.3954e-02	 3.6315e+02	 2.5108e+03
 1.1391e+03	 2.4886e+03	 1.3520e+00	 1.6871e-02	 3.6314e+02	 2.5132e+03
 1.7086e+03	 2.4886e+03	 1.3462e+00	 1.8820e-02	 3.6315e+02	 2.5159e+03
 2.5629e+03	 2.4886e+03	 1.3407e+00	 1.9480e-02	 3.6314e+02	 2.5184e+03
 3.8443e+03	 2.4886e+03	 1.3353e+00	 2.0116e-02	 3.6314e+02	 2.5211e+03
 5.7665e+03	 2.4886e+03	 1.3300e+00	 2.0652e-02	 3.6315e+02	 2.5236e+03
 8.6498e+03	 2.4886e+03	 1.3246e+00	 2.1402e-02	 3.6315e+02	 2.5260e+03
 1.2975e+04	 2.4886e+03	 1.3193e+00	 2.2544e-02	 3.6315e+02	 2.5286e+03
 1.9462e+04	 2.4886e+03	 1.3137e+00	 2.3438e-02	 3.6315e+02	 2.5311e+03
 2.9193e+04	 2.4886e+03	 1.3082e+00	 2.5277e-02	 3.6314e+02	 2.5339e+03
 4.3789e+04	 2.4886e+03	 1.3021e+00	 2.7400e-02	 3.6314e+02	 2.5363e+03
 6.5684e+04	 2.4886e+03	 1.2953e+00	 3.0070e-02	 3.6315e+02	 2.5391e+03
 9.8526e+04	 2.4886e+03	 1.2875e+00	 3.3371e-02	 3.6315e+02	 2.5416e+03
 1.4779e+05	 2.4886e+03	 1.2782e+00	 3.6997e-02	 3.6316e+02	 2.5441e+03
 2.2168e+05	 2.4886e+03	 1.2674e+00	 4.0424e-02	 3.6316e+02	 2.5466e+03
 3.3253e+05	 2.4886e+03	 1.2552e+00	 4.2769e-02	 3.6316e+02	 2.5492e+03
 4.9879e+05	 2.4886e+03	 1.2414e+00	 4.3308e-02	 3.6316e+02	 2.5519e+03
 7.4818e+05	 2.4886e+03	 1.2284e+00	 4.1527e-02	 3.6316e+02	 2.5544e+03
 9.0000e+05	 2.4886e+03	 1.2232e+00	 4.0003e-02	 3.6316e+02	 2.5572e+03
 1.0000e+02	 2.5545e+03	 1.3544e+00	-6.1413e-02	 3.6315e+02	 2.5636e+03
 1.5000e+02	 2.5545e+03	 1.3611e+00	-5.1946e-02	 3.6315e+02	 2.5660e+03
 2.2500e+02	 2.5545e+03	 1.3665e+00	-2.7439e-02	 3.6316e+02	 2.5689e+03
 3.3750e+02	 2.5545e+03	 1.3653e+00	-1.1403e-02	 3.6316e+02	 2.5714e+03
 5.0625e+02	 2.5545e+03	 1.3617e+00	-1.2656e-03	 3.6315e+02	 2.5739e+03
 7.5938e+02	 2.5545e+03	 1.3571e+00	 5.3887e-03	 3.6316e+02	 2.5765e+03
 1.1391e+03	 2.5545e+03	 1.3518e+00	 9.7708e-03	 3.6316e+02	 2.5789e+03
 1.7086e+03	 2.5545e+03	 1.3461e+00	 1.6614e-02	 3.6315e+02	 2.5814e+03
 2.5629e+03	 2.5545e+03	 1.3406e+00	 1.8976e-02	 3.6316e+02	 2.5840e+03
 3.8443e+03	 2.5545e+03	 1.3351e+00	 1.9664e-02	 3.6315e+02	 2.5865e+03
 5.7665e+03	 2.5545e+03	 1.3297e+00	 1.9688e-02	 3.6316e+02	 2.5893e+03
 8.6498e+03	 2.5545e+03	 1.3244e+00	 2.1100e-02	 3.6316e+02	 2.5918e+03
 1.2975e+04	 2.5545e+03	 1.3189e+00	 2.2016e-02	 3.6316e+02	 2.5944e+03
 1.9462e+04	 2.5545e+03	 1.3134e+00	 2.3419e-02	 3.6316e+02	 2.5970e+03
 2.9193e+04	 2.5545e+03	 1.3078e+00	 2.5128e-02	 3.6316e+02	 2.5997e+03
 4.3789e+04	 2.5545e+03	 1.3017e+00	 2.7310e-02	 3.6316e+02	 2.6021e+03
 6.5684e+04	 2.5545e+03	 1.2949e+00	 3.0050e-02	 3.6315e+02	 2.6046e+03
 9.8526e+04	 2.5545e+03	 1.2870e+00	 3.3357e-02	 3.6316e+02	 2.6071e+03
 1.4779e+05	 2.5545e+03	 1.2778e+00	 3.6952e-02	 3.6316e+02	 2.6096e+03
 2.2168e+05	 2.5545e+03	 1.2668e+00	 4.0281e-02	 3.6316e+02	 2.6121e+03
 3.3253e+05	 2.5545e+03	 1.2546e+00	 4.2628e-02	 3.6316e+02	 2.6147e+03
 4.9879e+05	 2.5545e+03	 1.2410e+00	 4.3144e-02	 3.6316e+02	 2.6171e+03
 7.4818e+05	 2.5545e+03	 1.2281e+00	 4.1324e-02	 3.6315e+02	 2.6196e+03
 9.0000e+05	 2.5545e+03	 1.2228e+00	 3.9853e-02	 3.6315e+02	 2.6222e+03
 1.0000e+02	 2.6196e+03	 1.3419e+00	-8.8693e-02	 3.6314e+02	 2.6287e+03
 1.5000e+02	 2.6196e+03	 1.3567e+00	-6.1721e-02	 3.6315e+02	 2.6311e+03
 2.2500e+02	 2.6196e+03	 1.3682e+00	-1.6539e-02	 3.6315e+02	 2.6339e+03
 3.3750e+02	 2.6196e+03	 1.3658e+00	-7.2432e-03	 3.6315e+02	 2.6363e+03
 5.0625e+02	 2.6196e+03	 1.3614e+00	-2.4336e-03	 3.6315e+02	 2.6391e+03
 7.5938e+02	 2.6196e+03	 1.3567e+00	 5.0953e-03	 3.6314e+02	 2.6417e+03
 1.1391e+03	 2.6196e+03	 1.3512e+00	 7.6746e-03	 3.6314e+02	 2.6444e+03
 1.7086e+03	 2.6196e+03	 1.3456e+00	 1.5502e-02	 3.6314e+02	 2.6469e+03
 2.5629e+03	 2.6196e+03	 1.3402e+00	 1.8276e-02	 3.6314e+02	 2.6497e+03
 3.8443e+03	 2.6196e+03	 1.3346e+00	 1.9603e-02	 3.6314e+02	 2.6522e+03
 5.7665e+03	 2.6196e+03	 1.3292e+00	 1.9883e-02	 3.6314e+02	 2.6547e+03
 8.6498e+03	 2.6196e+03	 1.3239e+00	 2.1276e-02	 3.6315e+02	 2.6572e+03
 1.2975e+04	 2.6196e+03	 1.3185e+00	 2.2163e-02	 3.6314e+02	 2.6597e+03
 1.9462e+04	 2.6196e+03	 1.3129e+00	 2.3412e-02	 3.6314e+02	 2.6624e+03
 2.9193e+04	 2.6196e+03	 1.3074e+00	 2.5283e-02	 3.6315e+02	 2.6651e+03
 4.3789e+04	 2.6196e+03	 1.3013e+00	 2.7347e-02	 3.6315e+02	 2.6677e+03
 6.5684e+04	 2.6196e+03	 1.2944e+00	 2.9986e-02	 3.6315e+02	 2.6701e+03
 9.8526e+04	 2.6196e+03	 1.2866e+00	 3.3319e-02	 3.6315e+02	 2.6726e+03
 1.4779e+05	 2.6196e+03	 1.2774e+00	 3.6823e-02	 3.6315e+02	 2.6753e+03
 2.2168e+05	 2.6196e+03	 1.2665e+00	 4.0153e-02	 3.6315e+02	 2.6778e+03
 3.3253e+05	 2.6196e+03	 1.2544e+00	 4.2414e-02	 3.6315e+02	 2.6805e+03
 4.9879e+05	 2.6196e+03	 1.2408e+00	 4.2934e-02	 3.6315e+02	 2.6829e+03
 7.4818e+05	 2.6196e+03	 1.2280e+00	 4.1226e-02	 3.6315e+02	 2.6854e+03
 9.0000e+05	 2.6196e+03	 1.2228e+00	 3.9716e-02	 3.6315e+02	 2.6879e+03
 1.0000e+02	 2.6853e+03	 1.3423e+00	-8.4470e-02	 3.6315e+02	 2.6946e+03
 1.5000e+02	 2.6853e+03	 1.3614e+00	-5.0367e-02	 3.6315e+02	 2.6969e+03
 2.2500e+02	 2.6853e+03	 1.3656e+00	-2.9915e-02	 3.6315e+02	 2.6997e+03
 3.3750e+02	 2.6853e+03	 1.3661e+00	-7.5602e-03	 3.6315e+02	 2.7022e+03
 5.0625e+02	 2.6853e+03	 1.3630e+00	 1.4619e-02	 3.6315e+02	 2.7046e+03
 7.5938e+02	 2.6853e+03	 1.3573e+00	 1.6427e-02	 3.6315e+02	 2.7074e+03
 1.1391e+03	 2.6853e+03	 1.3516e+00	 1.9283e-02	 3.6314e+02	 2.7098e+03
 1.7086e+03	 2.6853e+03	 1.3455e+00	 1.8000e-02	 3.6315e+02	 2.7127e+03
 2.5629e+03	 2.6853e+03	 1.3400e+00	 1.9833e-02	 3.6315e+02	 2.7153e+03
 3.8443e+03	 2.6853e+03	 1.3345e+00	 2.0727e-02	 3.6315e+02	 2.7181e+03
 5.7665e+03	 2.6853e+03	 1.3291e+00	 2.1230e-02	 3.6314e+02	 2.7205e+03
 8.6498e+03	 2.6853e+03	 1.3237e+00	 2.1719e-02	 3.6314e+02	 2.7232e+03
 1.2975e+04	 2.6853e+03	 1.3183e+00	 2.2615e-02	 3.6314e+02	 2.7256e+03
 1.9462e+04	 2.6853e+03	 1.3127e+00	 2.3695e-02	 3.6315e+02	 2.7281e+03
 2.9193e+04	 2.6853e+03	 1.3072e+00	 2.5231e-02	 3.6314e+02	 2.7309e+03
 4.3789e+04	 2.6853e+03	 1.3010e+00	 2.7358e-02	 3.6314e+02	 2.7333e+03
 6.5684e+04	 2.6853e+03	 1.2941e+00	 3.0098e-02	 3.6314e+02	 2.7360e+03
 9.8526e+04	 2.6853e+03	 1.2863e+00	 3.3339e-02	 3.6315e+02	 2.7384e+03
 1.4779e+05	 2.6853e+03	 1.2771e+00	 3.6832e-02	 3.6314e+02	 2.7410e+03
 2.2168e+05	 2.6853e+03	 1.2662e+00	 4.0074e-02	 3.6314e+02	 2.7436e+03
 3.3253e+05	 2.6853e+03	 1.2542e+00	 4.2335e-02	 3.6315e+02	 2.7462e+03
 4.9879e+05	 2.6853e+03	 1.2407e+00	 4.2768e-02	 3.6315e+02	 2.7489e+03
 7.4818e+05	 2.6853e+03	 1.2279e+00	 4.0962e-02	 3.6313e+02	 2.7513e+03
 9.0000e+05	 2.6853e+03	 1.2228e+00	 3.9596e-02	 3.6314e+02	 2.7539e+03
 1.0000e+02	 2.7514e+03	 1.3686e+00	 9.0726e-03	 3.6314e+02	 2.7608e+03
 1.5000e+02	 2.7514e+03	 1.3698e+00	 8.7275e-03	 3.6314e+02	 2.7637e+03
 2.2500e+02	 2.7514e+03	 1.3691e+00	 3.7364e-03	 3.6314e+02	 2.7663e+03
 3.3750e+02	 2.7514e+03	 1.3660e+00	 4.0975e-03	 3.6315e+02	 2.7689e+03
 5.0625e+02	 2.7514e+03	 1.3624e+00	 1.3094e-02	 3.6314e+02	 2.7714e+03
 7.5938e+02	 2.7514e+03	 1.3574e+00	 1.9294e-02	 3.6315e+02	 2.7739e+03
 1.1391e+03	 2.7514e+03	 1.3516e+00	 2.1006e-02	 3.6315e+02	 2.7764e+03
 1.7086e+03	 2.7514e+03	 1.3455e+00	 1.8280e-02	 3.6315e+02	 2.7788e+03
 2.5629e+03	 2.7514e+03	 1.3399e+00	 2.1539e-02	 3.6315e+02	 2.7817e+03
 3.8443e+03	 2.7514e+03	 1.3343e+00	 2.1961e-02	 3.6315e+02	 2.7842e+03
 5.7665e+03	 2.7514e+03	 1.3289e+00	 2.0890e-02	 3.6315e+02	 2.7866e+03
 8.6498e+03	 2.7514e+03	 1.3235e+00	 2.2177e-02	 3.6315e+02	 2.7891e+03
 1.2975e+04	 2.7514e+03	 1.3181e+00	 2.2851e-02	 3.6315e+02	 2.7916e+03
 1.9462e+04	 2.7514e+03	 1.3125e+00	 2.3837e-02	 3.6315e+02	 2.7940e+03
 2.9193e+04	 2.7514e+03	 1.3069e+00	 2.5509e-02	 3.6315e+02	 2.7966e+03
 4.3789e+04	 2.7514e+03	 1.3008e+00	 2.7575e-02	 3.6315e+02	 2.7991e+03
 6.5684e+04	 2.7514e+03	 1.2939e+00	 3.0223e-02	 3.6315e+02	 2.8019e+03
 9.8526e+04	 2.7514e+03	 1.2860e+00	 3.3372e-02	 3.6315e+02	 2.8043e+03
 1.4779e+05	 2.7514e+03	 1.2767e+00	 3.6839e-02	 3.6315e+02	 2.8068e+03
 2.2168e+05	 2.7514e+03	 1.2659e+00	 3.9947e-02	 3.6315e+02	 2.8094e+03
 3.3253e+05	 2.7514e+03	 1.2540e+00	 4.2143e-02	 3.6315e+02	 2.8119e+03
 4.9879e+05	 2.7514e+03	 1.2404e+00	 4.2623e-02	 3.6316e+02	 2.8147e+03
 7.4818e+05	 2.7514e+03	 1.2277e+00	 4.0933e-02	 3.6316e+02	 2.8172e+03
 9.0000e+05	 2.7514e+03	 1.2226e+00	 3.9430e-02	 3.6315e+02	 2.8199e+03
 1.0000e+02	 2.8172e+03	 1.3728e+00	 8.3190e-03	 3.6315e+02	 2.8265e+03
 1.5000e+02	 2.8172e+03	 1.3743e+00	 1.4120e-02	 3.6315e+02	 2.8289e+03
 2.2500e+02	 2.8172e+03	 1.3716e+00	 1.1878e-02	 3.6315e+02	 2.8317e+03
 3.3750e+02	 2.8172e+03	 1.3680e+00	 1.9785e-02	 3.6315e+02	 2.8341e+03
 5.0625e+02	 2.8172e+03	 1.3630e+00	 2.0735e-02	 3.6315e+02	 2.8366e+03
 7.5938e+02	 2.8172e+03	 1.3573e+00	 2.1346e-02	 3.6314e+02	 2.8391e+03
 1.1391e+03	 2.8172e+03	 1.3513e+00	 2.2287e-02	 3.6316e+02	 2.8416e+03
 1.7086e+03	 2.8172e+03	 1.3452e+00	 2.1142e-02	 3.6315e+02	 2.8441e+03
 2.5629e+03	 2.8172e+03	 1.3395e+00	 2.1897e-02	 3.6316e+02	 2.8466e+03
 3.8443e+03	 2.8172e+03	 1.3339e+00	 2.1934e-02	 3.6315e+02	 2.8491e+03
 5.7665e+03	 2.8172e+03	 1.3285e+00	 2.1146e-02	 3.6314e+02	 2.8516e+03
 8.6498e+03	 2.8172e+03	 1.3230e+00	 2.1646e-02	 3.6315e+02	 2.8541e+03
 1.2975e+04	 2.8172e+03	 1.3176e+00	 2.2339e-02	 3.6315e+02	 2.8566e+03
 1.9462e+04	 2.8172e+03	 1.3120e+00	 2.3790e-02	 3.6314e+02	 2.8590e+03
 2.9193e+04	 2.8172e+03	 1.3064e+00	 2.5356e-02	 3.6315e+02	 2.8617e+03
 4.3789e+04	 2.8172e+03	 1.3003e+00	 2.7470e-02	 3.6315e+02	 2.8641e+03
 6.5684e+04	 2.8172e+03	 1.2934e+00	 3.0182e-02	 3.6315e+02	 2.8669e+03
 9.8526e+04	 2.8172e+03	 1.2855e+00	 3.3367e-02	 3.6315e+02	 2.8693e+03
 1.4779e+05	 2.8172e+03	 1.2763e+00	 3.6764e-02	 3.6315e+02	 2.8718e+03
 2.2168e+05	 2.8172e+03	 1.2655e+00	 3.9894e-02	 3.6315e+02	 2.8744e+03
 3.3253e+05	 2.8172e+03	 1.2535e+00	 4.1974e-02	 3.6314e+02	 2.8770e+03
 4.9879e+05	 2.8172e+03	 1.2402e+00	 4.2453e-02	 3.6315e+02	 2.8796e+03
 7.4818e+05	 2.8172e+03	 1.2276e+00	 4.0682e-02	 3.6315e+02	 2.8821e+03
 9.0000e+05	 2.8172e+03	 1.2225e+00	 3.9320e-02	 3.6315e+02	 2.8849e+03
 1.0000e+02	 2.8823e+03	 1.3753e+00	-3.1076e-03	 3.6316e+02	 2.8916e+03
 1.5000e+02	 2.8823e+03	 1.3735e+00	-4.2675e-03	 3.6315e+02	 2.8939e+03
 2.2500e+02	 2.8823e+03	 1.3723e+00	 8.1253e-03	 3.6315e+02	 2.8967e+03
 3.3750e+02	 2.8823e+03	 1.3681e+00	 1.4128e-02	 3.6315e+02	 2.8991e+03
 5.0625e+02	 2.8823e+03	 1.3630e+00	 1.8138e-02	 3.6315e+02	 2.9016e+03
 7.5938e+02	 2.8823e+03	 1.3572e+00	 2.0788e-02	 3.6315e+02	 2.9041e+03
 1.1391e+03	 2.8823e+03	 1.3512e+00	 2.1078e-02	 3.6315e+02	 2.9067e+03
 1.7086e+03	 2.8823e+03	 1.3451e+00	 2.0887e-02	 3.6315e+02	 2.9094e+03
 2.5629e+03	 2.8823e+03	 1.3393e+00	 2.1376e-02	 3.6316e+02	 2.9120e+03
 3.8443e+03	 2.8823e+03	 1.3337e+00	 2.1860e-02	 3.6315e+02	 2.9147e+03
 5.7665e+03	 2.8823e+03	 1.3283e+00	 2.1765e-02	 3.6315e+02	 2.9171e+03
 8.6498e+03	 2.8823e+03	 1.3228e+00	 2.2030e-02	 3.6315e+02	 2.9196e+03
 1.2975e+04	 2.8823e+03	 1.3174e+00	 2.2820e-02	 3.6315e+02	 2.9223e+03
 1.9462e+04	 2.8823e+03	 1.3118e+00	 2.3961e-02	 3.6315e+02	 2.9248e+03
 2.9193e+04	 2.8823e+03	 1.3063e+00	 2.5464e-02	 3.6315e+02	 2.9275e+03
 4.3789e+04	 2.8823e+03	 1.3000e+00	 2.7586e-02	 3.6315e+02	 2.9299e+03
 6.5684e+04	 2.8823e+03	 1.2931e+00	 3.0206e-02	 3.6315e+02	 2.9324e+03
 9.8526e+04	 2.8823e+03	 1.2852e+00	 3.3327e-02	 3.6316e+02	 2.9351e+03
 1.4779e+05	 2.8823e+03	 1.2760e+00	 3.6655e-02	 3.6315e+02	 2.9376e+03
 2.2168e+05	 2.8823e+03	 1.2652e+00	 3.9752e-02	 3.6316e+02	 2.9402e+03
 3.3253e+05	 2.8823e+03	 1.2533e+00	 4.1831e-02	 3.6315e+02	 2.9428e+03
 4.9879e+05	 2.8823e+03	 1.2400e+00	 4.2307e-02	 3.6315e+02	 2.9452e+03
 7.4818e+05	 2.8823e+03	 1.2274e+00	 4.0558e-02	 3.6315e+02	 2.9479e+03
 9.0000e+05	 2.8823e+03	 1.2223e+00	 3.9109e-02	 3.6315e+02	 2.9504e+03
 1.0000e+02	 2.9478e+03	 1.3721e+00	-1.4871e-02	 3.6315e+02	 2.9573e+03
 1.5000e+02	 2.9478e+03	 1.3703e+00	-1.5808e-02	 3.6315e+02	 2.9596e+03
 2.2500e+02	 2.9478e+03	 1.3698e+00	-8.5811e-03	 3.6316e+02	 2.9622e+03
 3.3750e+02	 2.9478e+03	 1.3676e+00	 4.0963e-03	 3.6316e+02	 2.9649e+03
 5.0625e+02	 2.9478e+03	 1.3630e+00	 1.2582e-02	 3.6316e+02	 2.9673e+03
 7.5938e+02	 2.9478e+03	 1.3573e+00	 1.5691e-02	 3.6315e+02	 2.9702e+03
 1.1391e+03	 2.9478e+03	 1.3513e+00	 1.8433e-02	 3.6316e+02	 2.9727e+03
 1.7086e+03	 2.9478e+03	 1.3450e+00	 2.0950e-02	 3.6316e+02	 2.9754e+03
 2.5629e+03	 2.9478e+03	 1.3393e+00	 2.1298e-02	 3.6315e+02	 2.9780e+03
 3.8443e+03	 2.9478e+03	 1.3335e+00	 2.1783e-02	 3.6315e+02	 2.9804e+03
 5.7665e+03	 2.9478e+03	 1.3280e+00	 2.1252e-02	 3.6316e+02	 2.9829e+03
 8.6498e+03	 2.9478e+03	 1.3226e+00	 2.1710e-02	 3.6314e+02	 2.9853e+03
 1.2975e+04	 2.9478e+03	 1.3172e+00	 2.2638e-02	 3.6315e+02	 2.9878e+03
 1.9462e+04	 2.9478e+03	 1.3116e+00	 2.3867e-02	 3.6316e+02	 2.9902e+03
 2.9193e+04	 2.9478e+03	 1.3059e+00	 2.5527e-02	 3.6316e+02	 2.9928e+03
 4.3789e+04	 2.9478e+03	 1.2997e+00	 2.7647e-02	 3.6315e+02	 2.9954e+03
 6.5684e+04	 2.9478e+03	 1.2928e+00	 3.0359e-02	 3.6315e+02	 2.9979e+03
 9.8526e+04	 2.9478e+03	 1.2848e+00	 3.3441e-02	 3.6316e+02	 3.0003e+03
 1.4779e+05	 2.9478e+03	 1.2756e+00	 3.6666e-02	 3.6315e+02	 3.0031e+03
 2.2168e+05	 2.9478e+03	 1.2648e+00	 3.9690e-02	 3.6315e+02	 3.0056e+03
 3.3253e+05	 2.9478e+03	 1.2529e+00	 4.1702e-02	 3.6316e+02	 3.0082e+03
 4.9879e+05	 2.9478e+03	 1.2397e+00	 4.2094e-02	 3.6316e+02	 3.0107e+03
 7.4818e+05	 2.9478e+03	 1.2272e+00	 4.0328e-02	 3.6315e+02	 3.0131e+03
 9.0000e+05	 2.9478e+03	 1.2222e+00	 3.9039e-02	 3.6315e+02	 3.0159e+03
 1.0000e+02	 3.0132e+03	 1.3732e+00	-8.5511e-03	 3.6316e+02	 3.0224e+03
 1.5000e+02	 3.0132e+03	 1.3748e+00	 3.2337e-03	 3.6315e+02	 3.0249e+03
 2.2500e+02	 3.0132e+03	 1.3721e+00	 7.0986e-03	 3.6315e+02	 3.0274e+03
 3.3750e+02	 3.0132e+03	 1.3671e+00	 2.5503e-03	 3.6315e+02	 3.0299e+03
 5.0625e+02	 3.0132e+03	 1.3625e+00	 1.0481e-02	 3.6315e+02	 3.0323e+03
 7.5938e+02	 3.0132e+03	 1.3568e+00	 1.3218e-02	 3.6315e+02	 3.0349e+03
 1.1391e+03	 3.0132e+03	 1.3509e+00	 1.3776e-02	 3.6315e+02	 3.0374e+03
 1.7086e+03	 3.0132e+03	 1.3446e+00	 1.5873e-02	 3.6315e+02	 3.0403e+03
 2.5629e+03	 3.0132e+03	 1.3388e+00	 1.7070e-02	 3.6315e+02	 3.0429e+03
 3.8443e+03	 3.0132e+03	 1.3332e+00	 1.9127e-02	 3.6315e+02	 3.0456e+03
 5.7665e+03	 3.0132e+03	 1.3276e+00	 2.1340e-02	 3.6315e+02	 3.0481e+03
 8.6498e+03	 3.0132e+03	 1.3221e+00	 2.1937e-02	 3.6315e+02	 3.0507e+03
 1.2975e+04	 3.0132e+03	 1.3167e+00	 2.2295e-02	 3.6315e+02	 3.0532e+03
 1.9462e+04	 3.0132e+03	 1.3111e+00	 2.3503e-02	 3.6315e+02	 3.0556e+03
 2.9193e+04	 3.0132e+03	 1.3055e+00	 2.5346e-02	 3.6315e+02	 3.0584e+03
 4.3789e+04	 3.0132e+03	 1.2992e+00	 2.7440e-02	 3.6315e+02	 3.0608e+03
 6.5684e+04	 3.0132e+03	 1.2922e+00	 3.0185e-02	 3.6315e+02	 3.0635e+03
 9.8526e+04	 3.0132e+03	 1.2843e+00	 3.3271e-02	 3.6315e+02	 3.0659e+03
 1.4779e+05	 3.0132e+03	 1.2751e+00	 3.6553e-02	 3.6315e+02	 3.0684e+03
 2.2168e+05	 3.0132e+03	 1.2644e+00	 3.9543e-02	 3.6315e+02	 3.0711e+03
 3.3253e+05	 3.0132e+03	 1.2526e+00	 4.1545e-02	 3.6315e+02	 3.0737e+03
 4.9879e+05	 3.0132e+03	 1.2394e+00	 4.1904e-02	 3.6315e+02	 3.0764e+03
 7.4818e+05	 3.0132e+03	 1.2269e+00	 4.0145e-02	 3.6314e+02	 3.0788e+03
 9.0000e+05	 3.0132e+03	 1.2219e+00	 3.8854e-02	 3.6314e+02	 3.0817e+03
 1.0000e+02	 3.0790e+03	 1.3622e+00	-3.7940e-02	 3.6314e+02	 3.0883e+03
 1.5000e+02	 3.0790e+03	 1.3677e+00	-2.7454e-02	 3.6314e+02	 3.0907e+03
