Repository: maxwolters02/bachelor-thesis

File: data/Daten final/PEI5mgmL_50°C_Abs.TXT (part 2 of 9)
PEI 25 kg/mol, 2 mg/ml from Ethanol on B 10 x 15 mm + H 1x1 mm, 70 nm, 30 µm, 50°C Desorption, 27.4.2026, 11:5
Diameter[mm] 1.128e+00  Thickness[mm] 1.000e-04  Spacer Capacity[pF] 0.000e+00  Spacer Area[mm^2] 0.000e+00
Fixed value(s) :  AC Volt  [Vrms]=1.000
 Freq. [Hz]	 Time  [s]	 Eps'   	 Eps''  	M Temp [K]	M Time M[s]	  Phi [Deg]	 Zp' [Ohms]	 Zp'' [Ohms]	Tan(Phi) 
 1.4779e+05	 1.0229e+03	 3.7511e+00	 4.9879e-01	 3.2315e+02	 1.0816e+03	-8.2426e+01	 2.4412e+04	 3.2461e+03	-7.5205e+00
 2.2168e+05	 1.0229e+03	 3.6485e+00	 4.1051e-01	 3.2315e+02	 1.0842e+03	-8.3580e+01	 1.9775e+04	 2.2250e+03	-8.8876e+00
 3.3253e+05	 1.0229e+03	 3.5759e+00	 3.4689e-01	 3.2315e+02	 1.0869e+03	-8.4459e+01	 1.5601e+04	 1.5134e+03	-1.0308e+01
 4.9879e+05	 1.0229e+03	 3.5133e+00	 3.0286e-01	 3.2315e+02	 1.0896e+03	-8.5073e+01	 1.1913e+04	 1.0269e+03	-1.1600e+01
 7.4818e+05	 1.0229e+03	 3.5163e+00	 1.0216e-01	 3.2315e+02	 1.0976e+03	-8.8336e+01	 2.3543e+04	 6.8403e+02	-3.4419e+01
 9.0000e+05	 1.0229e+03	 3.4948e+00	 9.1742e-02	 3.2314e+02	 1.1054e+03	-8.8496e+01	 2.1795e+04	 5.7214e+02	-3.8094e+01
 1.0000e+02	 1.1027e+03	 6.0105e+00	 6.0741e-02	 3.2315e+02	 1.1119e+03	-8.9421e+01	 2.9627e+08	 2.9940e+06	-9.8954e+01
 1.5000e+02	 1.1027e+03	 5.9993e+00	 7.4282e-02	 3.2315e+02	 1.1144e+03	-8.9291e+01	 1.6151e+08	 1.9998e+06	-8.0764e+01
 2.2500e+02	 1.1027e+03	 5.9846e+00	 8.6761e-02	 3.2315e+02	 1.1171e+03	-8.9169e+01	 9.2185e+07	 1.3364e+06	-6.8978e+01
 3.3750e+02	 1.1027e+03	 5.9680e+00	 1.0655e-01	 3.2315e+02	 1.1196e+03	-8.8977e+01	 5.0041e+07	 8.9344e+05	-5.6009e+01
 5.0625e+02	 1.1027e+03	 5.9479e+00	 1.3278e-01	 3.2315e+02	 1.1221e+03	-8.8721e+01	 2.6771e+07	 5.9764e+05	-4.4795e+01
 7.5938e+02	 1.1027e+03	 5.9235e+00	 1.6783e-01	 3.2315e+02	 1.1247e+03	-8.8377e+01	 1.4120e+07	 4.0007e+05	-3.5295e+01
 1.1391e+03	 1.1027e+03	 5.8917e+00	 2.1472e-01	 3.2315e+02	 1.1275e+03	-8.7913e+01	 7.3577e+06	 2.6815e+05	-2.7439e+01
 1.7086e+03	 1.1027e+03	 5.8497e+00	 2.7617e-01	 3.2315e+02	 1.1301e+03	-8.7297e+01	 3.8138e+06	 1.8005e+05	-2.1182e+01
 2.5629e+03	 1.1027e+03	 5.7928e+00	 3.5698e-01	 3.2315e+02	 1.1327e+03	-8.6474e+01	 1.9669e+06	 1.2121e+05	-1.6227e+01
 3.8443e+03	 1.1027e+03	 5.7111e+00	 4.5940e-01	 3.2315e+02	 1.1351e+03	-8.5401e+01	 1.0190e+06	 8.1965e+04	-1.2432e+01
 5.7665e+03	 1.1027e+03	 5.5924e+00	 5.8348e-01	 3.2315e+02	 1.1376e+03	-8.4044e+01	 5.3485e+05	 5.5803e+04	-9.5846e+00
 8.6498e+03	 1.1027e+03	 5.4206e+00	 7.1902e-01	 3.2314e+02	 1.1404e+03	-8.2444e+01	 2.8935e+05	 3.8381e+04	-7.5389e+00
 1.2975e+04	 1.1027e+03	 5.1857e+00	 8.4262e-01	 3.2315e+02	 1.1428e+03	-8.0771e+01	 1.6461e+05	 2.6747e+04	-6.1542e+00
 1.9462e+04	 1.1027e+03	 4.8931e+00	 9.2014e-01	 3.2315e+02	 1.1454e+03	-7.9350e+01	 1.0049e+05	 1.8897e+04	-5.3178e+00
 2.9193e+04	 1.1027e+03	 4.5764e+00	 9.2404e-01	 3.2315e+02	 1.1507e+03	-7.8585e+01	 6.6711e+04	 1.3470e+04	-4.9526e+00
 4.3789e+04	 1.1027e+03	 4.2926e+00	 8.5481e-01	 3.2315e+02	 1.1531e+03	-7.8738e+01	 4.8076e+04	 9.5736e+03	-5.0217e+00
 6.5684e+04	 1.1027e+03	 4.0531e+00	 7.3858e-01	 3.2315e+02	 1.1556e+03	-7.9672e+01	 3.7094e+04	 6.7597e+03	-5.4876e+00
 9.8526e+04	 1.1027e+03	 3.8767e+00	 6.1186e-01	 3.2316e+02	 1.1582e+03	-8.1031e+01	 2.9852e+04	 4.7114e+03	-6.3360e+00
 1.4779e+05	 1.1027e+03	 3.7516e+00	 4.9990e-01	 3.2315e+02	 1.1608e+03	-8.2410e+01	 2.4358e+04	 3.2457e+03	-7.5047e+00
 2.2168e+05	 1.1027e+03	 3.6484e+00	 4.1207e-01	 3.2315e+02	 1.1636e+03	-8.3556e+01	 1.9700e+04	 2.2250e+03	-8.8540e+00
 3.3253e+05	 1.1027e+03	 3.5752e+00	 3.4889e-01	 3.2315e+02	 1.1660e+03	-8.4426e+01	 1.5511e+04	 1.5137e+03	-1.0247e+01
 4.9879e+05	 1.1027e+03	 3.5117e+00	 3.0484e-01	 3.2315e+02	 1.1686e+03	-8.5039e+01	 1.1835e+04	 1.0274e+03	-1.1520e+01
 7.4818e+05	 1.1027e+03	 3.5126e+00	 1.2015e-01	 3.2315e+02	 1.1764e+03	-8.8041e+01	 2.0018e+04	 6.8475e+02	-2.9235e+01
 9.0000e+05	 1.1027e+03	 3.4917e+00	 1.0084e-01	 3.2314e+02	 1.1840e+03	-8.8346e+01	 1.9828e+04	 5.7266e+02	-3.4625e+01
 1.0000e+02	 1.1813e+03	 6.0089e+00	 6.1310e-02	 3.2315e+02	 1.1906e+03	-8.9415e+01	 2.9352e+08	 2.9948e+06	-9.8010e+01
 1.5000e+02	 1.1813e+03	 5.9950e+00	 7.2340e-02	 3.2315e+02	 1.1933e+03	-8.9309e+01	 1.6584e+08	 2.0012e+06	-8.2871e+01
 2.2500e+02	 1.1813e+03	 5.9826e+00	 8.7068e-02	 3.2315e+02	 1.1959e+03	-8.9166e+01	 9.1861e+07	 1.3369e+06	-6.8713e+01
 3.3750e+02	 1.1813e+03	 5.9659e+00	 1.0705e-01	 3.2315e+02	 1.1986e+03	-8.8972e+01	 4.9810e+07	 8.9376e+05	-5.5731e+01
 5.0625e+02	 1.1813e+03	 5.9460e+00	 1.3332e-01	 3.2315e+02	 1.2011e+03	-8.8716e+01	 2.6664e+07	 5.9783e+05	-4.4601e+01
 7.5938e+02	 1.1813e+03	 5.9212e+00	 1.6837e-01	 3.2315e+02	 1.2037e+03	-8.8371e+01	 1.4075e+07	 4.0023e+05	-3.5168e+01
 1.1391e+03	 1.1813e+03	 5.8891e+00	 2.1501e-01	 3.2314e+02	 1.2063e+03	-8.7909e+01	 7.3479e+06	 2.6827e+05	-2.7390e+01
 1.7086e+03	 1.1813e+03	 5.8470e+00	 2.7615e-01	 3.2315e+02	 1.2092e+03	-8.7296e+01	 3.8141e+06	 1.8013e+05	-2.1173e+01
 2.5629e+03	 1.1813e+03	 5.7899e+00	 3.5687e-01	 3.2314e+02	 1.2118e+03	-8.6473e+01	 1.9675e+06	 1.2127e+05	-1.6224e+01
 3.8443e+03	 1.1813e+03	 5.7085e+00	 4.5912e-01	 3.2314e+02	 1.2144e+03	-8.5402e+01	 1.0196e+06	 8.2002e+04	-1.2434e+01
 5.7665e+03	 1.1813e+03	 5.5896e+00	 5.8258e-01	 3.2314e+02	 1.2169e+03	-8.4050e+01	 5.3567e+05	 5.5831e+04	-9.5946e+00
 8.6498e+03	 1.1813e+03	 5.4182e+00	 7.1762e-01	 3.2314e+02	 1.2194e+03	-8.2455e+01	 2.8991e+05	 3.8398e+04	-7.5503e+00
 1.2975e+04	 1.1813e+03	 5.1836e+00	 8.4102e-01	 3.2314e+02	 1.2219e+03	-8.0784e+01	 1.6492e+05	 2.6757e+04	-6.1635e+00
 1.9462e+04	 1.1813e+03	 4.8917e+00	 9.1870e-01	 3.2314e+02	 1.2244e+03	-7.9363e+01	 1.0065e+05	 1.8903e+04	-5.3247e+00
 2.9193e+04	 1.1813e+03	 4.5752e+00	 9.2253e-01	 3.2314e+02	 1.2297e+03	-7.8600e+01	 6.6821e+04	 1.3473e+04	-4.9594e+00
 4.3789e+04	 1.1813e+03	 4.2920e+00	 8.5348e-01	 3.2313e+02	 1.2324e+03	-7.8753e+01	 4.8151e+04	 9.5751e+03	-5.0288e+00
 6.5684e+04	 1.1813e+03	 4.0529e+00	 7.3762e-01	 3.2314e+02	 1.2350e+03	-7.9685e+01	 3.7143e+04	 6.7599e+03	-5.4946e+00
 9.8526e+04	 1.1813e+03	 3.8768e+00	 6.1174e-01	 3.2314e+02	 1.2377e+03	-8.1033e+01	 2.9857e+04	 4.7114e+03	-6.3373e+00
 1.4779e+05	 1.1813e+03	 3.7517e+00	 5.0056e-01	 3.2314e+02	 1.2403e+03	-8.2400e+01	 2.4326e+04	 3.2457e+03	-7.4950e+00
 2.2168e+05	 1.1813e+03	 3.6479e+00	 4.1334e-01	 3.2314e+02	 1.2431e+03	-8.3536e+01	 1.9640e+04	 2.2253e+03	-8.8256e+00
 3.3253e+05	 1.1813e+03	 3.5740e+00	 3.5038e-01	 3.2314e+02	 1.2456e+03	-8.4401e+01	 1.5446e+04	 1.5142e+03	-1.0200e+01
 4.9879e+05	 1.1813e+03	 3.5100e+00	 3.0650e-01	 3.2314e+02	 1.2484e+03	-8.5009e+01	 1.1771e+04	 1.0279e+03	-1.1452e+01
 7.4818e+05	 1.1813e+03	 3.5089e+00	 1.3440e-01	 3.2315e+02	 1.2562e+03	-8.7807e+01	 1.7896e+04	 6.8547e+02	-2.6108e+01
 9.0000e+05	 1.1813e+03	 3.4886e+00	 1.0848e-01	 3.2315e+02	 1.2640e+03	-8.8219e+01	 1.8432e+04	 5.7316e+02	-3.2158e+01
 1.0000e+02	 1.2614e+03	 6.0075e+00	 6.1781e-02	 3.2315e+02	 1.2708e+03	-8.9411e+01	 2.9128e+08	 2.9955e+06	-9.7239e+01
 1.5000e+02	 1.2614e+03	 5.9965e+00	 7.2441e-02	 3.2315e+02	 1.2733e+03	-8.9308e+01	 1.6561e+08	 2.0007e+06	-8.2777e+01
 2.2500e+02	 1.2614e+03	 5.9811e+00	 8.7773e-02	 3.2315e+02	 1.2759e+03	-8.9159e+01	 9.1123e+07	 1.3372e+06	-6.8143e+01
 3.3750e+02	 1.2614e+03	 5.9641e+00	 1.0747e-01	 3.2316e+02	 1.2785e+03	-8.8968e+01	 4.9615e+07	 8.9403e+05	-5.5496e+01
 5.0625e+02	 1.2614e+03	 5.9437e+00	 1.3377e-01	 3.2315e+02	 1.2809e+03	-8.8711e+01	 2.6574e+07	 5.9806e+05	-4.4434e+01
 7.5938e+02	 1.2614e+03	 5.9186e+00	 1.6863e-01	 3.2316e+02	 1.2836e+03	-8.8368e+01	 1.4053e+07	 4.0040e+05	-3.5097e+01
 1.1391e+03	 1.2614e+03	 5.8869e+00	 2.1509e-01	 3.2315e+02	 1.2860e+03	-8.7908e+01	 7.3453e+06	 2.6837e+05	-2.7370e+01
 1.7086e+03	 1.2614e+03	 5.8446e+00	 2.7600e-01	 3.2316e+02	 1.2888e+03	-8.7296e+01	 3.8161e+06	 1.8021e+05	-2.1176e+01
 2.5629e+03	 1.2614e+03	 5.7874e+00	 3.5624e-01	 3.2315e+02	 1.2914e+03	-8.6478e+01	 1.9711e+06	 1.2133e+05	-1.6246e+01
 3.8443e+03	 1.2614e+03	 5.7060e+00	 4.5818e-01	 3.2316e+02	 1.2942e+03	-8.5409e+01	 1.0217e+06	 8.2038e+04	-1.2454e+01
 5.7665e+03	 1.2614e+03	 5.5875e+00	 5.8126e-01	 3.2315e+02	 1.2967e+03	-8.4061e+01	 5.3689e+05	 5.5852e+04	-9.6128e+00
 8.6498e+03	 1.2614e+03	 5.4168e+00	 7.1619e-01	 3.2315e+02	 1.2994e+03	-8.2468e+01	 2.9049e+05	 3.8408e+04	-7.5634e+00
 1.2975e+04	 1.2614e+03	 5.1827e+00	 8.3935e-01	 3.2315e+02	 1.3019e+03	-8.0801e+01	 1.6525e+05	 2.6762e+04	-6.1747e+00
 1.9462e+04	 1.2614e+03	 4.8914e+00	 9.1710e-01	 3.2315e+02	 1.3049e+03	-7.9381e+01	 1.0082e+05	 1.8904e+04	-5.3336e+00
 2.9193e+04	 1.2614e+03	 4.5753e+00	 9.2130e-01	 3.2315e+02	 1.3101e+03	-7.8615e+01	 6.6910e+04	 1.3473e+04	-4.9661e+00
 4.3789e+04	 1.2614e+03	 4.2925e+00	 8.5272e-01	 3.2315e+02	 1.3126e+03	-7.8764e+01	 4.8194e+04	 9.5740e+03	-5.0338e+00
 6.5684e+04	 1.2614e+03	 4.0536e+00	 7.3752e-01	 3.2315e+02	 1.3151e+03	-7.9688e+01	 3.7148e+04	 6.7588e+03	-5.4962e+00
 9.8526e+04	 1.2614e+03	 3.8775e+00	 6.1230e-01	 3.2315e+02	 1.3176e+03	-8.1026e+01	 2.9830e+04	 4.7105e+03	-6.3327e+00
 1.4779e+05	 1.2614e+03	 3.7518e+00	 5.0152e-01	 3.2315e+02	 1.3202e+03	-8.2386e+01	 2.4279e+04	 3.2456e+03	-7.4807e+00
 2.2168e+05	 1.2614e+03	 3.6477e+00	 4.1461e-01	 3.2315e+02	 1.3228e+03	-8.3515e+01	 1.9579e+04	 2.2254e+03	-8.7978e+00
 3.3253e+05	 1.2614e+03	 3.5732e+00	 3.5198e-01	 3.2314e+02	 1.3252e+03	-8.4374e+01	 1.5375e+04	 1.5146e+03	-1.0152e+01
 4.9879e+05	 1.2614e+03	 3.5086e+00	 3.0807e-01	 3.2315e+02	 1.3278e+03	-8.4982e+01	 1.1711e+04	 1.0283e+03	-1.1389e+01
 7.4818e+05	 1.2614e+03	 3.5096e+00	 1.1277e-01	 3.2315e+02	 1.3354e+03	-8.8160e+01	 2.1329e+04	 6.8533e+02	-3.1123e+01
 9.0000e+05	 1.2614e+03	 3.4913e+00	 6.8277e-02	 3.2315e+02	 1.3432e+03	-8.8880e+01	 2.9286e+04	 5.7272e+02	-5.1135e+01
 1.0000e+02	 1.3406e+03	 6.0060e+00	 6.1673e-02	 3.2314e+02	 1.3500e+03	-8.9412e+01	 2.9179e+08	 2.9963e+06	-9.7385e+01
 1.5000e+02	 1.3406e+03	 5.9918e+00	 7.5072e-02	 3.2315e+02	 1.3526e+03	-8.9282e+01	 1.5981e+08	 2.0023e+06	-7.9814e+01
 2.2500e+02	 1.3406e+03	 5.9793e+00	 8.8084e-02	 3.2315e+02	 1.3551e+03	-8.9156e+01	 9.0800e+07	 1.3376e+06	-6.7882e+01
 3.3750e+02	 1.3406e+03	 5.9623e+00	 1.0784e-01	 3.2315e+02	 1.3579e+03	-8.8964e+01	 4.9445e+07	 8.9430e+05	-5.5289e+01
 5.0625e+02	 1.3406e+03	 5.9417e+00	 1.3395e-01	 3.2314e+02	 1.3603e+03	-8.8709e+01	 2.6537e+07	 5.9826e+05	-4.4358e+01
 7.5938e+02	 1.3406e+03	 5.9166e+00	 1.6902e-01	 3.2315e+02	 1.3632e+03	-8.8364e+01	 1.4020e+07	 4.0054e+05	-3.5004e+01
 1.1391e+03	 1.3406e+03	 5.8844e+00	 2.1526e-01	 3.2316e+02	 1.3656e+03	-8.7905e+01	 7.3392e+06	 2.6849e+05	-2.7336e+01
 1.7086e+03	 1.3406e+03	 5.8421e+00	 2.7644e-01	 3.2315e+02	 1.3684e+03	-8.7291e+01	 3.8101e+06	 1.8029e+05	-2.1133e+01
 2.5629e+03	 1.3406e+03	 5.7849e+00	 3.5607e-01	 3.2315e+02	 1.3710e+03	-8.6478e+01	 1.9720e+06	 1.2138e+05	-1.6246e+01
 3.8443e+03	 1.3406e+03	 5.7033e+00	 4.5778e-01	 3.2315e+02	 1.3734e+03	-8.5411e+01	 1.0226e+06	 8.2077e+04	-1.2459e+01
 5.7665e+03	 1.3406e+03	 5.5851e+00	 5.8063e-01	 3.2315e+02	 1.3761e+03	-8.4065e+01	 5.3747e+05	 5.5876e+04	-9.6190e+00
 8.6498e+03	 1.3406e+03	 5.4146e+00	 7.1497e-01	 3.2315e+02	 1.3786e+03	-8.2478e+01	 2.9099e+05	 3.8424e+04	-7.5731e+00
 1.2975e+04	 1.3406e+03	 5.1808e+00	 8.3811e-01	 3.2314e+02	 1.3814e+03	-8.0811e+01	 1.6549e+05	 2.6772e+04	-6.1816e+00
 1.9462e+04	 1.3406e+03	 4.8901e+00	 9.1593e-01	 3.2315e+02	 1.3839e+03	-7.9391e+01	 1.0095e+05	 1.8909e+04	-5.3389e+00
 2.9193e+04	 1.3406e+03	 4.5743e+00	 9.2005e-01	 3.2314e+02	 1.3891e+03	-7.8628e+01	 6.7000e+04	 1.3476e+04	-4.9718e+00
 4.3789e+04	 1.3406e+03	 4.2919e+00	 8.5154e-01	 3.2315e+02	 1.3916e+03	-7.8778e+01	 4.8261e+04	 9.5753e+03	-5.0401e+00
 6.5684e+04	 1.3406e+03	 4.0535e+00	 7.3689e-01	 3.2314e+02	 1.3940e+03	-7.9697e+01	 3.7180e+04	 6.7590e+03	-5.5008e+00
 9.8526e+04	 1.3406e+03	 3.8776e+00	 6.1226e-01	 3.2314e+02	 1.3964e+03	-8.1027e+01	 2.9832e+04	 4.7103e+03	-6.3333e+00
 1.4779e+05	 1.3406e+03	 3.7517e+00	 5.0227e-01	 3.2314e+02	 1.3990e+03	-8.2375e+01	 2.4243e+04	 3.2456e+03	-7.4695e+00
 2.2168e+05	 1.3406e+03	 3.6472e+00	 4.1586e-01	 3.2315e+02	 1.4016e+03	-8.3495e+01	 1.9520e+04	 2.2258e+03	-8.7702e+00
 3.3253e+05	 1.3406e+03	 3.5721e+00	 3.5334e-01	 3.2315e+02	 1.4041e+03	-8.4351e+01	 1.5316e+04	 1.5150e+03	-1.0110e+01
 4.9879e+05	 1.3406e+03	 3.5070e+00	 3.0950e-01	 3.2314e+02	 1.4069e+03	-8.4957e+01	 1.1657e+04	 1.0288e+03	-1.1331e+01
 7.4818e+05	 1.3406e+03	 3.5075e+00	 1.1527e-01	 3.2315e+02	 1.4148e+03	-8.8118e+01	 2.0867e+04	 6.8575e+02	-3.0429e+01
 9.0000e+05	 1.3406e+03	 3.4890e+00	 7.0143e-02	 3.2315e+02	 1.4226e+03	-8.8848e+01	 2.8506e+04	 5.7309e+02	-4.9742e+01
 1.0000e+02	 1.4200e+03	 6.0048e+00	 6.2160e-02	 3.2315e+02	 1.4293e+03	-8.9407e+01	 2.8950e+08	 2.9969e+06	-9.6602e+01
 1.5000e+02	 1.4200e+03	 5.9926e+00	 7.4417e-02	 3.2315e+02	 1.4318e+03	-8.9289e+01	 1.6122e+08	 2.0020e+06	-8.0528e+01
 2.2500e+02	 1.4200e+03	 5.9775e+00	 8.8278e-02	 3.2314e+02	 1.4346e+03	-8.9154e+01	 9.0601e+07	 1.3380e+06	-6.7712e+01
 3.3750e+02	 1.4200e+03	 5.9607e+00	 1.0822e-01	 3.2314e+02	 1.4372e+03	-8.8960e+01	 4.9270e+07	 8.9454e+05	-5.5079e+01
 5.0625e+02	 1.4200e+03	 5.9398e+00	 1.3442e-01	 3.2315e+02	 1.4399e+03	-8.8704e+01	 2.6445e+07	 5.9846e+05	-4.4189e+01
 7.5938e+02	 1.4200e+03	 5.9145e+00	 1.6930e-01	 3.2315e+02	 1.4425e+03	-8.8360e+01	 1.3998e+07	 4.0068e+05	-3.4936e+01
 1.1391e+03	 1.4200e+03	 5.8820e+00	 2.1568e-01	 3.2315e+02	 1.4451e+03	-8.7900e+01	 7.3252e+06	 2.6859e+05	-2.7272e+01
 1.7086e+03	 1.4200e+03	 5.8400e+00	 2.7641e-01	 3.2315e+02	 1.4477e+03	-8.7290e+01	 3.8105e+06	 1.8035e+05	-2.1128e+01
 2.5629e+03	 1.4200e+03	 5.7826e+00	 3.5608e-01	 3.2315e+02	 1.4502e+03	-8.6476e+01	 1.9719e+06	 1.2143e+05	-1.6239e+01
 3.8443e+03	 1.4200e+03	 5.7008e+00	 4.5714e-01	 3.2315e+02	 1.4527e+03	-8.5415e+01	 1.0240e+06	 8.2112e+04	-1.2471e+01
 5.7665e+03	 1.4200e+03	 5.5829e+00	 5.7963e-01	 3.2315e+02	 1.4551e+03	-8.4073e+01	 5.3840e+05	 5.5898e+04	-9.6318e+00
 8.6498e+03	 1.4200e+03	 5.4129e+00	 7.1376e-01	 3.2315e+02	 1.4579e+03	-8.2488e+01	 2.9148e+05	 3.8436e+04	-7.5836e+00
 1.2975e+04	 1.4200e+03	 5.1796e+00	 8.3692e-01	 3.2315e+02	 1.4603e+03	-8.0821e+01	 1.6573e+05	 2.6778e+04	-6.1889e+00
 1.9462e+04	 1.4200e+03	 4.8892e+00	 9.1468e-01	 3.2315e+02	 1.4630e+03	-7.9403e+01	 1.0109e+05	 1.8912e+04	-5.3452e+00
 2.9193e+04	 1.4200e+03	 4.5739e+00	 9.1903e-01	 3.2315e+02	 1.4679e+03	-7.8639e+01	 6.7075e+04	 1.3477e+04	-4.9769e+00
 4.3789e+04	 1.4200e+03	 4.2919e+00	 8.5090e-01	 3.2315e+02	 1.4706e+03	-7.8786e+01	 4.8297e+04	 9.5753e+03	-5.0439e+00
 6.5684e+04	 1.4200e+03	 4.0537e+00	 7.3662e-01	 3.2315e+02	 1.4731e+03	-7.9701e+01	 3.7193e+04	 6.7586e+03	-5.5031e+00
 9.8526e+04	 1.4200e+03	 3.8778e+00	 6.1256e-01	 3.2315e+02	 1.4758e+03	-8.1023e+01	 2.9818e+04	 4.7101e+03	-6.3305e+00
 1.4779e+05	 1.4200e+03	 3.7516e+00	 5.0309e-01	 3.2315e+02	 1.4784e+03	-8.2362e+01	 2.4204e+04	 3.2457e+03	-7.4571e+00
 2.2168e+05	 1.4200e+03	 3.6467e+00	 4.1695e-01	 3.2315e+02	 1.4812e+03	-8.3477e+01	 1.9469e+04	 2.2261e+03	-8.7461e+00
 3.3253e+05	 1.4200e+03	 3.5711e+00	 3.5454e-01	 3.2315e+02	 1.4836e+03	-8.4330e+01	 1.5264e+04	 1.5155e+03	-1.0072e+01
 4.9879e+05	 1.4200e+03	 3.5056e+00	 3.1089e-01	 3.2315e+02	 1.4864e+03	-8.4932e+01	 1.1605e+04	 1.0292e+03	-1.1276e+01
 7.4818e+05	 1.4200e+03	 3.5071e+00	 1.0332e-01	 3.2315e+02	 1.4938e+03	-8.8313e+01	 2.3280e+04	 6.8583e+02	-3.3944e+01
 9.0000e+05	 1.4200e+03	 3.4892e+00	 5.4413e-02	 3.2316e+02	 1.5014e+03	-8.9107e+01	 3.6747e+04	 5.7305e+02	-6.4125e+01
 1.0000e+02	 1.4988e+03	 6.0034e+00	 6.2341e-02	 3.2316e+02	 1.5079e+03	-8.9405e+01	 2.8867e+08	 2.9976e+06	-9.6300e+01
 1.5000e+02	 1.4988e+03	 5.9911e+00	 7.3011e-02	 3.2315e+02	 1.5104e+03	-8.9302e+01	 1.6432e+08	 2.0025e+06	-8.2057e+01
 2.2500e+02	 1.4988e+03	 5.9760e+00	 8.8695e-02	 3.2315e+02	 1.5131e+03	-8.9150e+01	 9.0175e+07	 1.3384e+06	-6.7378e+01
 3.3750e+02	 1.4988e+03	 5.9590e+00	 1.0870e-01	 3.2315e+02	 1.5157e+03	-8.8955e+01	 4.9054e+07	 8.9479e+05	-5.4821e+01
 5.0625e+02	 1.4988e+03	 5.9381e+00	 1.3501e-01	 3.2315e+02	 1.5184e+03	-8.8698e+01	 2.6329e+07	 5.9863e+05	-4.3982e+01
 7.5938e+02	 1.4988e+03	 5.9126e+00	 1.6970e-01	 3.2315e+02	 1.5209e+03	-8.8356e+01	 1.3965e+07	 4.0080e+05	-3.4842e+01
 1.1391e+03	 1.4988e+03	 5.8803e+00	 2.1592e-01	 3.2316e+02	 1.5236e+03	-8.7897e+01	 7.3170e+06	 2.6867e+05	-2.7234e+01
 1.7086e+03	 1.4988e+03	 5.8377e+00	 2.7647e-01	 3.2316e+02	 1.5261e+03	-8.7289e+01	 3.8096e+06	 1.8042e+05	-2.1115e+01
 2.5629e+03	 1.4988e+03	 5.7802e+00	 3.5587e-01	 3.2316e+02	 1.5286e+03	-8.6477e+01	 1.9731e+06	 1.2148e+05	-1.6242e+01
 3.8443e+03	 1.4988e+03	 5.6988e+00	 4.5670e-01	 3.2315e+02	 1.5313e+03	-8.5418e+01	 1.0250e+06	 8.2142e+04	-1.2478e+01
 5.7665e+03	 1.4988e+03	 5.5808e+00	 5.7878e-01	 3.2315e+02	 1.5338e+03	-8.4079e+01	 5.3919e+05	 5.5919e+04	-9.6423e+00
 8.6498e+03	 1.4988e+03	 5.4109e+00	 7.1271e-01	 3.2315e+02	 1.5364e+03	-8.2496e+01	 2.9191e+05	 3.8450e+04	-7.5920e+00
 1.2975e+04	 1.4988e+03	 5.1781e+00	 8.3563e-01	 3.2315e+02	 1.5388e+03	-8.0833e+01	 1.6598e+05	 2.6785e+04	-6.1967e+00
 1.9462e+04	 1.4988e+03	 4.8881e+00	 9.1348e-01	 3.2315e+02	 1.5416e+03	-7.9415e+01	 1.0122e+05	 1.8917e+04	-5.3511e+00
 2.9193e+04	 1.4988e+03	 4.5733e+00	 9.1800e-01	 3.2314e+02	 1.5465e+03	-7.8650e+01	 6.7150e+04	 1.3479e+04	-4.9818e+00
 4.3789e+04	 1.4988e+03	 4.2915e+00	 8.5017e-01	 3.2315e+02	 1.5491e+03	-7.8795e+01	 4.8339e+04	 9.5761e+03	-5.0479e+00
 6.5684e+04	 1.4988e+03	 4.0537e+00	 7.3627e-01	 3.2315e+02	 1.5516e+03	-7.9706e+01	 3.7211e+04	 6.7586e+03	-5.5058e+00
 9.8526e+04	 1.4988e+03	 3.8776e+00	 6.1267e-01	 3.2315e+02	 1.5544e+03	-8.1021e+01	 2.9812e+04	 4.7103e+03	-6.3291e+00
 1.4779e+05	 1.4988e+03	 3.7514e+00	 5.0364e-01	 3.2315e+02	 1.5570e+03	-8.2354e+01	 2.4177e+04	 3.2459e+03	-7.4485e+00
 2.2168e+05	 1.4988e+03	 3.6460e+00	 4.1793e-01	 3.2315e+02	 1.5597e+03	-8.3461e+01	 1.9424e+04	 2.2265e+03	-8.7240e+00
 3.3253e+05	 1.4988e+03	 3.5701e+00	 3.5573e-01	 3.2315e+02	 1.5621e+03	-8.4310e+01	 1.5213e+04	 1.5159e+03	-1.0036e+01
 4.9879e+05	 1.4988e+03	 3.5040e+00	 3.1194e-01	 3.2315e+02	 1.5647e+03	-8.4913e+01	 1.1566e+04	 1.0296e+03	-1.1233e+01
 7.4818e+05	 1.4988e+03	 3.5053e+00	 1.0377e-01	 3.2315e+02	 1.5724e+03	-8.8304e+01	 2.3178e+04	 6.8617e+02	-3.3779e+01
 9.0000e+05	 1.4988e+03	 3.4875e+00	 5.3383e-02	 3.2315e+02	 1.5802e+03	-8.9123e+01	 3.7456e+04	 5.7334e+02	-6.5329e+01
 1.0000e+02	 1.5775e+03	 6.0021e+00	 6.2619e-02	 3.2315e+02	 1.5869e+03	-8.9402e+01	 2.8738e+08	 2.9982e+06	-9.5852e+01
 1.5000e+02	 1.5775e+03	 5.9896e+00	 7.4425e-02	 3.2315e+02	 1.5896e+03	-8.9288e+01	 1.6120e+08	 2.0030e+06	-8.0478e+01
 2.2500e+02	 1.5775e+03	 5.9747e+00	 8.9206e-02	 3.2315e+02	 1.5921e+03	-8.9145e+01	 8.9659e+07	 1.3387e+06	-6.6977e+01
 3.3750e+02	 1.5775e+03	 5.9575e+00	 1.0900e-01	 3.2314e+02	 1.5949e+03	-8.8952e+01	 4.8917e+07	 8.9501e+05	-5.4654e+01
 5.0625e+02	 1.5775e+03	 5.9366e+00	 1.3539e-01	 3.2315e+02	 1.5973e+03	-8.8693e+01	 2.6255e+07	 5.9878e+05	-4.3847e+01
 7.5938e+02	 1.5775e+03	 5.9108e+00	 1.7013e-01	 3.2315e+02	 1.6002e+03	-8.8351e+01	 1.3929e+07	 4.0093e+05	-3.4742e+01
 1.1391e+03	 1.5775e+03	 5.8783e+00	 2.1630e-01	 3.2315e+02	 1.6026e+03	-8.7893e+01	 7.3039e+06	 2.6876e+05	-2.7176e+01
 1.7086e+03	 1.5775e+03	 5.8355e+00	 2.7682e-01	 3.2315e+02	 1.6054e+03	-8.7284e+01	 3.8048e+06	 1.8049e+05	-2.1080e+01
 2.5629e+03	 1.5775e+03	 5.7778e+00	 3.5589e-01	 3.2315e+02	 1.6081e+03	-8.6475e+01	 1.9730e+06	 1.2153e+05	-1.6235e+01
 3.8443e+03	 1.5775e+03	 5.6962e+00	 4.5667e-01	 3.2315e+02	 1.6106e+03	-8.5416e+01	 1.0251e+06	 8.2179e+04	-1.2473e+01
 5.7665e+03	 1.5775e+03	 5.5785e+00	 5.7821e-01	 3.2315e+02	 1.6132e+03	-8.4082e+01	 5.3972e+05	 5.5942e+04	-9.6478e+00
 8.6498e+03	 1.5775e+03	 5.4090e+00	 7.1194e-01	 3.2315e+02	 1.6159e+03	-8.2502e+01	 2.9223e+05	 3.8464e+04	-7.5975e+00
 1.2975e+04	 1.5775e+03	 5.1764e+00	 8.3474e-01	 3.2315e+02	 1.6186e+03	-8.0839e+01	 1.6616e+05	 2.6794e+04	-6.2012e+00
 1.9462e+04	 1.5775e+03	 4.8866e+00	 9.1245e-01	 3.2315e+02	 1.6214e+03	-7.9423e+01	 1.0134e+05	 1.8922e+04	-5.3554e+00
 2.9193e+04	 1.5775e+03	 4.5722e+00	 9.1694e-01	 3.2315e+02	 1.6264e+03	-7.8660e+01	 6.7228e+04	 1.3482e+04	-4.9864e+00
 4.3789e+04	 1.5775e+03	 4.2908e+00	 8.4912e-01	 3.2315e+02	 1.6289e+03	-7.8806e+01	 4.8398e+04	 9.5776e+03	-5.0532e+00
 6.5684e+04	 1.5775e+03	 4.0533e+00	 7.3568e-01	 3.2314e+02	 1.6314e+03	-7.9713e+01	 3.7241e+04	 6.7593e+03	-5.5095e+00
 9.8526e+04	 1.5775e+03	 3.8775e+00	 6.1279e-01	 3.2315e+02	 1.6339e+03	-8.1019e+01	 2.9806e+04	 4.7104e+03	-6.3277e+00
 1.4779e+05	 1.5775e+03	 3.7510e+00	 5.0425e-01	 3.2314e+02	 1.6366e+03	-8.2343e+01	 2.4148e+04	 3.2462e+03	-7.4387e+00
 2.2168e+05	 1.5775e+03	 3.6453e+00	 4.1875e-01	 3.2314e+02	 1.6394e+03	-8.3447e+01	 1.9386e+04	 2.2269e+03	-8.7052e+00
 3.3253e+05	 1.5775e+03	 3.5689e+00	 3.5678e-01	 3.2315e+02	 1.6419e+03	-8.4291e+01	 1.5168e+04	 1.5164e+03	-1.0003e+01
 4.9879e+05	 1.5775e+03	 3.5026e+00	 3.1314e-01	 3.2314e+02	 1.6447e+03	-8.4891e+01	 1.1522e+04	 1.0301e+03	-1.1185e+01
 7.4818e+05	 1.5775e+03	 3.5040e+00	 1.0025e-01	 3.2315e+02	 1.6525e+03	-8.8361e+01	 2.3992e+04	 6.8642e+02	-3.4952e+01
 9.0000e+05	 1.5775e+03	 3.4835e+00	 6.9917e-02	 3.2315e+02	 1.6603e+03	-8.8850e+01	 2.8598e+04	 5.7400e+02	-4.9823e+01
 1.0000e+02	 1.6576e+03	 6.0011e+00	 6.3145e-02	 3.2315e+02	 1.6674e+03	-8.9397e+01	 2.8499e+08	 2.9987e+06	-9.5036e+01
 1.5000e+02	 1.6576e+03	 5.9885e+00	 7.4386e-02	 3.2315e+02	 1.6700e+03	-8.9288e+01	 1.6128e+08	 2.0034e+06	-8.0505e+01
 2.2500e+02	 1.6576e+03	 5.9733e+00	 8.9365e-02	 3.2315e+02	 1.6726e+03	-8.9143e+01	 8.9499e+07	 1.3390e+06	-6.6842e+01
 3.3750e+02	 1.6576e+03	 5.9560e+00	 1.0939e-01	 3.2315e+02	 1.6753e+03	-8.8948e+01	 4.8745e+07	 8.9524e+05	-5.4449e+01
 5.0625e+02	 1.6576e+03	 5.9350e+00	 1.3570e-01	 3.2315e+02	 1.6779e+03	-8.8690e+01	 2.6196e+07	 5.9894e+05	-4.3737e+01
 7.5938e+02	 1.6576e+03	 5.9090e+00	 1.7056e-01	 3.2315e+02	 1.6804e+03	-8.8347e+01	 1.3895e+07	 4.0105e+05	-3.4646e+01
 1.1391e+03	 1.6576e+03	 5.8763e+00	 2.1632e-01	 3.2315e+02	 1.6829e+03	-8.7892e+01	 7.3034e+06	 2.6886e+05	-2.7165e+01
 1.7086e+03	 1.6576e+03	 5.8333e+00	 2.7663e-01	 3.2315e+02	 1.6856e+03	-8.7285e+01	 3.8074e+06	 1.8056e+05	-2.1087e+01
 2.5629e+03	 1.6576e+03	 5.7756e+00	 3.5577e-01	 3.2315e+02	 1.6884e+03	-8.6475e+01	 1.9736e+06	 1.2158e+05	-1.6234e+01
 3.8443e+03	 1.6576e+03	 5.6941e+00	 4.5618e-01	 3.2315e+02	 1.6909e+03	-8.5420e+01	 1.0261e+06	 8.2209e+04	-1.2482e+01
 5.7665e+03	 1.6576e+03	 5.5767e+00	 5.7761e-01	 3.2315e+02	 1.6933e+03	-8.4087e+01	 5.4028e+05	 5.5960e+04	-9.6548e+00
 8.6498e+03	 1.6576e+03	 5.4073e+00	 7.1089e-01	 3.2315e+02	 1.6960e+03	-8.2510e+01	 2.9266e+05	 3.8476e+04	-7.6064e+00
 1.2975e+04	 1.6576e+03	 5.1752e+00	 8.3362e-01	 3.2315e+02	 1.6984e+03	-8.0849e+01	 1.6638e+05	 2.6801e+04	-6.2081e+00
 1.9462e+04	 1.6576e+03	 4.8856e+00	 9.1139e-01	 3.2315e+02	 1.7012e+03	-7.9433e+01	 1.0146e+05	 1.8926e+04	-5.3606e+00
 2.9193e+04	 1.6576e+03	 4.5717e+00	 9.1604e-01	 3.2315e+02	 1.7061e+03	-7.8670e+01	 6.7294e+04	 1.3484e+04	-4.9907e+00
 4.3789e+04	 1.6576e+03	 4.2907e+00	 8.4868e-01	 3.2315e+02	 1.7087e+03	-7.8812e+01	 4.8424e+04	 9.5780e+03	-5.0557e+00
 6.5684e+04	 1.6576e+03	 4.0532e+00	 7.3564e-01	 3.2315e+02	 1.7111e+03	-7.9713e+01	 3.7243e+04	 6.7594e+03	-5.5098e+00
 9.8526e+04	 1.6576e+03	 3.8775e+00	 6.1307e-01	 3.2315e+02	 1.7136e+03	-8.1015e+01	 2.9792e+04	 4.7105e+03	-6.3247e+00
 1.4779e+05	 1.6576e+03	 3.7507e+00	 5.0488e-01	 3.2315e+02	 1.7161e+03	-8.2333e+01	 2.4118e+04	 3.2465e+03	-7.4289e+00
 2.2168e+05	 1.6576e+03	 3.6448e+00	 4.1972e-01	 3.2316e+02	 1.7187e+03	-8.3431e+01	 1.9341e+04	 2.2272e+03	-8.6839e+00
 3.3253e+05	 1.6576e+03	 3.5680e+00	 3.5783e-01	 3.2315e+02	 1.7214e+03	-8.4273e+01	 1.5124e+04	 1.5168e+03	-9.9712e+00
 4.9879e+05	 1.6576e+03	 3.5011e+00	 3.1410e-01	 3.2315e+02	 1.7240e+03	-8.4874e+01	 1.1487e+04	 1.0305e+03	-1.1147e+01
 7.4818e+05	 1.6576e+03	 3.5022e+00	 1.0201e-01	 3.2315e+02	 1.7317e+03	-8.8332e+01	 2.3578e+04	 6.8678e+02	-3.4332e+01
 9.0000e+05	 1.6576e+03	 3.4804e+00	 8.0638e-02	 3.2315e+02	 1.7398e+03	-8.8673e+01	 2.4796e+04	 5.7451e+02	-4.3161e+01
 1.0000e+02	 1.7371e+03	 6.0000e+00	 6.3433e-02	 3.2314e+02	 1.7465e+03	-8.9394e+01	 2.8370e+08	 2.9993e+06	-9.4587e+01
 1.5000e+02	 1.7371e+03	 5.9865e+00	 7.3997e-02	 3.2315e+02	 1.7491e+03	-8.9292e+01	 1.6213e+08	 2.0040e+06	-8.0902e+01
 2.2500e+02	 1.7371e+03	 5.9721e+00	 8.9973e-02	 3.2315e+02	 1.7517e+03	-8.9137e+01	 8.8895e+07	 1.3392e+06	-6.6377e+01
 3.3750e+02	 1.7371e+03	 5.9545e+00	 1.0991e-01	 3.2314e+02	 1.7544e+03	-8.8943e+01	 4.8513e+07	 8.9547e+05	-5.4176e+01
 5.0625e+02	 1.7371e+03	 5.9332e+00	 1.3608e-01	 3.2315e+02	 1.7569e+03	-8.8686e+01	 2.6123e+07	 5.9912e+05	-4.3603e+01
 7.5938e+02	 1.7371e+03	 5.9075e+00	 1.7070e-01	 3.2315e+02	 1.7597e+03	-8.8345e+01	 1.3883e+07	 4.0115e+05	-3.4608e+01
 1.1391e+03	 1.7371e+03	 5.8747e+00	 2.1694e-01	 3.2315e+02	 1.7621e+03	-8.7885e+01	 7.2826e+06	 2.6893e+05	-2.7080e+01
 1.7086e+03	 1.7371e+03	 5.8312e+00	 2.7709e-01	 3.2315e+02	 1.7647e+03	-8.7279e+01	 3.8011e+06	 1.8062e+05	-2.1044e+01
 2.5629e+03	 1.7371e+03	 5.7735e+00	 3.5584e-01	 3.2314e+02	 1.7672e+03	-8.6473e+01	 1.9733e+06	 1.2162e+05	-1.6225e+01
 3.8443e+03	 1.7371e+03	 5.6921e+00	 4.5584e-01	 3.2314e+02	 1.7697e+03	-8.5421e+01	 1.0269e+06	 8.2239e+04	-1.2487e+01
 5.7665e+03	 1.7371e+03	 5.5744e+00	 5.7705e-01	 3.2314e+02	 1.7722e+03	-8.4090e+01	 5.4081e+05	 5.5983e+04	-9.6602e+00
 8.6498e+03	 1.7371e+03	 5.4054e+00	 7.1026e-01	 3.2315e+02	 1.7749e+03	-8.2514e+01	 2.9292e+05	 3.8489e+04	-7.6105e+00
 1.2975e+04	 1.7371e+03	 5.1735e+00	 8.3277e-01	 3.2315e+02	 1.7777e+03	-8.0856e+01	 1.6655e+05	 2.6809e+04	-6.2124e+00
 1.9462e+04	 1.7371e+03	 4.8845e+00	 9.1047e-01	 3.2315e+02	 1.7802e+03	-7.9441e+01	 1.0156e+05	 1.8931e+04	-5.3648e+00
 2.9193e+04	 1.7371e+03	 4.5707e+00	 9.1510e-01	 3.2315e+02	 1.7853e+03	-7.8679e+01	 6.7363e+04	 1.3487e+04	-4.9948e+00
 4.3789e+04	 1.7371e+03	 4.2899e+00	 8.4773e-01	 3.2314e+02	 1.7878e+03	-7.8822e+01	 4.8478e+04	 9.5796e+03	-5.0605e+00
 6.5684e+04	 1.7371e+03	 4.0528e+00	 7.3523e-01	 3.2315e+02	 1.7906e+03	-7.9718e+01	 3.7264e+04	 6.7601e+03	-5.5124e+00
 9.8526e+04	 1.7371e+03	 3.8772e+00	 6.1310e-01	 3.2315e+02	 1.7930e+03	-8.1014e+01	 2.9791e+04	 4.7109e+03	-6.3239e+00
 1.4779e+05	 1.7371e+03	 3.7503e+00	 5.0535e-01	 3.2314e+02	 1.7957e+03	-8.2326e+01	 2.4095e+04	 3.2469e+03	-7.4211e+00
 2.2168e+05	 1.7371e+03	 3.6440e+00	 4.2050e-01	 3.2314e+02	 1.7982e+03	-8.3417e+01	 1.9305e+04	 2.2277e+03	-8.6659e+00
 3.3253e+05	 1.7371e+03	 3.5668e+00	 3.5883e-01	 3.2315e+02	 1.8011e+03	-8.4255e+01	 1.5082e+04	 1.5173e+03	-9.9401e+00
 4.9879e+05	 1.7371e+03	 3.4996e+00	 3.1510e-01	 3.2315e+02	 1.8038e+03	-8.4855e+01	 1.1450e+04	 1.0309e+03	-1.1106e+01
 7.4818e+05	 1.7371e+03	 3.4990e+00	 1.1561e-01	 3.2315e+02	 1.8113e+03	-8.8108e+01	 2.0805e+04	 6.8741e+02	-3.0266e+01
 9.0000e+05	 1.7371e+03	 3.4782e+00	 8.4178e-02	 3.2316e+02	 1.8192e+03	-8.8614e+01	 2.3753e+04	 5.7487e+02	-4.1319e+01
 1.0000e+02	 1.8165e+03	 5.9989e+00	 6.3417e-02	 3.2315e+02	 1.8258e+03	-8.9394e+01	 2.8377e+08	 2.9998e+06	-9.4596e+01
 1.5000e+02	 1.8165e+03	 5.9851e+00	 7.4351e-02	 3.2315e+02	 1.8283e+03	-8.9288e+01	 1.6136e+08	 2.0045e+06	-8.0498e+01
 2.2500e+02	 1.8165e+03	 5.9710e+00	 9.0175e-02	 3.2314e+02	 1.8310e+03	-8.9135e+01	 8.8696e+07	 1.3395e+06	-6.6216e+01
 3.3750e+02	 1.8165e+03	 5.9533e+00	 1.1014e-01	 3.2315e+02	 1.8336e+03	-8.8940e+01	 4.8412e+07	 8.9565e+05	-5.4053e+01
 5.0625e+02	 1.8165e+03	 5.9320e+00	 1.3673e-01	 3.2315e+02	 1.8362e+03	-8.8680e+01	 2.5998e+07	 5.9924e+05	-4.3385e+01
 7.5938e+02	 1.8165e+03	 5.9058e+00	 1.7127e-01	 3.2315e+02	 1.8388e+03	-8.8339e+01	 1.3837e+07	 4.0126e+05	-3.4483e+01
 1.1391e+03	 1.8165e+03	 5.8725e+00	 2.1708e-01	 3.2315e+02	 1.8412e+03	-8.7883e+01	 7.2778e+06	 2.6903e+05	-2.7052e+01
 1.7086e+03	 1.8165e+03	 5.8297e+00	 2.7740e-01	 3.2315e+02	 1.8439e+03	-8.7276e+01	 3.7968e+06	 1.8067e+05	-2.1015e+01
 2.5629e+03	 1.8165e+03	 5.7716e+00	 3.5579e-01	 3.2314e+02	 1.8464e+03	-8.6472e+01	 1.9735e+06	 1.2166e+05	-1.6222e+01
 3.8443e+03	 1.8165e+03	 5.6899e+00	 4.5559e-01	 3.2315e+02	 1.8491e+03	-8.5422e+01	 1.0275e+06	 8.2271e+04	-1.2489e+01
 5.7665e+03	 1.8165e+03	 5.5725e+00	 5.7665e-01	 3.2315e+02	 1.8516e+03	-8.4092e+01	 5.4118e+05	 5.6003e+04	-9.6635e+00
 8.6498e+03	 1.8165e+03	 5.4037e+00	 7.0951e-01	 3.2315e+02	 1.8544e+03	-8.2520e+01	 2.9323e+05	 3.8501e+04	-7.6161e+00
 1.2975e+04	 1.8165e+03	 5.1721e+00	 8.3192e-01	 3.2315e+02	 1.8568e+03	-8.0862e+01	 1.6672e+05	 2.6817e+04	-6.2171e+00
 1.9462e+04	 1.8165e+03	 4.8833e+00	 9.0952e-01	 3.2315e+02	 1.8597e+03	-7.9450e+01	 1.0166e+05	 1.8935e+04	-5.3691e+00
 2.9193e+04	 1.8165e+03	 4.5699e+00	 9.1426e-01	 3.2314e+02	 1.8646e+03	-7.8687e+01	 6.7425e+04	 1.3489e+04	-4.9985e+00
 4.3789e+04	 1.8165e+03	 4.2895e+00	 8.4706e-01	 3.2315e+02	 1.8673e+03	-7.8829e+01	 4.8516e+04	 9.5806e+03	-5.0640e+00
 6.5684e+04	 1.8165e+03	 4.0526e+00	 7.3496e-01	 3.2314e+02	 1.8698e+03	-7.9721e+01	 3.7277e+04	 6.7604e+03	-5.5140e+00
 9.8526e+04	 1.8165e+03	 3.8769e+00	 6.1318e-01	 3.2315e+02	 1.8724e+03	-8.1012e+01	 2.9787e+04	 4.7112e+03	-6.3227e+00
 1.4779e+05	 1.8165e+03	 3.7498e+00	 5.0582e-01	 3.2315e+02	 1.8750e+03	-8.2318e+01	 2.4073e+04	 3.2473e+03	-7.4133e+00
 2.2168e+05	 1.8165e+03	 3.6433e+00	 4.2115e-01	 3.2315e+02	 1.8779e+03	-8.3406e+01	 1.9275e+04	 2.2281e+03	-8.6508e+00
 3.3253e+05	 1.8165e+03	 3.5658e+00	 3.5966e-01	 3.2314e+02	 1.8803e+03	-8.4240e+01	 1.5047e+04	 1.5177e+03	-9.9143e+00
 4.9879e+05	 1.8165e+03	 3.4981e+00	 3.1599e-01	 3.2315e+02	 1.8829e+03	-8.4838e+01	 1.1418e+04	 1.0314e+03	-1.1071e+01
 7.4818e+05	 1.8165e+03	 3.4973e+00	 1.1750e-01	 3.2316e+02	 1.8907e+03	-8.8076e+01	 2.0471e+04	 6.8775e+02	-2.9765e+01
 9.0000e+05	 1.8165e+03	 3.4765e+00	 8.3969e-02	 3.2316e+02	 1.8985e+03	-8.8616e+01	 2.3813e+04	 5.7515e+02	-4.1403e+01
 1.0000e+02	 1.8958e+03	 5.9976e+00	 6.4061e-02	 3.2315e+02	 1.9056e+03	-8.9388e+01	 2.8092e+08	 3.0005e+06	-9.3624e+01
 1.5000e+02	 1.8958e+03	 5.9839e+00	 7.3965e-02	 3.2314e+02	 1.9081e+03	-8.9292e+01	 1.6220e+08	 2.0049e+06	-8.0901e+01
 2.2500e+02	 1.8958e+03	 5.9698e+00	 9.0566e-02	 3.2314e+02	 1.9109e+03	-8.9131e+01	 8.8313e+07	 1.3398e+06	-6.5917e+01
 3.3750e+02	 1.8958e+03	 5.9518e+00	 1.1056e-01	 3.2314e+02	 1.9137e+03	-8.8936e+01	 4.8229e+07	 8.9588e+05	-5.3835e+01
 5.0625e+02	 1.8958e+03	 5.9304e+00	 1.3686e-01	 3.2314e+02	 1.9161e+03	-8.8678e+01	 2.5973e+07	 5.9940e+05	-4.3332e+01
 7.5938e+02	 1.8958e+03	 5.9042e+00	 1.7161e-01	 3.2314e+02	 1.9188e+03	-8.8335e+01	 1.3809e+07	 4.0138e+05	-3.4405e+01
 1.1391e+03	 1.8958e+03	 5.8710e+00	 2.1721e-01	 3.2314e+02	 1.9212e+03	-8.7881e+01	 7.2734e+06	 2.6910e+05	-2.7029e+01
 1.7086e+03	 1.8958e+03	 5.8276e+00	 2.7741e-01	 3.2314e+02	 1.9238e+03	-8.7275e+01	 3.7966e+06	 1.8074e+05	-2.1007e+01
 2.5629e+03	 1.8958e+03	 5.7696e+00	 3.5558e-01	 3.2315e+02	 1.9264e+03	-8.6473e+01	 1.9747e+06	 1.2170e+05	-1.6226e+01
 3.8443e+03	 1.8958e+03	 5.6881e+00	 4.5538e-01	 3.2314e+02	 1.9291e+03	-8.5423e+01	 1.0279e+06	 8.2297e+04	-1.2491e+01
 5.7665e+03	 1.8958e+03	 5.5706e+00	 5.7583e-01	 3.2314e+02	 1.9315e+03	-8.4098e+01	 5.4195e+05	 5.6021e+04	-9.6741e+00
 8.6498e+03	 1.8958e+03	 5.4021e+00	 7.0862e-01	 3.2315e+02	 1.9342e+03	-8.2527e+01	 2.9360e+05	 3.8513e+04	-7.6234e+00
 1.2975e+04	 1.8958e+03	 5.1710e+00	 8.3105e-01	 3.2315e+02	 1.9366e+03	-8.0870e+01	 1.6690e+05	 2.6823e+04	-6.2222e+00
 1.9462e+04	 1.8958e+03	 4.8826e+00	 9.0853e-01	 3.2315e+02	 1.9394e+03	-7.9459e+01	 1.0178e+05	 1.8938e+04	-5.3741e+00
 2.9193e+04	 1.8958e+03	 4.5697e+00	 9.1350e-01	 3.2315e+02	 1.9444e+03	-7.8695e+01	 6.7481e+04	 1.3490e+04	-5.0024e+00
 4.3789e+04	 1.8958e+03	 4.2894e+00	 8.4675e-01	 3.2315e+02	 1.9470e+03	-7.8833e+01	 4.8534e+04	 9.5808e+03	-5.0658e+00
 6.5684e+04	 1.8958e+03	 4.0527e+00	 7.3482e-01	 3.2315e+02	 1.9494e+03	-7.9723e+01	 3.7285e+04	 6.7602e+03	-5.5153e+00
 9.8526e+04	 1.8958e+03	 3.8769e+00	 6.1360e-01	 3.2315e+02	 1.9519e+03	-8.1006e+01	 2.9767e+04	 4.7112e+03	-6.3183e+00
 1.4779e+05	 1.8958e+03	 3.7497e+00	 5.0662e-01	 3.2315e+02	 1.9544e+03	-8.2305e+01	 2.4035e+04	 3.2474e+03	-7.4013e+00
 2.2168e+05	 1.8958e+03	 3.6429e+00	 4.2212e-01	 3.2316e+02	 1.9570e+03	-8.3390e+01	 1.9231e+04	 2.2284e+03	-8.6300e+00
 3.3253e+05	 1.8958e+03	 3.5649e+00	 3.6064e-01	 3.2315e+02	 1.9597e+03	-8.4223e+01	 1.5006e+04	 1.5181e+03	-9.8849e+00
 4.9879e+05	 1.8958e+03	 3.4970e+00	 3.1692e-01	 3.2316e+02	 1.9622e+03	-8.4822e+01	 1.1384e+04	 1.0317e+03	-1.1034e+01
 7.4818e+05	 1.8958e+03	 3.4950e+00	 1.2479e-01	 3.2316e+02	 1.9700e+03	-8.7955e+01	 1.9274e+04	 6.8821e+02	-2.8006e+01
 9.0000e+05	 1.8958e+03	 3.4743e+00	 9.0375e-02	 3.2316e+02	 1.9781e+03	-8.8510e+01	 2.2125e+04	 5.7551e+02	-3.8443e+01
 1.0000e+02	 1.9754e+03	 5.9966e+00	 6.4155e-02	 3.2316e+02	 1.9848e+03	-8.9387e+01	 2.8051e+08	 3.0010e+06	-9.3471e+01
 1.5000e+02	 1.9754e+03	 5.9845e+00	 7.6306e-02	 3.2316e+02	 1.9874e+03	-8.9269e+01	 1.5722e+08	 2.0047e+06	-7.8428e+01
 2.2500e+02	 1.9754e+03	 5.9685e+00	 9.0797e-02	 3.2316e+02	 1.9898e+03	-8.9128e+01	 8.8087e+07	 1.3401e+06	-6.5734e+01
 3.3750e+02	 1.9754e+03	 5.9507e+00	 1.1080e-01	 3.2316e+02	 1.9928e+03	-8.8933e+01	 4.8121e+07	 8.9605e+05	-5.3704e+01
 5.0625e+02	 1.9754e+03	 5.9293e+00	 1.3723e-01	 3.2316e+02	 1.9953e+03	-8.8674e+01	 2.5903e+07	 5.9952e+05	-4.3206e+01
 7.5938e+02	 1.9754e+03	 5.9026e+00	 1.7184e-01	 3.2316e+02	 1.9979e+03	-8.8332e+01	 1.3791e+07	 4.0149e+05	-3.4349e+01
 1.1391e+03	 1.9754e+03	 5.8696e+00	 2.1759e-01	 3.2316e+02	 2.0004e+03	-8.7877e+01	 7.2608e+06	 2.6916e+05	-2.6976e+01
 1.7086e+03	 1.9754e+03	 5.8259e+00	 2.7758e-01	 3.2316e+02	 2.0029e+03	-8.7272e+01	 3.7944e+06	 1.8079e+05	-2.0989e+01
 2.5629e+03	 1.9754e+03	 5.7678e+00	 3.5568e-01	 3.2315e+02	 2.0056e+03	-8.6471e+01	 1.9742e+06	 1.2174e+05	-1.6216e+01
 3.8443e+03	 1.9754e+03	 5.6864e+00	 4.5519e-01	 3.2315e+02	 2.0080e+03	-8.5423e+01	 1.0284e+06	 8.2321e+04	-1.2492e+01
 5.7665e+03	 1.9754e+03	 5.5689e+00	 5.7526e-01	 3.2316e+02	 2.0107e+03	-8.4102e+01	 5.4249e+05	 5.6038e+04	-9.6806e+00
 8.6498e+03	 1.9754e+03	 5.4006e+00	 7.0780e-01	 3.2316e+02	 2.0132e+03	-8.2533e+01	 2.9394e+05	 3.8523e+04	-7.6301e+00
 1.2975e+04	 1.9754e+03	 5.1696e+00	 8.2996e-01	 3.2316e+02	 2.0157e+03	-8.0879e+01	 1.6712e+05	 2.6830e+04	-6.2287e+00
 1.9462e+04	 1.9754e+03	 4.8816e+00	 9.0765e-01	 3.2316e+02	 2.0182e+03	-7.9467e+01	 1.0187e+05	 1.8942e+04	-5.3783e+00
 2.9193e+04	 1.9754e+03	 4.5689e+00	 9.1265e-01	 3.2316e+02	 2.0234e+03	-7.8704e+01	 6.7544e+04	 1.3492e+04	-5.0062e+00
 4.3789e+04	 1.9754e+03	 4.2889e+00	 8.4589e-01	 3.2315e+02	 2.0259e+03	-7.8843e+01	 4.8583e+04	 9.5819e+03	-5.0703e+00
 6.5684e+04	 1.9754e+03	 4.0525e+00	 7.3456e-01	 3.2315e+02	 2.0283e+03	-7.9726e+01	 3.7297e+04	 6.7606e+03	-5.5169e+00
 9.8526e+04	 1.9754e+03	 3.8766e+00	 6.1368e-01	 3.2315e+02	 2.0309e+03	-8.1005e+01	 2.9763e+04	 4.7115e+03	-6.3170e+00
 1.4779e+05	 1.9754e+03	 3.7491e+00	 5.0701e-01	 3.2315e+02	 2.0334e+03	-8.2298e+01	 2.4017e+04	 3.2479e+03	-7.3945e+00
 2.2168e+05	 1.9754e+03	 3.6420e+00	 4.2274e-01	 3.2315e+02	 2.0360e+03	-8.3379e+01	 1.9203e+04	 2.2289e+03	-8.6152e+00
 3.3253e+05	 1.9754e+03	 3.5639e+00	 3.6141e-01	 3.2315e+02	 2.0384e+03	-8.4209e+01	 1.4974e+04	 1.5185e+03	-9.8611e+00
 4.9879e+05	 1.9754e+03	 3.4956e+00	 3.1764e-01	 3.2315e+02	 2.0410e+03	-8.4808e+01	 1.1358e+04	 1.0321e+03	-1.1005e+01
 7.4818e+05	 1.9754e+03	 3.4936e+00	 1.2327e-01	 3.2315e+02	 2.0487e+03	-8.7979e+01	 1.9513e+04	 6.8848e+02	-2.8342e+01
 9.0000e+05	 1.9754e+03	 3.4729e+00	 8.8456e-02	 3.2315e+02	 2.0566e+03	-8.8541e+01	 2.2605e+04	 5.7575e+02	-3.9261e+01
 1.0000e+02	 2.0539e+03	 5.9955e+00	 6.4215e-02	 3.2315e+02	 2.0631e+03	-8.9386e+01	 2.8024e+08	 3.0016e+06	-9.3366e+01
 1.5000e+02	 2.0539e+03	 5.9836e+00	 7.6957e-02	 3.2316e+02	 2.0659e+03	-8.9263e+01	 1.5589e+08	 2.0050e+06	-7.7753e+01
 2.2500e+02	 2.0539e+03	 5.9673e+00	 9.1040e-02	 3.2314e+02	 2.0683e+03	-8.9126e+01	 8.7852e+07	 1.3403e+06	-6.5546e+01
 3.3750e+02	 2.0539e+03	 5.9495e+00	 1.1133e-01	 3.2315e+02	 2.0711e+03	-8.8928e+01	 4.7893e+07	 8.9622e+05	-5.3439e+01
 5.0625e+02	 2.0539e+03	 5.9279e+00	 1.3764e-01	 3.2314e+02	 2.0736e+03	-8.8670e+01	 2.5825e+07	 5.9966e+05	-4.3067e+01
 7.5938e+02	 2.0539e+03	 5.9010e+00	 1.7235e-01	 3.2314e+02	 2.0764e+03	-8.8327e+01	 1.3750e+07	 4.0159e+05	-3.4239e+01
 1.1391e+03	 2.0539e+03	 5.8677e+00	 2.1814e-01	 3.2314e+02	 2.0789e+03	-8.7871e+01	 7.2426e+06	 2.6925e+05	-2.6899e+01
 1.7086e+03	 2.0539e+03	 5.8241e+00	 2.7790e-01	 3.2315e+02	 2.0817e+03	-8.7268e+01	 3.7900e+06	 1.8084e+05	-2.0958e+01
 2.5629e+03	 2.0539e+03	 5.7656e+00	 3.5617e-01	 3.2314e+02	 2.0843e+03	-8.6465e+01	 1.9714e+06	 1.2178e+05	-1.6188e+01
 3.8443e+03	 2.0539e+03	 5.6839e+00	 4.5522e-01	 3.2314e+02	 2.0870e+03	-8.5421e+01	 1.0283e+06	 8.2357e+04	-1.2486e+01
 5.7665e+03	 2.0539e+03	 5.5667e+00	 5.7532e-01	 3.2314e+02	 2.0895e+03	-8.4099e+01	 5.4244e+05	 5.6061e+04	-9.6759e+00
 8.6498e+03	 2.0539e+03	 5.3982e+00	 7.0752e-01	 3.2315e+02	 2.0924e+03	-8.2533e+01	 2.9405e+05	 3.8540e+04	-7.6298e+00
 1.2975e+04	 2.0539e+03	 5.1675e+00	 8.2948e-01	 3.2314e+02	 2.0949e+03	-8.0881e+01	 1.6721e+05	 2.6841e+04	-6.2298e+00
 1.9462e+04	 2.0539e+03	 4.8793e+00	 9.0683e-01	 3.2314e+02	 2.0977e+03	-7.9472e+01	 1.0197e+05	 1.8951e+04	-5.3806e+00
 2.9193e+04	 2.0539e+03	 4.5671e+00	 9.1174e-01	 3.2315e+02	 2.1026e+03	-7.8710e+01	 6.7612e+04	 1.3497e+04	-5.0092e+00
 4.3789e+04	 2.0539e+03	 4.2877e+00	 8.4503e-01	 3.2314e+02	 2.1054e+03	-7.8851e+01	 4.8633e+04	 9.5847e+03	-5.0740e+00
 6.5684e+04	 2.0539e+03	 4.0514e+00	 7.3387e-01	 3.2314e+02	 2.1078e+03	-7.9733e+01	 3.7333e+04	 6.7624e+03	-5.5206e+00
 9.8526e+04	 2.0539e+03	 3.8758e+00	 6.1344e-01	 3.2314e+02	 2.1104e+03	-8.1006e+01	 2.9774e+04	 4.7125e+03	-6.3182e+00
 1.4779e+05	 2.0539e+03	 3.7483e+00	 5.0725e-01	 3.2315e+02	 2.1131e+03	-8.2293e+01	 2.4005e+04	 3.2486e+03	-7.3893e+00
 2.2168e+05	 2.0539e+03	 3.6411e+00	 4.2319e-01	 3.2314e+02	 2.1157e+03	-8.3371e+01	 1.9182e+04	 2.2295e+03	-8.6040e+00
 3.3253e+05	 2.0539e+03	 3.5626e+00	 3.6200e-01	 3.2314e+02	 2.1182e+03	-8.4198e+01	 1.4950e+04	 1.5191e+03	-9.8413e+00
 4.9879e+05	 2.0539e+03	 3.4941e+00	 3.1834e-01	 3.2315e+02	 2.1209e+03	-8.4794e+01	 1.1333e+04	 1.0326e+03	-1.0976e+01
 7.4818e+05	 2.0539e+03	 3.4968e+00	 8.4546e-02	 3.2314e+02	 2.1288e+03	-8.8615e+01	 2.8449e+04	 6.8785e+02	-4.1360e+01
 9.0000e+05	 2.0539e+03	 3.4753e+00	 5.7078e-02	 3.2315e+02	 2.1365e+03	-8.9059e+01	 3.5032e+04	 5.7535e+02	-6.0887e+01
 1.0000e+02	 2.1338e+03	 5.9947e+00	 6.4658e-02	 3.2314e+02	 2.1434e+03	-8.9382e+01	 2.7832e+08	 3.0019e+06	-9.2714e+01
 1.5000e+02	 2.1338e+03	 5.9813e+00	 7.4843e-02	 3.2315e+02	 2.1459e+03	-8.9283e+01	 1.6030e+08	 2.0058e+06	-7.9918e+01
 2.2500e+02	 2.1338e+03	 5.9661e+00	 9.1543e-02	 3.2315e+02	 2.1483e+03	-8.9121e+01	 8.7370e+07	 1.3406e+06	-6.5172e+01
 3.3750e+02	 2.1338e+03	 5.9480e+00	 1.1162e-01	 3.2314e+02	 2.1510e+03	-8.8925e+01	 4.7769e+07	 8.9645e+05	-5.3287e+01
 5.0625e+02	 2.1338e+03	 5.9263e+00	 1.3789e-01	 3.2314e+02	 2.1534e+03	-8.8667e+01	 2.5779e+07	 5.9982e+05	-4.2978e+01
 7.5938e+02	 2.1338e+03	 5.8994e+00	 1.7266e-01	 3.2315e+02	 2.1562e+03	-8.8324e+01	 1.3726e+07	 4.0170e+05	-3.4169e+01
 1.1391e+03	 2.1338e+03	 5.8659e+00	 2.1833e-01	 3.2315e+02	 2.1587e+03	-8.7868e+01	 7.2361e+06	 2.6933e+05	-2.6867e+01
 1.7086e+03	 2.1338e+03	 5.8221e+00	 2.7799e-01	 3.2315e+02	 2.1612e+03	-8.7266e+01	 3.7888e+06	 1.8090e+05	-2.0944e+01
 2.5629e+03	 2.1338e+03	 5.7639e+00	 3.5593e-01	 3.2315e+02	 2.1639e+03	-8.6466e+01	 1.9728e+06	 1.2182e+05	-1.6194e+01
 3.8443e+03	 2.1338e+03	 5.6823e+00	 4.5509e-01	 3.2315e+02	 2.1663e+03	-8.5421e+01	 1.0286e+06	 8.2381e+04	-1.2486e+01
 5.7665e+03	 2.1338e+03	 5.5649e+00	 5.7485e-01	 3.2315e+02	 2.1691e+03	-8.4102e+01	 5.4288e+05	 5.6078e+04	-9.6807e+00
 8.6498e+03	 2.1338e+03	 5.3967e+00	 7.0696e-01	 3.2315e+02	 2.1717e+03	-8.2537e+01	 2.9429e+05	 3.8551e+04	-7.6336e+00
 1.2975e+04	 2.1338e+03	 5.1662e+00	 8.2876e-01	 3.2315e+02	 2.1744e+03	-8.0886e+01	 1.6736e+05	 2.6847e+04	-6.2337e+00
 1.9462e+04	 2.1338e+03	 4.8787e+00	 9.0621e-01	 3.2315e+02	 2.1770e+03	-7.9477e+01	 1.0204e+05	 1.8953e+04	-5.3837e+00
 2.9193e+04	 2.1338e+03	 4.5666e+00	 9.1103e-01	 3.2315e+02	 2.1821e+03	-7.8718e+01	 6.7664e+04	 1.3499e+04	-5.0126e+00
