Repository: maxwolters02/bachelor-thesis

File: data/Daten final/PEI5mgmL_70°C_Abs.TXT (part 2 of 9)
PEI 25 kg/mol, 2 mg/ml from Ethanol on B 10 x 15 mm + H 1x1 mm, 70 nm, 30 µm, 70°C Absorption, 28.4.2026, 10:55
Diameter[mm] 1.128e+00  Thickness[mm] 1.000e-04  Spacer Capacity[pF] 0.000e+00  Spacer Area[mm^2] 0.000e+00
Fixed value(s) :  AC Volt  [Vrms]=1.000
 Freq. [Hz]	 Time  [s]	 Eps'   	 Eps''  	M Temp [K]	M Time M[s]	  Phi [Deg]	 Zp' [Ohms]	 Zp'' [Ohms]	Tan(Phi) 
 1.4779e+05	 1.0374e+03	 4.2879e+00	 8.7627e-01	 3.4314e+02	 1.0978e+03	-7.8450e+01	 1.3896e+04	 2.8398e+03	-4.8933e+00
 2.2168e+05	 1.0374e+03	 4.0388e+00	 7.6978e-01	 3.4314e+02	 1.1006e+03	-7.9209e+01	 1.0546e+04	 2.0099e+03	-5.2467e+00
 3.3253e+05	 1.0374e+03	 3.8508e+00	 6.5019e-01	 3.4314e+02	 1.1031e+03	-8.0416e+01	 8.3234e+03	 1.4054e+03	-5.9225e+00
 4.9879e+05	 1.0374e+03	-2.2933e+00	 4.8214e+01	 3.4314e+02	 1.1057e+03	 2.7232e+00	 7.4831e+01	-1.5733e+03	 4.7564e-02
 7.4818e+05	 1.0374e+03	 3.6533e+00	 3.5857e-01	 3.4314e+02	 1.1120e+03	-8.4394e+01	 6.7079e+03	 6.5838e+02	-1.0189e+01
 9.0000e+05	 1.0374e+03	 3.6162e+00	 3.2083e-01	 3.4315e+02	 1.1198e+03	-8.4930e+01	 6.2323e+03	 5.5294e+02	-1.1271e+01
 1.0000e+02	 1.1171e+03	 6.0737e+00	 5.1591e-02	 3.4314e+02	 1.1276e+03	-8.9513e+01	 3.4882e+08	 2.9629e+06	-1.1773e+02
 1.5000e+02	 1.1171e+03	 6.0624e+00	 5.6750e-02	 3.4314e+02	 1.1301e+03	-8.9464e+01	 2.1140e+08	 1.9789e+06	-1.0683e+02
 2.2500e+02	 1.1171e+03	 6.0500e+00	 6.3514e-02	 3.4314e+02	 1.1327e+03	-8.9399e+01	 1.2593e+08	 1.3220e+06	-9.5253e+01
 3.3750e+02	 1.1171e+03	 6.0364e+00	 7.3233e-02	 3.4314e+02	 1.1356e+03	-8.9305e+01	 7.2810e+07	 8.8332e+05	-8.2427e+01
 5.0625e+02	 1.1171e+03	 6.0208e+00	 8.5778e-02	 3.4314e+02	 1.1381e+03	-8.9184e+01	 4.1441e+07	 5.9041e+05	-7.0191e+01
 7.5938e+02	 1.1171e+03	 6.0027e+00	 1.0201e-01	 3.4314e+02	 1.1409e+03	-8.9026e+01	 2.3230e+07	 3.9479e+05	-5.8843e+01
 1.1391e+03	 1.1171e+03	 5.9814e+00	 1.2344e-01	 3.4314e+02	 1.1458e+03	-8.8818e+01	 1.2799e+07	 2.6413e+05	-4.8456e+01
 1.7086e+03	 1.1171e+03	 5.9556e+00	 1.5102e-01	 3.4314e+02	 1.1486e+03	-8.8547e+01	 6.9741e+06	 1.7685e+05	-3.9435e+01
 2.5629e+03	 1.1171e+03	 5.9247e+00	 1.8694e-01	 3.4314e+02	 1.1512e+03	-8.8193e+01	 3.7562e+06	 1.1851e+05	-3.1694e+01
 3.8443e+03	 1.1171e+03	 5.8864e+00	 2.3336e-01	 3.4315e+02	 1.1538e+03	-8.7730e+01	 2.0060e+06	 7.9523e+04	-2.5225e+01
 5.7665e+03	 1.1171e+03	 5.8375e+00	 2.9349e-01	 3.4314e+02	 1.1563e+03	-8.7122e+01	 1.0633e+06	 5.3460e+04	-1.9890e+01
 8.6498e+03	 1.1171e+03	 5.7734e+00	 3.7024e-01	 3.4314e+02	 1.1591e+03	-8.6331e+01	 5.6192e+05	 3.6035e+04	-1.5594e+01
 1.2975e+04	 1.1171e+03	 5.6864e+00	 4.6672e-01	 3.4315e+02	 1.1616e+03	-8.5308e+01	 2.9718e+05	 2.4392e+04	-1.2184e+01
 1.9462e+04	 1.1171e+03	 5.5660e+00	 5.8240e-01	 3.4315e+02	 1.1644e+03	-8.4027e+01	 1.5877e+05	 1.6613e+04	-9.5570e+00
 2.9193e+04	 1.1171e+03	 5.3974e+00	 7.1022e-01	 3.4315e+02	 1.1670e+03	-8.2504e+01	 8.6795e+04	 1.1421e+04	-7.5996e+00
 4.3789e+04	 1.1171e+03	 5.1709e+00	 8.3050e-01	 3.4315e+02	 1.1695e+03	-8.0876e+01	 4.9483e+04	 7.9475e+03	-6.2262e+00
 6.5684e+04	 1.1171e+03	 4.8879e+00	 9.1319e-01	 3.4315e+02	 1.1722e+03	-7.9418e+01	 3.0002e+04	 5.6051e+03	-5.3525e+00
 9.8526e+04	 1.1171e+03	 4.5747e+00	 9.2954e-01	 3.4314e+02	 1.1748e+03	-7.8514e+01	 1.9649e+04	 3.9926e+03	-4.9215e+00
 1.4779e+05	 1.1171e+03	 4.2841e+00	 8.7388e-01	 3.4315e+02	 1.1775e+03	-7.8471e+01	 1.3934e+04	 2.8423e+03	-4.9024e+00
 2.2168e+05	 1.1171e+03	 4.0357e+00	 7.6834e-01	 3.4315e+02	 1.1804e+03	-7.9221e+01	 1.0565e+04	 2.0115e+03	-5.2525e+00
 3.3253e+05	 1.1171e+03	 3.8478e+00	 6.4998e-01	 3.4315e+02	 1.1829e+03	-8.0412e+01	 8.3261e+03	 1.4065e+03	-5.9198e+00
 4.9879e+05	 1.1171e+03	-2.3044e+00	 4.8172e+01	 3.4316e+02	 1.1858e+03	 2.7388e+00	 7.4895e+01	-1.5656e+03	 4.7837e-02
 7.4818e+05	 1.1171e+03	 3.6493e+00	 3.6045e-01	 3.4315e+02	 1.1922e+03	-8.4359e+01	 6.6730e+03	 6.5909e+02	-1.0124e+01
 9.0000e+05	 1.1171e+03	 3.6118e+00	 3.2350e-01	 3.4315e+02	 1.1999e+03	-8.4882e+01	 6.1810e+03	 5.5360e+02	-1.1165e+01
 1.0000e+02	 1.1972e+03	 6.0705e+00	 5.2240e-02	 3.4316e+02	 1.2082e+03	-8.9507e+01	 3.4448e+08	 2.9644e+06	-1.1620e+02
 1.5000e+02	 1.1972e+03	 6.0607e+00	 5.8258e-02	 3.4315e+02	 1.2107e+03	-8.9449e+01	 2.0593e+08	 1.9795e+06	-1.0403e+02
 2.2500e+02	 1.1972e+03	 6.0463e+00	 6.4847e-02	 3.4315e+02	 1.2133e+03	-8.9386e+01	 1.2334e+08	 1.3228e+06	-9.3239e+01
 3.3750e+02	 1.1972e+03	 6.0320e+00	 7.4663e-02	 3.4316e+02	 1.2159e+03	-8.9291e+01	 7.1415e+07	 8.8396e+05	-8.0791e+01
 5.0625e+02	 1.1972e+03	 6.0160e+00	 8.7455e-02	 3.4315e+02	 1.2188e+03	-8.9167e+01	 4.0646e+07	 5.9088e+05	-6.8790e+01
 7.5938e+02	 1.1972e+03	 5.9977e+00	 1.0410e-01	 3.4314e+02	 1.2213e+03	-8.9006e+01	 2.2764e+07	 3.9512e+05	-5.7615e+01
 1.1391e+03	 1.1972e+03	 5.9758e+00	 1.2517e-01	 3.4315e+02	 1.2266e+03	-8.8800e+01	 1.2622e+07	 2.6438e+05	-4.7741e+01
 1.7086e+03	 1.1972e+03	 5.9496e+00	 1.5304e-01	 3.4315e+02	 1.2290e+03	-8.8526e+01	 6.8820e+06	 1.7703e+05	-3.8875e+01
 2.5629e+03	 1.1972e+03	 5.9180e+00	 1.8906e-01	 3.4316e+02	 1.2318e+03	-8.8170e+01	 3.7139e+06	 1.1865e+05	-3.1302e+01
 3.8443e+03	 1.1972e+03	 5.8790e+00	 2.3526e-01	 3.4315e+02	 1.2343e+03	-8.7708e+01	 1.9898e+06	 7.9624e+04	-2.4990e+01
 5.7665e+03	 1.1972e+03	 5.8292e+00	 2.9517e-01	 3.4315e+02	 1.2369e+03	-8.7101e+01	 1.0573e+06	 5.3537e+04	-1.9749e+01
 8.6498e+03	 1.1972e+03	 5.7645e+00	 3.7143e-01	 3.4315e+02	 1.2395e+03	-8.6313e+01	 5.6013e+05	 3.6092e+04	-1.5520e+01
 1.2975e+04	 1.1972e+03	 5.6770e+00	 4.6693e-01	 3.4316e+02	 1.2421e+03	-8.5298e+01	 2.9704e+05	 2.4432e+04	-1.2158e+01
 1.9462e+04	 1.1972e+03	 5.5562e+00	 5.8154e-01	 3.4315e+02	 1.2446e+03	-8.4025e+01	 1.5900e+05	 1.6642e+04	-9.5544e+00
 2.9193e+04	 1.1972e+03	 5.3884e+00	 7.0815e-01	 3.4316e+02	 1.2473e+03	-8.2513e+01	 8.7050e+04	 1.1440e+04	-7.6092e+00
 4.3789e+04	 1.1972e+03	 5.1629e+00	 8.2756e-01	 3.4315e+02	 1.2498e+03	-8.0894e+01	 4.9659e+04	 7.9598e+03	-6.2387e+00
 6.5684e+04	 1.1972e+03	 4.8811e+00	 9.1003e-01	 3.4316e+02	 1.2525e+03	-7.9439e+01	 3.0106e+04	 5.6130e+03	-5.3636e+00
 9.8526e+04	 1.1972e+03	 4.5690e+00	 9.2645e-01	 3.4316e+02	 1.2551e+03	-7.8537e+01	 1.9715e+04	 3.9976e+03	-4.9317e+00
 1.4779e+05	 1.1972e+03	 4.2798e+00	 8.7136e-01	 3.4315e+02	 1.2579e+03	-7.8492e+01	 1.3974e+04	 2.8451e+03	-4.9116e+00
 2.2168e+05	 1.1972e+03	 4.0321e+00	 7.6668e-01	 3.4316e+02	 1.2604e+03	-7.9234e+01	 1.0588e+04	 2.0133e+03	-5.2591e+00
 3.3253e+05	 1.1972e+03	 3.8444e+00	 6.4930e-01	 3.4315e+02	 1.2631e+03	-8.0413e+01	 8.3349e+03	 1.4077e+03	-5.9208e+00
 4.9879e+05	 1.1972e+03	-2.3091e+00	 4.8126e+01	 3.4315e+02	 1.2658e+03	 2.7469e+00	 7.4967e+01	-1.5625e+03	 4.7980e-02
 7.4818e+05	 1.1972e+03	 3.6453e+00	 3.6056e-01	 3.4315e+02	 1.2722e+03	-8.4351e+01	 6.6709e+03	 6.5982e+02	-1.0110e+01
 9.0000e+05	 1.1972e+03	 3.6081e+00	 3.2020e-01	 3.4316e+02	 1.2803e+03	-8.4929e+01	 6.2446e+03	 5.5418e+02	-1.1268e+01
 1.0000e+02	 1.2775e+03	 6.0675e+00	 5.3390e-02	 3.4316e+02	 1.2880e+03	-8.9496e+01	 3.3706e+08	 2.9659e+06	-1.1364e+02
 1.5000e+02	 1.2775e+03	 6.0534e+00	 6.2140e-02	 3.4315e+02	 1.2909e+03	-8.9412e+01	 1.9307e+08	 1.9819e+06	-9.7415e+01
 2.2500e+02	 1.2775e+03	 6.0426e+00	 6.6154e-02	 3.4315e+02	 1.2933e+03	-8.9373e+01	 1.2090e+08	 1.3236e+06	-9.1341e+01
 3.3750e+02	 1.2775e+03	 6.0281e+00	 7.6019e-02	 3.4316e+02	 1.2961e+03	-8.9277e+01	 7.0141e+07	 8.8453e+05	-7.9297e+01
 5.0625e+02	 1.2775e+03	 6.0118e+00	 8.9093e-02	 3.4316e+02	 1.2986e+03	-8.9151e+01	 3.9899e+07	 5.9129e+05	-6.7478e+01
 7.5938e+02	 1.2775e+03	 5.9929e+00	 1.0568e-01	 3.4315e+02	 1.3011e+03	-8.8990e+01	 2.2425e+07	 3.9543e+05	-5.6710e+01
 1.1391e+03	 1.2775e+03	 5.9705e+00	 1.2743e-01	 3.4315e+02	 1.3062e+03	-8.8777e+01	 1.2398e+07	 2.6461e+05	-4.6852e+01
 1.7086e+03	 1.2775e+03	 5.9436e+00	 1.5518e-01	 3.4315e+02	 1.3087e+03	-8.8504e+01	 6.7872e+06	 1.7721e+05	-3.8301e+01
 2.5629e+03	 1.2775e+03	 5.9114e+00	 1.9134e-01	 3.4314e+02	 1.3113e+03	-8.8146e+01	 3.6697e+06	 1.1878e+05	-3.0894e+01
 3.8443e+03	 1.2775e+03	 5.8715e+00	 2.3755e-01	 3.4314e+02	 1.3138e+03	-8.7683e+01	 1.9706e+06	 7.9726e+04	-2.4717e+01
 5.7665e+03	 1.2775e+03	 5.8210e+00	 2.9718e-01	 3.4315e+02	 1.3164e+03	-8.7077e+01	 1.0501e+06	 5.3611e+04	-1.9587e+01
 8.6498e+03	 1.2775e+03	 5.7554e+00	 3.7295e-01	 3.4314e+02	 1.3190e+03	-8.6292e+01	 5.5785e+05	 3.6148e+04	-1.5432e+01
 1.2975e+04	 1.2775e+03	 5.6671e+00	 4.6779e-01	 3.4314e+02	 1.3214e+03	-8.5281e+01	 2.9650e+05	 2.4475e+04	-1.2115e+01
 1.9462e+04	 1.2775e+03	 5.5465e+00	 5.8141e-01	 3.4313e+02	 1.3241e+03	-8.4016e+01	 1.5904e+05	 1.6671e+04	-9.5397e+00
 2.9193e+04	 1.2775e+03	 5.3787e+00	 7.0684e-01	 3.4314e+02	 1.3266e+03	-8.2513e+01	 8.7211e+04	 1.1461e+04	-7.6095e+00
 4.3789e+04	 1.2775e+03	 5.1536e+00	 8.2531e-01	 3.4314e+02	 1.3293e+03	-8.0902e+01	 4.9794e+04	 7.9742e+03	-6.2444e+00
 6.5684e+04	 1.2775e+03	 4.8730e+00	 9.0713e-01	 3.4314e+02	 1.3318e+03	-7.9455e+01	 3.0202e+04	 5.6223e+03	-5.3719e+00
 9.8526e+04	 1.2775e+03	 4.5622e+00	 9.2316e-01	 3.4313e+02	 1.3345e+03	-7.8561e+01	 1.9785e+04	 4.0036e+03	-4.9419e+00
 1.4779e+05	 1.2775e+03	 4.2743e+00	 8.6836e-01	 3.4314e+02	 1.3370e+03	-7.8516e+01	 1.4023e+04	 2.8488e+03	-4.9223e+00
 2.2168e+05	 1.2775e+03	 4.0277e+00	 7.6448e-01	 3.4314e+02	 1.3396e+03	-7.9253e+01	 1.0619e+04	 2.0155e+03	-5.2685e+00
 3.3253e+05	 1.2775e+03	 3.8405e+00	 6.4804e-01	 3.4314e+02	 1.3421e+03	-8.0422e+01	 8.3511e+03	 1.4091e+03	-5.9264e+00
 4.9879e+05	 1.2775e+03	-2.3093e+00	 4.8076e+01	 3.4314e+02	 1.3448e+03	 2.7500e+00	 7.5045e+01	-1.5623e+03	 4.8034e-02
 7.4818e+05	 1.2775e+03	 3.6420e+00	 3.5497e-01	 3.4315e+02	 1.3512e+03	-8.4433e+01	 6.7759e+03	 6.6043e+02	-1.0260e+01
 9.0000e+05	 1.2775e+03	 3.6047e+00	 3.1415e-01	 3.4315e+02	 1.3593e+03	-8.5019e+01	 6.3649e+03	 5.5469e+02	-1.1475e+01
 1.0000e+02	 1.3566e+03	 6.0645e+00	 5.4367e-02	 3.4315e+02	 1.3676e+03	-8.9486e+01	 3.3101e+08	 2.9674e+06	-1.1155e+02
 1.5000e+02	 1.3566e+03	 6.0538e+00	 5.7523e-02	 3.4315e+02	 1.3701e+03	-8.9456e+01	 2.0856e+08	 1.9818e+06	-1.0524e+02
 2.2500e+02	 1.3566e+03	 6.0394e+00	 6.7443e-02	 3.4315e+02	 1.3728e+03	-8.9360e+01	 1.1859e+08	 1.3243e+06	-8.9549e+01
 3.3750e+02	 1.3566e+03	 6.0245e+00	 7.7589e-02	 3.4315e+02	 1.3754e+03	-8.9262e+01	 6.8722e+07	 8.8506e+05	-7.7646e+01
 5.0625e+02	 1.3566e+03	 6.0076e+00	 9.0483e-02	 3.4314e+02	 1.3780e+03	-8.9137e+01	 3.9286e+07	 5.9170e+05	-6.6395e+01
 7.5938e+02	 1.3566e+03	 5.9884e+00	 1.0756e-01	 3.4315e+02	 1.3806e+03	-8.8971e+01	 2.2032e+07	 3.9573e+05	-5.5675e+01
 1.1391e+03	 1.3566e+03	 5.9653e+00	 1.2901e-01	 3.4315e+02	 1.3858e+03	-8.8761e+01	 1.2246e+07	 2.6484e+05	-4.6239e+01
 1.7086e+03	 1.3566e+03	 5.9379e+00	 1.5728e-01	 3.4314e+02	 1.3882e+03	-8.8483e+01	 6.6967e+06	 1.7738e+05	-3.7754e+01
 2.5629e+03	 1.3566e+03	 5.9051e+00	 1.9340e-01	 3.4315e+02	 1.3908e+03	-8.8124e+01	 3.6307e+06	 1.1891e+05	-3.0534e+01
 3.8443e+03	 1.3566e+03	 5.8645e+00	 2.3965e-01	 3.4315e+02	 1.3933e+03	-8.7660e+01	 1.9533e+06	 7.9822e+04	-2.4471e+01
 5.7665e+03	 1.3566e+03	 5.8131e+00	 2.9906e-01	 3.4315e+02	 1.3958e+03	-8.7055e+01	 1.0435e+06	 5.3684e+04	-1.9438e+01
 8.6498e+03	 1.3566e+03	 5.7468e+00	 3.7448e-01	 3.4315e+02	 1.3984e+03	-8.6272e+01	 5.5557e+05	 3.6203e+04	-1.5346e+01
 1.2975e+04	 1.3566e+03	 5.6581e+00	 4.6859e-01	 3.4315e+02	 1.4008e+03	-8.5266e+01	 2.9599e+05	 2.4514e+04	-1.2075e+01
 1.9462e+04	 1.3566e+03	 5.5369e+00	 5.8125e-01	 3.4314e+02	 1.4035e+03	-8.4007e+01	 1.5908e+05	 1.6700e+04	-9.5257e+00
 2.9193e+04	 1.3566e+03	 5.3694e+00	 7.0548e-01	 3.4315e+02	 1.4061e+03	-8.2515e+01	 8.7379e+04	 1.1481e+04	-7.6111e+00
 4.3789e+04	 1.3566e+03	 5.1452e+00	 8.2284e-01	 3.4314e+02	 1.4089e+03	-8.0914e+01	 4.9944e+04	 7.9873e+03	-6.2530e+00
 6.5684e+04	 1.3566e+03	 4.8655e+00	 9.0397e-01	 3.4315e+02	 1.4114e+03	-7.9475e+01	 3.0308e+04	 5.6310e+03	-5.3824e+00
 9.8526e+04	 1.3566e+03	 4.5561e+00	 9.2007e-01	 3.4315e+02	 1.4142e+03	-7.8583e+01	 1.9852e+04	 4.0089e+03	-4.9519e+00
 1.4779e+05	 1.3566e+03	 4.2696e+00	 8.6589e-01	 3.4315e+02	 1.4166e+03	-7.8536e+01	 1.4063e+04	 2.8519e+03	-4.9309e+00
 2.2168e+05	 1.3566e+03	 4.0236e+00	 7.6272e-01	 3.4315e+02	 1.4194e+03	-7.9266e+01	 1.0643e+04	 2.0175e+03	-5.2754e+00
 3.3253e+05	 1.3566e+03	 3.8369e+00	 6.4716e-01	 3.4315e+02	 1.4219e+03	-8.0426e+01	 8.3624e+03	 1.4105e+03	-5.9288e+00
 4.9879e+05	 1.3566e+03	-2.3098e+00	 4.8028e+01	 3.4315e+02	 1.4245e+03	 2.7534e+00	 7.5121e+01	-1.5620e+03	 4.8092e-02
 7.4818e+05	 1.3566e+03	 3.6376e+00	 3.5838e-01	 3.4315e+02	 1.4311e+03	-8.4373e+01	 6.7115e+03	 6.6123e+02	-1.0150e+01
 9.0000e+05	 1.3566e+03	 3.6006e+00	 3.1514e-01	 3.4314e+02	 1.4391e+03	-8.4998e+01	 6.3449e+03	 5.5533e+02	-1.1425e+01
 1.0000e+02	 1.4363e+03	 6.0615e+00	 5.5301e-02	 3.4315e+02	 1.4473e+03	-8.9477e+01	 3.2542e+08	 2.9688e+06	-1.0961e+02
 1.5000e+02	 1.4363e+03	 6.0475e+00	 6.0235e-02	 3.4314e+02	 1.4497e+03	-8.9429e+01	 1.9917e+08	 1.9838e+06	-1.0040e+02
 2.2500e+02	 1.4363e+03	 6.0360e+00	 6.8609e-02	 3.4315e+02	 1.4524e+03	-8.9349e+01	 1.1657e+08	 1.3251e+06	-8.7976e+01
 3.3750e+02	 1.4363e+03	 6.0209e+00	 7.8785e-02	 3.4314e+02	 1.4549e+03	-8.9250e+01	 6.7679e+07	 8.8559e+05	-7.6423e+01
 5.0625e+02	 1.4363e+03	 6.0039e+00	 9.2158e-02	 3.4315e+02	 1.4576e+03	-8.9121e+01	 3.8572e+07	 5.9207e+05	-6.5147e+01
 7.5938e+02	 1.4363e+03	 5.9839e+00	 1.0911e-01	 3.4315e+02	 1.4602e+03	-8.8955e+01	 2.1719e+07	 3.9603e+05	-5.4843e+01
 1.1391e+03	 1.4363e+03	 5.9606e+00	 1.3134e-01	 3.4315e+02	 1.4652e+03	-8.8738e+01	 1.2029e+07	 2.6505e+05	-4.5383e+01
 1.7086e+03	 1.4363e+03	 5.9326e+00	 1.5942e-01	 3.4315e+02	 1.4677e+03	-8.8461e+01	 6.6065e+06	 1.7754e+05	-3.7212e+01
 2.5629e+03	 1.4363e+03	 5.8992e+00	 1.9556e-01	 3.4316e+02	 1.4703e+03	-8.8101e+01	 3.5906e+06	 1.1903e+05	-3.0166e+01
 3.8443e+03	 1.4363e+03	 5.8579e+00	 2.4179e-01	 3.4315e+02	 1.4728e+03	-8.7636e+01	 1.9360e+06	 7.9911e+04	-2.4227e+01
 5.7665e+03	 1.4363e+03	 5.8058e+00	 3.0096e-01	 3.4316e+02	 1.4752e+03	-8.7033e+01	 1.0369e+06	 5.3752e+04	-1.9291e+01
 8.6498e+03	 1.4363e+03	 5.7389e+00	 3.7595e-01	 3.4316e+02	 1.4779e+03	-8.6252e+01	 5.5339e+05	 3.6252e+04	-1.5265e+01
 1.2975e+04	 1.4363e+03	 5.6494e+00	 4.6927e-01	 3.4316e+02	 1.4803e+03	-8.5252e+01	 2.9556e+05	 2.4551e+04	-1.2039e+01
 1.9462e+04	 1.4363e+03	 5.5280e+00	 5.8091e-01	 3.4316e+02	 1.4831e+03	-8.4001e+01	 1.5918e+05	 1.6727e+04	-9.5161e+00
 2.9193e+04	 1.4363e+03	 5.3607e+00	 7.0401e-01	 3.4316e+02	 1.4857e+03	-8.2518e+01	 8.7562e+04	 1.1499e+04	-7.6145e+00
 4.3789e+04	 1.4363e+03	 5.1373e+00	 8.2031e-01	 3.4317e+02	 1.4885e+03	-8.0928e+01	 5.0098e+04	 7.9995e+03	-6.2626e+00
 6.5684e+04	 1.4363e+03	 4.8590e+00	 9.0099e-01	 3.4316e+02	 1.4910e+03	-7.9495e+01	 3.0408e+04	 5.6385e+03	-5.3930e+00
 9.8526e+04	 1.4363e+03	 4.5509e+00	 9.1696e-01	 3.4316e+02	 1.4939e+03	-7.8608e+01	 1.9919e+04	 4.0134e+03	-4.9631e+00
 1.4779e+05	 1.4363e+03	 4.2654e+00	 8.6334e-01	 3.4316e+02	 1.4963e+03	-7.8558e+01	 1.4104e+04	 2.8547e+03	-4.9406e+00
 2.2168e+05	 1.4363e+03	 4.0201e+00	 7.6112e-01	 3.4316e+02	 1.4991e+03	-7.9279e+01	 1.0666e+04	 2.0193e+03	-5.2819e+00
 3.3253e+05	 1.4363e+03	 3.8336e+00	 6.4635e-01	 3.4317e+02	 1.5016e+03	-8.0430e+01	 8.3729e+03	 1.4117e+03	-5.9311e+00
 4.9879e+05	 1.4363e+03	-2.3121e+00	 4.7985e+01	 3.4316e+02	 1.5042e+03	 2.7586e+00	 7.5188e+01	-1.5604e+03	 4.8184e-02
 7.4818e+05	 1.4363e+03	 3.6344e+00	 3.5504e-01	 3.4316e+02	 1.5105e+03	-8.4420e+01	 6.7746e+03	 6.6181e+02	-1.0236e+01
 9.0000e+05	 1.4363e+03	 3.5970e+00	 3.1353e-01	 3.4316e+02	 1.5182e+03	-8.5018e+01	 6.3775e+03	 5.5589e+02	-1.1473e+01
 1.0000e+02	 1.5154e+03	 6.0592e+00	 5.6289e-02	 3.4316e+02	 1.5259e+03	-8.9468e+01	 3.1970e+08	 2.9700e+06	-1.0765e+02
 1.5000e+02	 1.5154e+03	 6.0463e+00	 6.2161e-02	 3.4317e+02	 1.5284e+03	-8.9411e+01	 1.9300e+08	 1.9842e+06	-9.7268e+01
 2.2500e+02	 1.5154e+03	 6.0330e+00	 6.9890e-02	 3.4316e+02	 1.5311e+03	-8.9336e+01	 1.1444e+08	 1.3257e+06	-8.6322e+01
 3.3750e+02	 1.5154e+03	 6.0175e+00	 8.0161e-02	 3.4317e+02	 1.5337e+03	-8.9237e+01	 6.6517e+07	 8.8610e+05	-7.5067e+01
 5.0625e+02	 1.5154e+03	 6.0000e+00	 9.3636e-02	 3.4316e+02	 1.5366e+03	-8.9106e+01	 3.7963e+07	 5.9245e+05	-6.4078e+01
 7.5938e+02	 1.5154e+03	 5.9797e+00	 1.1102e-01	 3.4317e+02	 1.5391e+03	-8.8936e+01	 2.1346e+07	 3.9631e+05	-5.3861e+01
 1.1391e+03	 1.5154e+03	 5.9560e+00	 1.3290e-01	 3.4315e+02	 1.5418e+03	-8.8722e+01	 1.1888e+07	 2.6526e+05	-4.4817e+01
 1.7086e+03	 1.5154e+03	 5.9274e+00	 1.6147e-01	 3.4315e+02	 1.5444e+03	-8.8440e+01	 6.5230e+06	 1.7769e+05	-3.6710e+01
 2.5629e+03	 1.5154e+03	 5.8932e+00	 1.9760e-01	 3.4315e+02	 1.5471e+03	-8.8080e+01	 3.5535e+06	 1.1915e+05	-2.9824e+01
 3.8443e+03	 1.5154e+03	 5.8510e+00	 2.4398e-01	 3.4314e+02	 1.5496e+03	-8.7612e+01	 1.9187e+06	 8.0004e+04	-2.3982e+01
 5.7665e+03	 1.5154e+03	 5.7982e+00	 3.0331e-01	 3.4314e+02	 1.5521e+03	-8.7006e+01	 1.0289e+06	 5.3822e+04	-1.9117e+01
 8.6498e+03	 1.5154e+03	 5.7302e+00	 3.7805e-01	 3.4314e+02	 1.5549e+03	-8.6225e+01	 5.5031e+05	 3.6307e+04	-1.5157e+01
 1.2975e+04	 1.5154e+03	 5.6400e+00	 4.7101e-01	 3.4314e+02	 1.5576e+03	-8.5226e+01	 2.9447e+05	 2.4592e+04	-1.1974e+01
 1.9462e+04	 1.5154e+03	 5.5178e+00	 5.8178e-01	 3.4314e+02	 1.5602e+03	-8.3981e+01	 1.5894e+05	 1.6758e+04	-9.4842e+00
 2.9193e+04	 1.5154e+03	 5.3500e+00	 7.0382e-01	 3.4314e+02	 1.5629e+03	-8.2505e+01	 8.7585e+04	 1.1522e+04	-7.6013e+00
 4.3789e+04	 1.5154e+03	 5.1268e+00	 8.1868e-01	 3.4314e+02	 1.5653e+03	-8.0927e+01	 5.0198e+04	 8.0160e+03	-6.2623e+00
 6.5684e+04	 1.5154e+03	 4.8494e+00	 8.9842e-01	 3.4315e+02	 1.5678e+03	-7.9504e+01	 3.0495e+04	 5.6496e+03	-5.3977e+00
 9.8526e+04	 1.5154e+03	 4.5427e+00	 9.1368e-01	 3.4314e+02	 1.5706e+03	-7.8628e+01	 1.9991e+04	 4.0207e+03	-4.9719e+00
 1.4779e+05	 1.5154e+03	 4.2588e+00	 8.5997e-01	 3.4314e+02	 1.5730e+03	-7.8584e+01	 1.4159e+04	 2.8592e+03	-4.9522e+00
 2.2168e+05	 1.5154e+03	 4.0148e+00	 7.5831e-01	 3.4314e+02	 1.5756e+03	-7.9304e+01	 1.0705e+04	 2.0220e+03	-5.2944e+00
 3.3253e+05	 1.5154e+03	 3.8290e+00	 6.4435e-01	 3.4314e+02	 1.5781e+03	-8.0448e+01	 8.3988e+03	 1.4134e+03	-5.9423e+00
 4.9879e+05	 1.5154e+03	-2.3014e+00	 4.7927e+01	 3.4314e+02	 1.5809e+03	 2.7491e+00	 7.5279e+01	-1.5677e+03	 4.8018e-02
 7.4818e+05	 1.5154e+03	 3.6302e+00	 3.5278e-01	 3.4315e+02	 1.5874e+03	-8.4450e+01	 6.8180e+03	 6.6256e+02	-1.0290e+01
 9.0000e+05	 1.5154e+03	 3.5922e+00	 3.1512e-01	 3.4315e+02	 1.5952e+03	-8.4987e+01	 6.3454e+03	 5.5663e+02	-1.1400e+01
 1.0000e+02	 1.5924e+03	 6.0564e+00	 5.7003e-02	 3.4314e+02	 1.6034e+03	-8.9461e+01	 3.1569e+08	 2.9713e+06	-1.0625e+02
 1.5000e+02	 1.5924e+03	 6.0430e+00	 6.1448e-02	 3.4313e+02	 1.6058e+03	-8.9417e+01	 1.9524e+08	 1.9853e+06	-9.8344e+01
 2.2500e+02	 1.5924e+03	 6.0298e+00	 7.1030e-02	 3.4314e+02	 1.6085e+03	-8.9325e+01	 1.1260e+08	 1.3264e+06	-8.4892e+01
 3.3750e+02	 1.5924e+03	 6.0141e+00	 8.1417e-02	 3.4314e+02	 1.6111e+03	-8.9224e+01	 6.5491e+07	 8.8660e+05	-7.3867e+01
 5.0625e+02	 1.5924e+03	 5.9962e+00	 9.5181e-02	 3.4314e+02	 1.6136e+03	-8.9091e+01	 3.7347e+07	 5.9282e+05	-6.2998e+01
 7.5938e+02	 1.5924e+03	 5.9756e+00	 1.1273e-01	 3.4314e+02	 1.6161e+03	-8.8919e+01	 2.1021e+07	 3.9658e+05	-5.3006e+01
 1.1391e+03	 1.5924e+03	 5.9511e+00	 1.3495e-01	 3.4313e+02	 1.6186e+03	-8.8701e+01	 1.1707e+07	 2.6548e+05	-4.4099e+01
 1.7086e+03	 1.5924e+03	 5.9221e+00	 1.6355e-01	 3.4314e+02	 1.6211e+03	-8.8418e+01	 6.4400e+06	 1.7785e+05	-3.6210e+01
 2.5629e+03	 1.5924e+03	 5.8875e+00	 1.9998e-01	 3.4314e+02	 1.6238e+03	-8.8055e+01	 3.5112e+06	 1.1926e+05	-2.9441e+01
 3.8443e+03	 1.5924e+03	 5.8445e+00	 2.4631e-01	 3.4314e+02	 1.6265e+03	-8.7587e+01	 1.9005e+06	 8.0094e+04	-2.3729e+01
 5.7665e+03	 1.5924e+03	 5.7911e+00	 3.0537e-01	 3.4314e+02	 1.6290e+03	-8.6982e+01	 1.0219e+06	 5.3889e+04	-1.8964e+01
 8.6498e+03	 1.5924e+03	 5.7223e+00	 3.8007e-01	 3.4314e+02	 1.6316e+03	-8.6200e+01	 5.4739e+05	 3.6358e+04	-1.5056e+01
 1.2975e+04	 1.5924e+03	 5.6311e+00	 4.7234e-01	 3.4314e+02	 1.6342e+03	-8.5205e+01	 2.9364e+05	 2.4631e+04	-1.1922e+01
 1.9462e+04	 1.5924e+03	 5.5085e+00	 5.8226e-01	 3.4314e+02	 1.6368e+03	-8.3966e+01	 1.5881e+05	 1.6786e+04	-9.4605e+00
 2.9193e+04	 1.5924e+03	 5.3407e+00	 7.0295e-01	 3.4314e+02	 1.6394e+03	-8.2502e+01	 8.7693e+04	 1.1542e+04	-7.5975e+00
 4.3789e+04	 1.5924e+03	 5.1179e+00	 8.1690e-01	 3.4314e+02	 1.6418e+03	-8.0931e+01	 5.0308e+04	 8.0299e+03	-6.2650e+00
 6.5684e+04	 1.5924e+03	 4.8416e+00	 8.9572e-01	 3.4315e+02	 1.6442e+03	-7.9519e+01	 3.0587e+04	 5.6587e+03	-5.4053e+00
 9.8526e+04	 1.5924e+03	 4.5364e+00	 9.1068e-01	 3.4314e+02	 1.6469e+03	-7.8649e+01	 2.0056e+04	 4.0263e+03	-4.9813e+00
 1.4779e+05	 1.5924e+03	 4.2538e+00	 8.5724e-01	 3.4314e+02	 1.6493e+03	-7.8606e+01	 1.4204e+04	 2.8625e+03	-4.9622e+00
 2.2168e+05	 1.5924e+03	 4.0107e+00	 7.5630e-01	 3.4315e+02	 1.6521e+03	-7.9321e+01	 1.0733e+04	 2.0240e+03	-5.3031e+00
 3.3253e+05	 1.5924e+03	 3.8254e+00	 6.4314e-01	 3.4316e+02	 1.6546e+03	-8.0457e+01	 8.4147e+03	 1.4147e+03	-5.9480e+00
 4.9879e+05	 1.5924e+03	-2.2980e+00	 4.7880e+01	 3.4315e+02	 1.6574e+03	 2.7478e+00	 7.5352e+01	-1.5700e+03	 4.7994e-02
 7.4818e+05	 1.5924e+03	 3.6264e+00	 3.5486e-01	 3.4315e+02	 1.6637e+03	-8.4411e+01	 6.7780e+03	 6.6326e+02	-1.0219e+01
 9.0000e+05	 1.5924e+03	 3.5891e+00	 3.1246e-01	 3.4315e+02	 1.6714e+03	-8.5024e+01	 6.3992e+03	 5.5711e+02	-1.1486e+01
 1.0000e+02	 1.6687e+03	 6.0540e+00	 5.7763e-02	 3.4316e+02	 1.6792e+03	-8.9453e+01	 3.1154e+08	 2.9725e+06	-1.0481e+02
 1.5000e+02	 1.6687e+03	 6.0413e+00	 6.3195e-02	 3.4315e+02	 1.6819e+03	-8.9401e+01	 1.8984e+08	 1.9859e+06	-9.5597e+01
 2.2500e+02	 1.6687e+03	 6.0268e+00	 7.1945e-02	 3.4314e+02	 1.6843e+03	-8.9316e+01	 1.1117e+08	 1.3271e+06	-8.3770e+01
 3.3750e+02	 1.6687e+03	 6.0110e+00	 8.2801e-02	 3.4314e+02	 1.6871e+03	-8.9211e+01	 6.4396e+07	 8.8706e+05	-7.2596e+01
 5.0625e+02	 1.6687e+03	 5.9928e+00	 9.6489e-02	 3.4315e+02	 1.6896e+03	-8.9078e+01	 3.6840e+07	 5.9317e+05	-6.2108e+01
 7.5938e+02	 1.6687e+03	 5.9716e+00	 1.1409e-01	 3.4314e+02	 1.6921e+03	-8.8906e+01	 2.0772e+07	 3.9684e+05	-5.2342e+01
 1.1391e+03	 1.6687e+03	 5.9469e+00	 1.3701e-01	 3.4315e+02	 1.6948e+03	-8.8680e+01	 1.1531e+07	 2.6566e+05	-4.3404e+01
 1.7086e+03	 1.6687e+03	 5.9173e+00	 1.6561e-01	 3.4314e+02	 1.6974e+03	-8.8397e+01	 6.3598e+06	 1.7799e+05	-3.5730e+01
 2.5629e+03	 1.6687e+03	 5.8820e+00	 2.0184e-01	 3.4314e+02	 1.7001e+03	-8.8035e+01	 3.4788e+06	 1.1938e+05	-2.9142e+01
 3.8443e+03	 1.6687e+03	 5.8386e+00	 2.4845e-01	 3.4315e+02	 1.7026e+03	-8.7563e+01	 1.8841e+06	 8.0175e+04	-2.3500e+01
 5.7665e+03	 1.6687e+03	 5.7843e+00	 3.0740e-01	 3.4315e+02	 1.7053e+03	-8.6958e+01	 1.0152e+06	 5.3952e+04	-1.8817e+01
 8.6498e+03	 1.6687e+03	 5.7148e+00	 3.8180e-01	 3.4315e+02	 1.7079e+03	-8.6178e+01	 5.4491e+05	 3.6406e+04	-1.4968e+01
 1.2975e+04	 1.6687e+03	 5.6230e+00	 4.7349e-01	 3.4316e+02	 1.7106e+03	-8.5187e+01	 2.9293e+05	 2.4666e+04	-1.1876e+01
 1.9462e+04	 1.6687e+03	 5.4997e+00	 5.8257e-01	 3.4315e+02	 1.7132e+03	-8.3953e+01	 1.5872e+05	 1.6813e+04	-9.4405e+00
 2.9193e+04	 1.6687e+03	 5.3319e+00	 7.0222e-01	 3.4316e+02	 1.7159e+03	-8.2497e+01	 8.7785e+04	 1.1561e+04	-7.5929e+00
 4.3789e+04	 1.6687e+03	 5.1099e+00	 8.1490e-01	 3.4315e+02	 1.7184e+03	-8.0939e+01	 5.0431e+04	 8.0424e+03	-6.2706e+00
 6.5684e+04	 1.6687e+03	 4.8345e+00	 8.9283e-01	 3.4316e+02	 1.7208e+03	-7.9537e+01	 3.0686e+04	 5.6670e+03	-5.4149e+00
 9.8526e+04	 1.6687e+03	 4.5306e+00	 9.0781e-01	 3.4315e+02	 1.7236e+03	-7.8669e+01	 2.0120e+04	 4.0315e+03	-4.9907e+00
 1.4779e+05	 1.6687e+03	 4.2492e+00	 8.5471e-01	 3.4316e+02	 1.7261e+03	-7.8627e+01	 1.4247e+04	 2.8656e+03	-4.9715e+00
 2.2168e+05	 1.6687e+03	 4.0070e+00	 7.5441e-01	 3.4316e+02	 1.7286e+03	-7.9337e+01	 1.0760e+04	 2.0259e+03	-5.3114e+00
 3.3253e+05	 1.6687e+03	 3.8219e+00	 6.4196e-01	 3.4316e+02	 1.7312e+03	-8.0465e+01	 8.4301e+03	 1.4160e+03	-5.9535e+00
 4.9879e+05	 1.6687e+03	-2.2946e+00	 4.7837e+01	 3.4316e+02	 1.7341e+03	 2.7462e+00	 7.5421e+01	-1.5724e+03	 4.7967e-02
 7.4818e+05	 1.6687e+03	 3.6226e+00	 3.5529e-01	 3.4316e+02	 1.7403e+03	-8.4399e+01	 6.7699e+03	 6.6396e+02	-1.0196e+01
 9.0000e+05	 1.6687e+03	 3.5847e+00	 3.1647e-01	 3.4315e+02	 1.7484e+03	-8.4955e+01	 6.3181e+03	 5.5780e+02	-1.1327e+01
 1.0000e+02	 1.7457e+03	 6.0516e+00	 5.8590e-02	 3.4315e+02	 1.7568e+03	-8.9445e+01	 3.0715e+08	 2.9737e+06	-1.0329e+02
 1.5000e+02	 1.7457e+03	 6.0388e+00	 6.5209e-02	 3.4315e+02	 1.7592e+03	-8.9381e+01	 1.8398e+08	 1.9867e+06	-9.2607e+01
 2.2500e+02	 1.7457e+03	 6.0240e+00	 7.3087e-02	 3.4315e+02	 1.7620e+03	-8.9305e+01	 1.0943e+08	 1.3277e+06	-8.2423e+01
 3.3750e+02	 1.7457e+03	 6.0077e+00	 8.4111e-02	 3.4315e+02	 1.7646e+03	-8.9198e+01	 6.3393e+07	 8.8754e+05	-7.1426e+01
 5.0625e+02	 1.7457e+03	 5.9892e+00	 9.7896e-02	 3.4316e+02	 1.7672e+03	-8.9064e+01	 3.6311e+07	 5.9352e+05	-6.1179e+01
 7.5938e+02	 1.7457e+03	 5.9680e+00	 1.1595e-01	 3.4315e+02	 1.7698e+03	-8.8887e+01	 2.0439e+07	 3.9708e+05	-5.1472e+01
 1.1391e+03	 1.7457e+03	 5.9428e+00	 1.3838e-01	 3.4315e+02	 1.7724e+03	-8.8666e+01	 1.1417e+07	 2.6585e+05	-4.2946e+01
 1.7086e+03	 1.7457e+03	 5.9126e+00	 1.6732e-01	 3.4315e+02	 1.7750e+03	-8.8379e+01	 6.2949e+06	 1.7814e+05	-3.5338e+01
 2.5629e+03	 1.7457e+03	 5.8766e+00	 2.0412e-01	 3.4315e+02	 1.7776e+03	-8.8011e+01	 3.4399e+06	 1.1949e+05	-2.8789e+01
 3.8443e+03	 1.7457e+03	 5.8325e+00	 2.5073e-01	 3.4315e+02	 1.7802e+03	-8.7538e+01	 1.8670e+06	 8.0259e+04	-2.3262e+01
 5.7665e+03	 1.7457e+03	 5.7774e+00	 3.0955e-01	 3.4315e+02	 1.7827e+03	-8.6933e+01	 1.0081e+06	 5.4016e+04	-1.8664e+01
 8.6498e+03	 1.7457e+03	 5.7072e+00	 3.8369e-01	 3.4315e+02	 1.7853e+03	-8.6154e+01	 5.4224e+05	 3.6454e+04	-1.4875e+01
 1.2975e+04	 1.7457e+03	 5.6144e+00	 4.7493e-01	 3.4315e+02	 1.7879e+03	-8.5165e+01	 2.9204e+05	 2.4704e+04	-1.1822e+01
 1.9462e+04	 1.7457e+03	 5.4906e+00	 5.8323e-01	 3.4315e+02	 1.7906e+03	-8.3937e+01	 1.5854e+05	 1.6841e+04	-9.4142e+00
 2.9193e+04	 1.7457e+03	 5.3226e+00	 7.0178e-01	 3.4315e+02	 1.7932e+03	-8.2489e+01	 8.7840e+04	 1.1582e+04	-7.5844e+00
 4.3789e+04	 1.7457e+03	 5.1007e+00	 8.1335e-01	 3.4315e+02	 1.7960e+03	-8.0940e+01	 5.0527e+04	 8.0569e+03	-6.2713e+00
 6.5684e+04	 1.7457e+03	 4.8261e+00	 8.9021e-01	 3.4315e+02	 1.7986e+03	-7.9549e+01	 3.0776e+04	 5.6769e+03	-5.4213e+00
 9.8526e+04	 1.7457e+03	 4.5233e+00	 9.0461e-01	 3.4314e+02	 1.8014e+03	-7.8691e+01	 2.0191e+04	 4.0379e+03	-5.0003e+00
 1.4779e+05	 1.7457e+03	 4.2433e+00	 8.5155e-01	 3.4315e+02	 1.8038e+03	-7.8653e+01	 1.4299e+04	 2.8696e+03	-4.9830e+00
 2.2168e+05	 1.7457e+03	 4.0020e+00	 7.5186e-01	 3.4314e+02	 1.8065e+03	-7.9360e+01	 1.0797e+04	 2.0284e+03	-5.3229e+00
 3.3253e+05	 1.7457e+03	 3.8177e+00	 6.4025e-01	 3.4315e+02	 1.8092e+03	-8.0480e+01	 8.4526e+03	 1.4176e+03	-5.9628e+00
 4.9879e+05	 1.7457e+03	-2.2835e+00	 4.7788e+01	 3.4314e+02	 1.8121e+03	 2.7358e+00	 7.5497e+01	-1.5800e+03	 4.7784e-02
 7.4818e+05	 1.7457e+03	 3.6180e+00	 3.5973e-01	 3.4315e+02	 1.8186e+03	-8.4322e+01	 6.6862e+03	 6.6480e+02	-1.0057e+01
 9.0000e+05	 1.7457e+03	 3.5807e+00	 3.1651e-01	 3.4315e+02	 1.8262e+03	-8.4949e+01	 6.3174e+03	 5.5841e+02	-1.1313e+01
 1.0000e+02	 1.8235e+03	 6.0492e+00	 5.9306e-02	 3.4315e+02	 1.8344e+03	-8.9438e+01	 3.0344e+08	 2.9749e+06	-1.0200e+02
 1.5000e+02	 1.8235e+03	 6.0364e+00	 6.5374e-02	 3.4315e+02	 1.8369e+03	-8.9380e+01	 1.8352e+08	 1.9875e+06	-9.2336e+01
 2.2500e+02	 1.8235e+03	 6.0212e+00	 7.4131e-02	 3.4316e+02	 1.8394e+03	-8.9295e+01	 1.0789e+08	 1.3283e+06	-8.1224e+01
 3.3750e+02	 1.8235e+03	 6.0047e+00	 8.5173e-02	 3.4316e+02	 1.8421e+03	-8.9187e+01	 6.2603e+07	 8.8798e+05	-7.0500e+01
 5.0625e+02	 1.8235e+03	 5.9858e+00	 9.9336e-02	 3.4315e+02	 1.8445e+03	-8.9049e+01	 3.5785e+07	 5.9385e+05	-6.0258e+01
 7.5938e+02	 1.8235e+03	 5.9641e+00	 1.1730e-01	 3.4316e+02	 1.8472e+03	-8.8873e+01	 2.0202e+07	 3.9734e+05	-5.0844e+01
 1.1391e+03	 1.8235e+03	 5.9385e+00	 1.4053e-01	 3.4316e+02	 1.8496e+03	-8.8644e+01	 1.1242e+07	 2.6604e+05	-4.2258e+01
 1.7086e+03	 1.8235e+03	 5.9079e+00	 1.6921e-01	 3.4316e+02	 1.8522e+03	-8.8359e+01	 6.2243e+06	 1.7828e+05	-3.4914e+01
 2.5629e+03	 1.8235e+03	 5.8715e+00	 2.0618e-01	 3.4316e+02	 1.8548e+03	-8.7989e+01	 3.4057e+06	 1.1959e+05	-2.8478e+01
 3.8443e+03	 1.8235e+03	 5.8267e+00	 2.5280e-01	 3.4316e+02	 1.8573e+03	-8.7516e+01	 1.8517e+06	 8.0339e+04	-2.3048e+01
 5.7665e+03	 1.8235e+03	 5.7708e+00	 3.1166e-01	 3.4316e+02	 1.8598e+03	-8.6909e+01	 1.0013e+06	 5.4078e+04	-1.8516e+01
 8.6498e+03	 1.8235e+03	 5.6997e+00	 3.8559e-01	 3.4316e+02	 1.8626e+03	-8.6130e+01	 5.3956e+05	 3.6502e+04	-1.4782e+01
 1.2975e+04	 1.8235e+03	 5.6062e+00	 4.7643e-01	 3.4316e+02	 1.8654e+03	-8.5143e+01	 2.9112e+05	 2.4740e+04	-1.1767e+01
 1.9462e+04	 1.8235e+03	 5.4818e+00	 5.8378e-01	 3.4316e+02	 1.8679e+03	-8.3921e+01	 1.5839e+05	 1.6868e+04	-9.3902e+00
 2.9193e+04	 1.8235e+03	 5.3136e+00	 7.0115e-01	 3.4316e+02	 1.8706e+03	-8.2483e+01	 8.7918e+04	 1.1601e+04	-7.5783e+00
 4.3789e+04	 1.8235e+03	 5.0921e+00	 8.1159e-01	 3.4316e+02	 1.8733e+03	-8.0944e+01	 5.0636e+04	 8.0706e+03	-6.2742e+00
 6.5684e+04	 1.8235e+03	 4.8187e+00	 8.8749e-01	 3.4316e+02	 1.8758e+03	-7.9564e+01	 3.0871e+04	 5.6856e+03	-5.4296e+00
 9.8526e+04	 1.8235e+03	 4.5173e+00	 9.0168e-01	 3.4315e+02	 1.8783e+03	-7.8712e+01	 2.0257e+04	 4.0433e+03	-5.0099e+00
 1.4779e+05	 1.8235e+03	 4.2385e+00	 8.4908e-01	 3.4316e+02	 1.8808e+03	-7.8672e+01	 1.4341e+04	 2.8728e+03	-4.9919e+00
 2.2168e+05	 1.8235e+03	 3.9981e+00	 7.4991e-01	 3.4316e+02	 1.8836e+03	-7.9377e+01	 1.0825e+04	 2.0304e+03	-5.3315e+00
 3.3253e+05	 1.8235e+03	 3.8142e+00	 6.3889e-01	 3.4315e+02	 1.8861e+03	-8.0491e+01	 8.4706e+03	 1.4189e+03	-5.9700e+00
 4.9879e+05	 1.8235e+03	-2.2777e+00	 4.7739e+01	 3.4316e+02	 1.8889e+03	 2.7316e+00	 7.5575e+01	-1.5840e+03	 4.7712e-02
 7.4818e+05	 1.8235e+03	 3.6145e+00	 3.5835e-01	 3.4315e+02	 1.8952e+03	-8.4338e+01	 6.7120e+03	 6.6545e+02	-1.0086e+01
 9.0000e+05	 1.8235e+03	 3.5770e+00	 3.1836e-01	 3.4316e+02	 1.9031e+03	-8.4914e+01	 6.2808e+03	 5.5900e+02	-1.1236e+01
 1.0000e+02	 1.9003e+03	 6.0470e+00	 6.0217e-02	 3.4315e+02	 1.9112e+03	-8.9429e+01	 2.9885e+08	 2.9760e+06	-1.0042e+02
 1.5000e+02	 1.9003e+03	 6.0336e+00	 6.6775e-02	 3.4315e+02	 1.9136e+03	-8.9366e+01	 1.7966e+08	 1.9884e+06	-9.0357e+01
 2.2500e+02	 1.9003e+03	 6.0185e+00	 7.5393e-02	 3.4315e+02	 1.9161e+03	-8.9282e+01	 1.0609e+08	 1.3289e+06	-7.9828e+01
 3.3750e+02	 1.9003e+03	 6.0019e+00	 8.6395e-02	 3.4315e+02	 1.9188e+03	-8.9175e+01	 6.1717e+07	 8.8840e+05	-6.9470e+01
 5.0625e+02	 1.9003e+03	 5.9825e+00	 1.0073e-01	 3.4315e+02	 1.9212e+03	-8.9035e+01	 3.5289e+07	 5.9418e+05	-5.9391e+01
 7.5938e+02	 1.9003e+03	 5.9603e+00	 1.1909e-01	 3.4315e+02	 1.9239e+03	-8.8855e+01	 1.9899e+07	 3.9760e+05	-5.0049e+01
 1.1391e+03	 1.9003e+03	 5.9341e+00	 1.4224e-01	 3.4315e+02	 1.9264e+03	-8.8627e+01	 1.1107e+07	 2.6624e+05	-4.1720e+01
 1.7086e+03	 1.9003e+03	 5.9031e+00	 1.7125e-01	 3.4316e+02	 1.9289e+03	-8.8338e+01	 6.1504e+06	 1.7842e+05	-3.4471e+01
 2.5629e+03	 1.9003e+03	 5.8661e+00	 2.0830e-01	 3.4315e+02	 1.9315e+03	-8.7966e+01	 3.3709e+06	 1.1970e+05	-2.8161e+01
 3.8443e+03	 1.9003e+03	 5.8206e+00	 2.5507e-01	 3.4314e+02	 1.9339e+03	-8.7491e+01	 1.8352e+06	 8.0423e+04	-2.2819e+01
 5.7665e+03	 1.9003e+03	 5.7639e+00	 3.1395e-01	 3.4314e+02	 1.9368e+03	-8.6882e+01	 9.9402e+05	 5.4143e+04	-1.8359e+01
 8.6498e+03	 1.9003e+03	 5.6918e+00	 3.8760e-01	 3.4315e+02	 1.9393e+03	-8.6104e+01	 5.3676e+05	 3.6552e+04	-1.4685e+01
 1.2975e+04	 1.9003e+03	 5.5977e+00	 4.7804e-01	 3.4314e+02	 1.9421e+03	-8.5119e+01	 2.9014e+05	 2.4778e+04	-1.1710e+01
 1.9462e+04	 1.9003e+03	 5.4726e+00	 5.8478e-01	 3.4314e+02	 1.9447e+03	-8.3901e+01	 1.5812e+05	 1.6896e+04	-9.3584e+00
 2.9193e+04	 1.9003e+03	 5.3037e+00	 7.0105e-01	 3.4315e+02	 1.9474e+03	-8.2470e+01	 8.7930e+04	 1.1623e+04	-7.5654e+00
 4.3789e+04	 1.9003e+03	 5.0826e+00	 8.1017e-01	 3.4315e+02	 1.9498e+03	-8.0943e+01	 5.0725e+04	 8.0856e+03	-6.2735e+00
 6.5684e+04	 1.9003e+03	 4.8101e+00	 8.8521e-01	 3.4314e+02	 1.9526e+03	-7.9572e+01	 3.0950e+04	 5.6958e+03	-5.4339e+00
 9.8526e+04	 1.9003e+03	 4.5198e+00	 8.9953e-01	 3.4315e+02	 1.9551e+03	-7.8744e+01	 2.0305e+04	 4.0411e+03	-5.0247e+00
 1.4779e+05	 1.9003e+03	 4.2325e+00	 8.4598e-01	 3.4314e+02	 1.9576e+03	-7.8697e+01	 1.4394e+04	 2.8769e+03	-5.0031e+00
 2.2168e+05	 1.9003e+03	 3.9934e+00	 7.4739e-01	 3.4315e+02	 1.9602e+03	-7.9399e+01	 1.0861e+04	 2.0328e+03	-5.3431e+00
 3.3253e+05	 1.9003e+03	 3.8100e+00	 6.3708e-01	 3.4314e+02	 1.9626e+03	-8.0507e+01	 8.4947e+03	 1.4204e+03	-5.9804e+00
 4.9879e+05	 1.9003e+03	-2.2665e+00	 4.7689e+01	 3.4314e+02	 1.9653e+03	 2.7211e+00	 7.5655e+01	-1.5918e+03	 4.7527e-02
 7.4818e+05	 1.9003e+03	 3.6109e+00	 3.5857e-01	 3.4315e+02	 1.9719e+03	-8.4329e+01	 6.7079e+03	 6.6612e+02	-1.0070e+01
 9.0000e+05	 1.9003e+03	 3.5728e+00	 3.2128e-01	 3.4315e+02	 1.9796e+03	-8.4862e+01	 6.2236e+03	 5.5965e+02	-1.1121e+01
 1.0000e+02	 1.9769e+03	 6.0448e+00	 6.0954e-02	 3.4316e+02	 1.9878e+03	-8.9422e+01	 2.9524e+08	 2.9770e+06	-9.9170e+01
 1.5000e+02	 1.9769e+03	 6.0325e+00	 6.7878e-02	 3.4315e+02	 1.9903e+03	-8.9355e+01	 1.7675e+08	 1.9888e+06	-8.8872e+01
 2.2500e+02	 1.9769e+03	 6.0158e+00	 7.6309e-02	 3.4315e+02	 1.9927e+03	-8.9273e+01	 1.0481e+08	 1.3295e+06	-7.8834e+01
 3.3750e+02	 1.9769e+03	 5.9989e+00	 8.7718e-02	 3.4315e+02	 1.9954e+03	-8.9162e+01	 6.0786e+07	 8.8883e+05	-6.8389e+01
 5.0625e+02	 1.9769e+03	 5.9791e+00	 1.0219e-01	 3.4315e+02	 1.9979e+03	-8.9021e+01	 3.4784e+07	 5.9452e+05	-5.8508e+01
 7.5938e+02	 1.9769e+03	 5.9566e+00	 1.2057e-01	 3.4315e+02	 2.0007e+03	-8.8840e+01	 1.9656e+07	 3.9784e+05	-4.9406e+01
 1.1391e+03	 1.9769e+03	 5.9302e+00	 1.4373e-01	 3.4315e+02	 2.0031e+03	-8.8612e+01	 1.0992e+07	 2.6641e+05	-4.1261e+01
 1.7086e+03	 1.9769e+03	 5.8988e+00	 1.7314e-01	 3.4314e+02	 2.0059e+03	-8.8319e+01	 6.0831e+06	 1.7855e+05	-3.4069e+01
 2.5629e+03	 1.9769e+03	 5.8609e+00	 2.1043e-01	 3.4315e+02	 2.0084e+03	-8.7944e+01	 3.3369e+06	 1.1980e+05	-2.7852e+01
 3.8443e+03	 1.9769e+03	 5.8147e+00	 2.5722e-01	 3.4315e+02	 2.0109e+03	-8.7467e+01	 1.8199e+06	 8.0504e+04	-2.2606e+01
 5.7665e+03	 1.9769e+03	 5.7574e+00	 3.1615e-01	 3.4314e+02	 2.0133e+03	-8.6857e+01	 9.8709e+05	 5.4203e+04	-1.8211e+01
 8.6498e+03	 1.9769e+03	 5.6847e+00	 3.8965e-01	 3.4315e+02	 2.0159e+03	-8.6079e+01	 5.3393e+05	 3.6598e+04	-1.4589e+01
 1.2975e+04	 1.9769e+03	 5.5898e+00	 4.7966e-01	 3.4315e+02	 2.0185e+03	-8.5095e+01	 2.8916e+05	 2.4813e+04	-1.1654e+01
 1.9462e+04	 1.9769e+03	 5.4640e+00	 5.8543e-01	 3.4315e+02	 2.0211e+03	-8.3884e+01	 1.5794e+05	 1.6923e+04	-9.3333e+00
 2.9193e+04	 1.9769e+03	 5.2951e+00	 7.0060e-01	 3.4315e+02	 2.0239e+03	-8.2463e+01	 8.7987e+04	 1.1642e+04	-7.5579e+00
 4.3789e+04	 1.9769e+03	 5.0741e+00	 8.0858e-01	 3.4315e+02	 2.0263e+03	-8.0946e+01	 5.0825e+04	 8.0991e+03	-6.2753e+00
 6.5684e+04	 1.9769e+03	 4.8026e+00	 8.8248e-01	 3.4316e+02	 2.0288e+03	-7.9588e+01	 3.1046e+04	 5.7047e+03	-5.4422e+00
 9.8526e+04	 1.9769e+03	 4.5137e+00	 8.9673e-01	 3.4315e+02	 2.0315e+03	-7.8763e+01	 2.0368e+04	 4.0466e+03	-5.0335e+00
 1.4779e+05	 1.9769e+03	 4.2278e+00	 8.4330e-01	 3.4315e+02	 2.0339e+03	-7.8719e+01	 1.4439e+04	 2.8801e+03	-5.0134e+00
 2.2168e+05	 1.9769e+03	 3.9893e+00	 7.4542e-01	 3.4315e+02	 2.0366e+03	-7.9416e+01	 1.0890e+04	 2.0349e+03	-5.3518e+00
 3.3253e+05	 1.9769e+03	 3.8065e+00	 6.3571e-01	 3.4315e+02	 2.0391e+03	-8.0519e+01	 8.5131e+03	 1.4217e+03	-5.9878e+00
 4.9879e+05	 1.9769e+03	-2.2593e+00	 4.7644e+01	 3.4315e+02	 2.0417e+03	 2.7150e+00	 7.5725e+01	-1.5969e+03	 4.7421e-02
 7.4818e+05	 1.9769e+03	 3.6074e+00	 3.5819e-01	 3.4315e+02	 2.0482e+03	-8.4329e+01	 6.7149e+03	 6.6676e+02	-1.0071e+01
 9.0000e+05	 1.9769e+03	 3.5695e+00	 3.1937e-01	 3.4314e+02	 2.0559e+03	-8.4887e+01	 6.2608e+03	 5.6018e+02	-1.1177e+01
 1.0000e+02	 2.0532e+03	 6.0426e+00	 6.1903e-02	 3.4314e+02	 2.0637e+03	-8.9413e+01	 2.9071e+08	 2.9781e+06	-9.7614e+01
 1.5000e+02	 2.0532e+03	 6.0288e+00	 6.8838e-02	 3.4313e+02	 2.0664e+03	-8.9346e+01	 1.7428e+08	 1.9900e+06	-8.7579e+01
 2.2500e+02	 2.0532e+03	 6.0130e+00	 7.7273e-02	 3.4314e+02	 2.0691e+03	-8.9264e+01	 1.0350e+08	 1.3301e+06	-7.7815e+01
 3.3750e+02	 2.0532e+03	 5.9960e+00	 8.8798e-02	 3.4314e+02	 2.0718e+03	-8.9152e+01	 6.0047e+07	 8.8928e+05	-6.7524e+01
 5.0625e+02	 2.0532e+03	 5.9758e+00	 1.0357e-01	 3.4314e+02	 2.0742e+03	-8.9007e+01	 3.4323e+07	 5.9485e+05	-5.7700e+01
 7.5938e+02	 2.0532e+03	 5.9530e+00	 1.2203e-01	 3.4314e+02	 2.0769e+03	-8.8826e+01	 1.9420e+07	 3.9809e+05	-4.8783e+01
 1.1391e+03	 2.0532e+03	 5.9263e+00	 1.4540e-01	 3.4314e+02	 2.0794e+03	-8.8595e+01	 1.0866e+07	 2.6658e+05	-4.0760e+01
 1.7086e+03	 2.0532e+03	 5.8941e+00	 1.7520e-01	 3.4314e+02	 2.0821e+03	-8.8297e+01	 6.0118e+06	 1.7870e+05	-3.3643e+01
 2.5629e+03	 2.0532e+03	 5.8558e+00	 2.1239e-01	 3.4315e+02	 2.0849e+03	-8.7923e+01	 3.3061e+06	 1.1991e+05	-2.7572e+01
 3.8443e+03	 2.0532e+03	 5.8091e+00	 2.5940e-01	 3.4314e+02	 2.0876e+03	-8.7443e+01	 1.8046e+06	 8.0582e+04	-2.2395e+01
 5.7665e+03	 2.0532e+03	 5.7509e+00	 3.1831e-01	 3.4315e+02	 2.0901e+03	-8.6832e+01	 9.8041e+05	 5.4265e+04	-1.8067e+01
 8.6498e+03	 2.0532e+03	 5.6774e+00	 3.9159e-01	 3.4315e+02	 2.0926e+03	-8.6054e+01	 5.3129e+05	 3.6645e+04	-1.4498e+01
 1.2975e+04	 2.0532e+03	 5.5817e+00	 4.8114e-01	 3.4315e+02	 2.0953e+03	-8.5073e+01	 2.8827e+05	 2.4849e+04	-1.1601e+01
 1.9462e+04	 2.0532e+03	 5.4554e+00	 5.8629e-01	 3.4315e+02	 2.0979e+03	-8.3866e+01	 1.5771e+05	 1.6949e+04	-9.3050e+00
 2.9193e+04	 2.0532e+03	 5.2862e+00	 7.0037e-01	 3.4316e+02	 2.1007e+03	-8.2453e+01	 8.8016e+04	 1.1661e+04	-7.5477e+00
 4.3789e+04	 2.0532e+03	 5.0656e+00	 8.0705e-01	 3.4316e+02	 2.1032e+03	-8.0948e+01	 5.0921e+04	 8.1127e+03	-6.2767e+00
 6.5684e+04	 2.0532e+03	 4.7950e+00	 8.8014e-01	 3.4315e+02	 2.1060e+03	-7.9599e+01	 3.1128e+04	 5.7138e+03	-5.4479e+00
 9.8526e+04	 2.0532e+03	 4.5071e+00	 8.9373e-01	 3.4316e+02	 2.1086e+03	-7.8784e+01	 2.0437e+04	 4.0524e+03	-5.0431e+00
 1.4779e+05	 2.0532e+03	 4.2227e+00	 8.4066e-01	 3.4315e+02	 2.1112e+03	-7.8741e+01	 1.4485e+04	 2.8836e+03	-5.0231e+00
 2.2168e+05	 2.0532e+03	 3.9851e+00	 7.4314e-01	 3.4315e+02	 2.1138e+03	-7.9437e+01	 1.0924e+04	 2.0370e+03	-5.3625e+00
 3.3253e+05	 2.0532e+03	 3.8028e+00	 6.3404e-01	 3.4315e+02	 2.1166e+03	-8.0534e+01	 8.5354e+03	 1.4231e+03	-5.9977e+00
 4.9879e+05	 2.0532e+03	-2.2513e+00	 4.7600e+01	 3.4315e+02	 2.1192e+03	 2.7079e+00	 7.5796e+01	-1.6025e+03	 4.7297e-02
 7.4818e+05	 2.0532e+03	 3.6038e+00	 3.5840e-01	 3.4316e+02	 2.1256e+03	-8.4321e+01	 6.7111e+03	 6.6742e+02	-1.0055e+01
 9.0000e+05	 2.0532e+03	 3.5660e+00	 3.1949e-01	 3.4317e+02	 2.1336e+03	-8.4880e+01	 6.2585e+03	 5.6072e+02	-1.1162e+01
 1.0000e+02	 2.1308e+03	 6.0402e+00	 6.2576e-02	 3.4316e+02	 2.1413e+03	-8.9406e+01	 2.8758e+08	 2.9793e+06	-9.6526e+01
 1.5000e+02	 2.1308e+03	 6.0236e+00	 6.9537e-02	 3.4316e+02	 2.1438e+03	-8.9339e+01	 1.7253e+08	 1.9917e+06	-8.6624e+01
 2.2500e+02	 2.1308e+03	 6.0105e+00	 7.8201e-02	 3.4317e+02	 2.1463e+03	-8.9255e+01	 1.0228e+08	 1.3307e+06	-7.6859e+01
 3.3750e+02	 2.1308e+03	 5.9930e+00	 8.9728e-02	 3.4316e+02	 2.1488e+03	-8.9142e+01	 5.9425e+07	 8.8972e+05	-6.6791e+01
 5.0625e+02	 2.1308e+03	 5.9730e+00	 1.0473e-01	 3.4317e+02	 2.1515e+03	-8.8996e+01	 3.3943e+07	 5.9513e+05	-5.7035e+01
 7.5938e+02	 2.1308e+03	 5.9498e+00	 1.2347e-01	 3.4316e+02	 2.1541e+03	-8.8811e+01	 1.9194e+07	 3.9830e+05	-4.8190e+01
 1.1391e+03	 2.1308e+03	 5.9226e+00	 1.4724e-01	 3.4317e+02	 2.1569e+03	-8.8576e+01	 1.0730e+07	 2.6675e+05	-4.0224e+01
 1.7086e+03	 2.1308e+03	 5.8899e+00	 1.7686e-01	 3.4316e+02	 2.1594e+03	-8.8280e+01	 5.9554e+06	 1.7882e+05	-3.3303e+01
 2.5629e+03	 2.1308e+03	 5.8512e+00	 2.1436e-01	 3.4316e+02	 2.1621e+03	-8.7902e+01	 3.2756e+06	 1.2000e+05	-2.7295e+01
 3.8443e+03	 2.1308e+03	 5.8035e+00	 2.6132e-01	 3.4316e+02	 2.1648e+03	-8.7422e+01	 1.7913e+06	 8.0659e+04	-2.2208e+01
 5.7665e+03	 2.1308e+03	 5.7448e+00	 3.2027e-01	 3.4316e+02	 2.1676e+03	-8.6809e+01	 9.7442e+05	 5.4323e+04	-1.7938e+01
 8.6498e+03	 2.1308e+03	 5.6704e+00	 3.9339e-01	 3.4316e+02	 2.1702e+03	-8.6031e+01	 5.2886e+05	 3.6690e+04	-1.4414e+01
 1.2975e+04	 2.1308e+03	 5.5740e+00	 4.8258e-01	 3.4316e+02	 2.1729e+03	-8.5052e+01	 2.8741e+05	 2.4883e+04	-1.1550e+01
 1.9462e+04	 2.1308e+03	 5.4468e+00	 5.8693e-01	 3.4316e+02	 2.1755e+03	-8.3850e+01	 1.5754e+05	 1.6976e+04	-9.2802e+00
 2.9193e+04	 2.1308e+03	 5.2775e+00	 6.9999e-01	 3.4315e+02	 2.1783e+03	-8.2444e+01	 8.8064e+04	 1.1681e+04	-7.5393e+00
