Repository: maxwolters02/bachelor-thesis

File: data/Daten final/PEI5mgmL_90°C_Abs.TXT (part 2 of 9)
PEI 25 kg/mol, 2 mg/ml from Ethanol on B 10 x 15 mm + H 1x1 mm, 70 nm, 30 µm, Absorption, 23.4.2026, 10:30
Diameter[mm] 1.128e+00  Thickness[mm] 1.000e-04  Spacer Capacity[pF] 0.000e+00  Spacer Area[mm^2] 0.000e+00
Fixed value(s) :  AC Volt  [Vrms]=1.000
 Freq. [Hz]	 Time  [s]	 Eps'   	 Eps''  	M Temp [K]	M Time M[s]	  Phi [Deg]	 Zp' [Ohms]	 Zp'' [Ohms]	Tan(Phi) 
 1.4779e+05	 1.0500e+03	 4.8012e+00	 7.9281e-01	 3.6316e+02	 1.1129e+03	-8.0623e+01	 1.5359e+04	 2.5362e+03	-6.0559e+00
 2.2168e+05	 1.0500e+03	 4.5462e+00	 8.3632e-01	 3.6316e+02	 1.1154e+03	-7.9576e+01	 9.7065e+03	 1.7856e+03	-5.4359e+00
 3.3253e+05	 1.0500e+03	 4.2856e+00	 8.3354e-01	 3.6317e+02	 1.1180e+03	-7.8993e+01	 6.4926e+03	 1.2628e+03	-5.1414e+00
 4.9879e+05	 1.0500e+03	-4.8944e+00	 5.2477e+01	 3.6317e+02	 1.1207e+03	 5.3284e+00	 6.8751e+01	-7.3714e+02	 9.3267e-02
 7.4818e+05	 1.0500e+03	 3.8604e+00	 5.9514e-01	 3.6315e+02	 1.1269e+03	-8.1236e+01	 4.0415e+03	 6.2306e+02	-6.4865e+00
 9.0000e+05	 1.0500e+03	 3.7827e+00	 5.4225e-01	 3.6314e+02	 1.1346e+03	-8.1842e+01	 3.6874e+03	 5.2860e+02	-6.9758e+00
 1.0000e+02	 1.1318e+03	 6.1203e+00	 1.0314e-01	 3.6313e+02	 1.1424e+03	-8.9034e+01	 1.7447e+08	 2.9403e+06	-5.9337e+01
 1.5000e+02	 1.1318e+03	 6.1004e+00	 1.0356e-01	 3.6313e+02	 1.1449e+03	-8.9027e+01	 1.1585e+08	 1.9666e+06	-5.8907e+01
 2.2500e+02	 1.1318e+03	 6.0771e+00	 1.0527e-01	 3.6313e+02	 1.1475e+03	-8.9008e+01	 7.5980e+07	 1.3161e+06	-5.7731e+01
 3.3750e+02	 1.1318e+03	 6.0538e+00	 1.1183e-01	 3.6313e+02	 1.1501e+03	-8.8942e+01	 4.7682e+07	 8.8078e+05	-5.4136e+01
 5.0625e+02	 1.1318e+03	 6.0282e+00	 1.2144e-01	 3.6313e+02	 1.1528e+03	-8.8846e+01	 2.9272e+07	 5.8968e+05	-4.9641e+01
 7.5938e+02	 1.1318e+03	 5.9997e+00	 1.3442e-01	 3.6313e+02	 1.1554e+03	-8.8717e+01	 1.7630e+07	 3.9499e+05	-4.4634e+01
 1.1391e+03	 1.1318e+03	 5.9680e+00	 1.5121e-01	 3.6315e+02	 1.1605e+03	-8.8549e+01	 1.0448e+07	 2.6472e+05	-3.9468e+01
 1.7086e+03	 1.1318e+03	 5.9319e+00	 1.7118e-01	 3.6314e+02	 1.1629e+03	-8.8347e+01	 6.1529e+06	 1.7756e+05	-3.4653e+01
 2.5629e+03	 1.1318e+03	 5.8911e+00	 1.9621e-01	 3.6315e+02	 1.1657e+03	-8.8092e+01	 3.5786e+06	 1.1919e+05	-3.0024e+01
 3.8443e+03	 1.1318e+03	 5.8438e+00	 2.2663e-01	 3.6315e+02	 1.1681e+03	-8.7779e+01	 2.0655e+06	 8.0104e+04	-2.5785e+01
 5.7665e+03	 1.1318e+03	 5.7886e+00	 2.6300e-01	 3.6315e+02	 1.1709e+03	-8.7399e+01	 1.1866e+06	 5.3912e+04	-2.2010e+01
 8.6498e+03	 1.1318e+03	 5.7237e+00	 3.0624e-01	 3.6316e+02	 1.1734e+03	-8.6937e+01	 6.7936e+05	 3.6349e+04	-1.8690e+01
 1.2975e+04	 1.1318e+03	 5.6470e+00	 3.5675e-01	 3.6316e+02	 1.1763e+03	-8.6385e+01	 3.8878e+05	 2.4561e+04	-1.5829e+01
 1.9462e+04	 1.1318e+03	 5.5567e+00	 4.1518e-01	 3.6316e+02	 1.1788e+03	-8.5727e+01	 2.2271e+05	 1.6641e+04	-1.3384e+01
 2.9193e+04	 1.1318e+03	 5.4492e+00	 4.8144e-01	 3.6317e+02	 1.1814e+03	-8.4951e+01	 1.2804e+05	 1.1312e+04	-1.1319e+01
 4.3789e+04	 1.1318e+03	 5.3213e+00	 5.5522e-01	 3.6316e+02	 1.1838e+03	-8.4043e+01	 7.4018e+04	 7.7230e+03	-9.5842e+00
 6.5684e+04	 1.1318e+03	 5.1681e+00	 6.3490e-01	 3.6317e+02	 1.1862e+03	-8.2996e+01	 4.3152e+04	 5.3013e+03	-8.1400e+00
 9.8526e+04	 1.1318e+03	 4.9839e+00	 7.1461e-01	 3.6317e+02	 1.1890e+03	-8.1840e+01	 2.5559e+04	 3.6648e+03	-6.9742e+00
 1.4779e+05	 1.1318e+03	 4.7638e+00	 7.8313e-01	 3.6317e+02	 1.1941e+03	-8.0665e+01	 1.5549e+04	 2.5561e+03	-6.0830e+00
 2.2168e+05	 1.1318e+03	 4.5236e+00	 8.2456e-01	 3.6317e+02	 1.1966e+03	-7.9669e+01	 9.8449e+03	 1.7945e+03	-5.4860e+00
 3.3253e+05	 1.1318e+03	 4.2591e+00	 8.1956e-01	 3.6317e+02	 1.1991e+03	-7.9108e+01	 6.6033e+03	 1.2707e+03	-5.1968e+00
 4.9879e+05	 1.1318e+03	-4.7503e+00	 5.2193e+01	 3.6318e+02	 1.2019e+03	 5.2004e+00	 6.9125e+01	-7.5951e+02	 9.1013e-02
 7.4818e+05	 1.1318e+03	 3.8431e+00	 5.8667e-01	 3.6317e+02	 1.2083e+03	-8.1320e+01	 4.0998e+03	 6.2586e+02	-6.5506e+00
 9.0000e+05	 1.1318e+03	 3.7671e+00	 5.3417e-01	 3.6317e+02	 1.2163e+03	-8.1929e+01	 3.7433e+03	 5.3078e+02	-7.0524e+00
 1.0000e+02	 1.2136e+03	 6.1180e+00	 1.0542e-01	 3.6317e+02	 1.2240e+03	-8.9013e+01	 1.7070e+08	 2.9415e+06	-5.8033e+01
 1.5000e+02	 1.2136e+03	 6.0947e+00	 1.0571e-01	 3.6317e+02	 1.2265e+03	-8.9006e+01	 1.1349e+08	 1.9685e+06	-5.7654e+01
 2.2500e+02	 1.2136e+03	 6.0738e+00	 1.0904e-01	 3.6317e+02	 1.2293e+03	-8.8971e+01	 7.3347e+07	 1.3168e+06	-5.5701e+01
 3.3750e+02	 1.2136e+03	 6.0495e+00	 1.1648e-01	 3.6317e+02	 1.2319e+03	-8.8897e+01	 4.5777e+07	 8.8140e+05	-5.1936e+01
 5.0625e+02	 1.2136e+03	 6.0227e+00	 1.2717e-01	 3.6317e+02	 1.2346e+03	-8.8790e+01	 2.7952e+07	 5.9022e+05	-4.7359e+01
 7.5938e+02	 1.2136e+03	 5.9928e+00	 1.4119e-01	 3.6316e+02	 1.2371e+03	-8.8650e+01	 1.6785e+07	 3.9544e+05	-4.2445e+01
 1.1391e+03	 1.2136e+03	 5.9585e+00	 1.5878e-01	 3.6316e+02	 1.2424e+03	-8.8474e+01	 9.9503e+06	 2.6514e+05	-3.7528e+01
 1.7086e+03	 1.2136e+03	 5.9200e+00	 1.8025e-01	 3.6315e+02	 1.2451e+03	-8.8256e+01	 5.8433e+06	 1.7791e+05	-3.2843e+01
 2.5629e+03	 1.2136e+03	 5.8766e+00	 2.0618e-01	 3.6315e+02	 1.2477e+03	-8.7991e+01	 3.4056e+06	 1.1948e+05	-2.8502e+01
 3.8443e+03	 1.2136e+03	 5.8261e+00	 2.3741e-01	 3.6315e+02	 1.2504e+03	-8.7667e+01	 1.9718e+06	 8.0346e+04	-2.4541e+01
 5.7665e+03	 1.2136e+03	 5.7675e+00	 2.7447e-01	 3.6315e+02	 1.2529e+03	-8.7275e+01	 1.1370e+06	 5.4109e+04	-2.1013e+01
 8.6498e+03	 1.2136e+03	 5.6991e+00	 3.1797e-01	 3.6314e+02	 1.2558e+03	-8.6807e+01	 6.5431e+05	 3.6506e+04	-1.7923e+01
 1.2975e+04	 1.2136e+03	 5.6183e+00	 3.6809e-01	 3.6314e+02	 1.2582e+03	-8.6252e+01	 3.7681e+05	 2.4687e+04	-1.5264e+01
 1.9462e+04	 1.2136e+03	 5.5241e+00	 4.2532e-01	 3.6314e+02	 1.2611e+03	-8.5597e+01	 2.1740e+05	 1.6739e+04	-1.2988e+01
 2.9193e+04	 1.2136e+03	 5.4130e+00	 4.8963e-01	 3.6315e+02	 1.2637e+03	-8.4831e+01	 1.2590e+05	 1.1388e+04	-1.1055e+01
 4.3789e+04	 1.2136e+03	 5.2823e+00	 5.6000e-01	 3.6315e+02	 1.2663e+03	-8.3948e+01	 7.3386e+04	 7.7800e+03	-9.4327e+00
 6.5684e+04	 1.2136e+03	 5.1275e+00	 6.3524e-01	 3.6315e+02	 1.2688e+03	-8.2938e+01	 4.3129e+04	 5.3432e+03	-8.0718e+00
 9.8526e+04	 1.2136e+03	 4.9436e+00	 7.1020e-01	 3.6315e+02	 1.2716e+03	-8.1825e+01	 2.5718e+04	 3.6946e+03	-6.9609e+00
 1.4779e+05	 1.2136e+03	 4.7260e+00	 7.7400e-01	 3.6315e+02	 1.2766e+03	-8.0699e+01	 1.5732e+04	 2.5765e+03	-6.1060e+00
 2.2168e+05	 1.2136e+03	 4.4905e+00	 8.1198e-01	 3.6315e+02	 1.2792e+03	-7.9750e+01	 9.9975e+03	 1.8078e+03	-5.5303e+00
 3.3253e+05	 1.2136e+03	 4.2314e+00	 8.0545e-01	 3.6314e+02	 1.2818e+03	-7.9223e+01	 6.7190e+03	 1.2790e+03	-5.2535e+00
 4.9879e+05	 1.2136e+03	-4.6045e+00	 5.1893e+01	 3.6314e+02	 1.2847e+03	 5.0705e+00	 6.9525e+01	-7.8356e+02	 8.8729e-02
 7.4818e+05	 1.2136e+03	 3.8249e+00	 5.7535e-01	 3.6314e+02	 1.2912e+03	-8.1446e+01	 4.1805e+03	 6.2884e+02	-6.6479e+00
 9.0000e+05	 1.2136e+03	 3.7509e+00	 5.2311e-01	 3.6314e+02	 1.2987e+03	-8.2061e+01	 3.8224e+03	 5.3308e+02	-7.1704e+00
 1.0000e+02	 1.2959e+03	 6.1153e+00	 1.0750e-01	 3.6315e+02	 1.3068e+03	-8.8993e+01	 1.6740e+08	 2.9427e+06	-5.6886e+01
 1.5000e+02	 1.2959e+03	 6.0908e+00	 1.0834e-01	 3.6316e+02	 1.3093e+03	-8.8981e+01	 1.1073e+08	 1.9697e+06	-5.6219e+01
 2.2500e+02	 1.2959e+03	 6.0699e+00	 1.1281e-01	 3.6315e+02	 1.3118e+03	-8.8935e+01	 7.0899e+07	 1.3177e+06	-5.3807e+01
 3.3750e+02	 1.2959e+03	 6.0445e+00	 1.2118e-01	 3.6315e+02	 1.3144e+03	-8.8851e+01	 4.4001e+07	 8.8213e+05	-4.9880e+01
 5.0625e+02	 1.2959e+03	 6.0165e+00	 1.3306e-01	 3.6316e+02	 1.3169e+03	-8.8733e+01	 2.6716e+07	 5.9083e+05	-4.5218e+01
 7.5938e+02	 1.2959e+03	 5.9851e+00	 1.4824e-01	 3.6316e+02	 1.3196e+03	-8.8581e+01	 1.5986e+07	 3.9595e+05	-4.0374e+01
 1.1391e+03	 1.2959e+03	 5.9492e+00	 1.6574e-01	 3.6316e+02	 1.3221e+03	-8.8404e+01	 9.5320e+06	 2.6556e+05	-3.5894e+01
 1.7086e+03	 1.2959e+03	 5.9089e+00	 1.8859e-01	 3.6316e+02	 1.3247e+03	-8.8172e+01	 5.5850e+06	 1.7825e+05	-3.1333e+01
 2.5629e+03	 1.2959e+03	 5.8629e+00	 2.1526e-01	 3.6316e+02	 1.3274e+03	-8.7897e+01	 3.2620e+06	 1.1976e+05	-2.7237e+01
 3.8443e+03	 1.2959e+03	 5.8097e+00	 2.4731e-01	 3.6317e+02	 1.3299e+03	-8.7562e+01	 1.8928e+06	 8.0573e+04	-2.3492e+01
 5.7665e+03	 1.2959e+03	 5.7482e+00	 2.8475e-01	 3.6316e+02	 1.3323e+03	-8.7164e+01	 1.0960e+06	 5.4290e+04	-2.0187e+01
 8.6498e+03	 1.2959e+03	 5.6766e+00	 3.2819e-01	 3.6316e+02	 1.3349e+03	-8.6691e+01	 6.3393e+05	 3.6650e+04	-1.7297e+01
 1.2975e+04	 1.2959e+03	 5.5927e+00	 3.7786e-01	 3.6315e+02	 1.3376e+03	-8.6135e+01	 3.6707e+05	 2.4800e+04	-1.4801e+01
 1.9462e+04	 1.2959e+03	 5.4952e+00	 4.3379e-01	 3.6315e+02	 1.3401e+03	-8.5486e+01	 2.1316e+05	 1.6827e+04	-1.2668e+01
 2.9193e+04	 1.2959e+03	 5.3808e+00	 4.9596e-01	 3.6315e+02	 1.3428e+03	-8.4734e+01	 1.2429e+05	 1.1456e+04	-1.0849e+01
 4.3789e+04	 1.2959e+03	 5.2477e+00	 5.6366e-01	 3.6315e+02	 1.3454e+03	-8.3869e+01	 7.2909e+04	 7.8312e+03	-9.3101e+00
 6.5684e+04	 1.2959e+03	 5.0919e+00	 6.3490e-01	 3.6315e+02	 1.3481e+03	-8.2893e+01	 4.3152e+04	 5.3806e+03	-8.0200e+00
 9.8526e+04	 1.2959e+03	 4.9084e+00	 7.0559e-01	 3.6314e+02	 1.3507e+03	-8.1820e+01	 2.5886e+04	 3.7211e+03	-6.9564e+00
 1.4779e+05	 1.2959e+03	 4.6936e+00	 7.6557e-01	 3.6314e+02	 1.3558e+03	-8.0736e+01	 1.5905e+04	 2.5943e+03	-6.1309e+00
 2.2168e+05	 1.2959e+03	 4.4626e+00	 8.0104e-01	 3.6315e+02	 1.3582e+03	-7.9824e+01	 1.0134e+04	 1.8190e+03	-5.5711e+00
 3.3253e+05	 1.2959e+03	 4.2085e+00	 7.9365e-01	 3.6315e+02	 1.3608e+03	-7.9320e+01	 6.8189e+03	 1.2859e+03	-5.3027e+00
 4.9879e+05	 1.2959e+03	-4.4847e+00	 5.1646e+01	 3.6315e+02	 1.3636e+03	 4.9629e+00	 6.9858e+01	-8.0448e+02	 8.6836e-02
 7.4818e+05	 1.2959e+03	 3.8100e+00	 5.6570e-01	 3.6315e+02	 1.3701e+03	-8.1554e+01	 4.2518e+03	 6.3131e+02	-6.7349e+00
 9.0000e+05	 1.2959e+03	 3.7367e+00	 5.1620e-01	 3.6315e+02	 1.3781e+03	-8.2135e+01	 3.8735e+03	 5.3511e+02	-7.2388e+00
 1.0000e+02	 1.3753e+03	 6.1126e+00	 1.0963e-01	 3.6315e+02	 1.3860e+03	-8.8972e+01	 1.6414e+08	 2.9440e+06	-5.5754e+01
 1.5000e+02	 1.3753e+03	 6.0913e+00	 1.1172e-01	 3.6315e+02	 1.3885e+03	-8.8949e+01	 1.0739e+08	 1.9695e+06	-5.4526e+01
 2.2500e+02	 1.3753e+03	 6.0663e+00	 1.1645e-01	 3.6315e+02	 1.3910e+03	-8.8900e+01	 6.8682e+07	 1.3185e+06	-5.2093e+01
 3.3750e+02	 1.3753e+03	 6.0401e+00	 1.2565e-01	 3.6315e+02	 1.3938e+03	-8.8808e+01	 4.2436e+07	 8.8278e+05	-4.8070e+01
 5.0625e+02	 1.3753e+03	 6.0108e+00	 1.3871e-01	 3.6315e+02	 1.3962e+03	-8.8678e+01	 2.5627e+07	 5.9139e+05	-4.3334e+01
 7.5938e+02	 1.3753e+03	 5.9775e+00	 1.5457e-01	 3.6316e+02	 1.3991e+03	-8.8519e+01	 1.5331e+07	 3.9645e+05	-3.8671e+01
 1.1391e+03	 1.3753e+03	 5.9402e+00	 1.7411e-01	 3.6315e+02	 1.4016e+03	-8.8321e+01	 9.0737e+06	 2.6596e+05	-3.4117e+01
 1.7086e+03	 1.3753e+03	 5.8973e+00	 1.9691e-01	 3.6315e+02	 1.4044e+03	-8.8088e+01	 5.3488e+06	 1.7860e+05	-2.9949e+01
 2.5629e+03	 1.3753e+03	 5.8490e+00	 2.2442e-01	 3.6315e+02	 1.4069e+03	-8.7803e+01	 3.1288e+06	 1.2005e+05	-2.6063e+01
 3.8443e+03	 1.3753e+03	 5.7932e+00	 2.5684e-01	 3.6315e+02	 1.4094e+03	-8.7461e+01	 1.8226e+06	 8.0804e+04	-2.2556e+01
 5.7665e+03	 1.3753e+03	 5.7289e+00	 2.9463e-01	 3.6315e+02	 1.4120e+03	-8.7056e+01	 1.0592e+06	 5.4474e+04	-1.9444e+01
 8.6498e+03	 1.3753e+03	 5.6541e+00	 3.3797e-01	 3.6315e+02	 1.4146e+03	-8.6579e+01	 6.1558e+05	 3.6796e+04	-1.6729e+01
 1.2975e+04	 1.3753e+03	 5.5671e+00	 3.8716e-01	 3.6315e+02	 1.4173e+03	-8.6022e+01	 3.5824e+05	 2.4914e+04	-1.4379e+01
 1.9462e+04	 1.3753e+03	 5.4664e+00	 4.4187e-01	 3.6315e+02	 1.4199e+03	-8.5379e+01	 2.0926e+05	 1.6915e+04	-1.2371e+01
 2.9193e+04	 1.3753e+03	 5.3495e+00	 5.0193e-01	 3.6315e+02	 1.4228e+03	-8.4640e+01	 1.2281e+05	 1.1523e+04	-1.0658e+01
 4.3789e+04	 1.3753e+03	 5.2144e+00	 5.6658e-01	 3.6316e+02	 1.4253e+03	-8.3799e+01	 7.2533e+04	 7.8812e+03	-9.2033e+00
 6.5684e+04	 1.3753e+03	 5.0579e+00	 6.3425e-01	 3.6315e+02	 1.4281e+03	-8.2853e+01	 4.3197e+04	 5.4167e+03	-7.9747e+00
 9.8526e+04	 1.3753e+03	 4.8754e+00	 7.0104e-01	 3.6315e+02	 1.4306e+03	-8.1817e+01	 2.6054e+04	 3.7463e+03	-6.9546e+00
 1.4779e+05	 1.3753e+03	 4.6632e+00	 7.5752e-01	 3.6315e+02	 1.4358e+03	-8.0773e+01	 1.6074e+04	 2.6112e+03	-6.1559e+00
 2.2168e+05	 1.3753e+03	 4.4361e+00	 7.9053e-01	 3.6315e+02	 1.4386e+03	-7.9896e+01	 1.0269e+04	 1.8299e+03	-5.6115e+00
 3.3253e+05	 1.3753e+03	 4.1862e+00	 7.8219e-01	 3.6315e+02	 1.4411e+03	-7.9416e+01	 6.9188e+03	 1.2928e+03	-5.3519e+00
 4.9879e+05	 1.3753e+03	-4.3657e+00	 5.1402e+01	 3.6314e+02	 1.4438e+03	 4.8547e+00	 7.0190e+01	-8.2641e+02	 8.4933e-02
 7.4818e+05	 1.3753e+03	 3.7945e+00	 5.5751e-01	 3.6314e+02	 1.4503e+03	-8.1642e+01	 4.3143e+03	 6.3387e+02	-6.8062e+00
 9.0000e+05	 1.3753e+03	 3.7230e+00	 5.0740e-01	 3.6315e+02	 1.4580e+03	-8.2239e+01	 3.9407e+03	 5.3707e+02	-7.3375e+00
 1.0000e+02	 1.4552e+03	 6.1105e+00	 1.1149e-01	 3.6316e+02	 1.4663e+03	-8.8955e+01	 1.6142e+08	 2.9451e+06	-5.4809e+01
 1.5000e+02	 1.4552e+03	 6.0859e+00	 1.1361e-01	 3.6315e+02	 1.4688e+03	-8.8931e+01	 1.0560e+08	 1.9713e+06	-5.3570e+01
 2.2500e+02	 1.4552e+03	 6.0628e+00	 1.2000e-01	 3.6316e+02	 1.4716e+03	-8.8866e+01	 6.6650e+07	 1.3192e+06	-5.0523e+01
 3.3750e+02	 1.4552e+03	 6.0356e+00	 1.3035e-01	 3.6315e+02	 1.4742e+03	-8.8763e+01	 4.0906e+07	 8.8344e+05	-4.6303e+01
 5.0625e+02	 1.4552e+03	 6.0048e+00	 1.4385e-01	 3.6316e+02	 1.4768e+03	-8.8628e+01	 2.4711e+07	 5.9198e+05	-4.1742e+01
 7.5938e+02	 1.4552e+03	 5.9702e+00	 1.6092e-01	 3.6316e+02	 1.4794e+03	-8.8456e+01	 1.4727e+07	 3.9694e+05	-3.7100e+01
 1.1391e+03	 1.4552e+03	 5.9309e+00	 1.8081e-01	 3.6316e+02	 1.4819e+03	-8.8254e+01	 8.7378e+06	 2.6638e+05	-3.2802e+01
 1.7086e+03	 1.4552e+03	 5.8862e+00	 2.0473e-01	 3.6316e+02	 1.4846e+03	-8.8008e+01	 5.1446e+06	 1.7894e+05	-2.8751e+01
 2.5629e+03	 1.4552e+03	 5.8356e+00	 2.3314e-01	 3.6316e+02	 1.4871e+03	-8.7712e+01	 3.0118e+06	 1.2033e+05	-2.5030e+01
 3.8443e+03	 1.4552e+03	 5.7771e+00	 2.6602e-01	 3.6315e+02	 1.4898e+03	-8.7364e+01	 1.7597e+06	 8.1029e+04	-2.1717e+01
 5.7665e+03	 1.4552e+03	 5.7096e+00	 3.0409e-01	 3.6315e+02	 1.4922e+03	-8.6951e+01	 1.0262e+06	 5.4657e+04	-1.8776e+01
 8.6498e+03	 1.4552e+03	 5.6321e+00	 3.4725e-01	 3.6316e+02	 1.4950e+03	-8.6472e+01	 5.9913e+05	 3.6940e+04	-1.6219e+01
 1.2975e+04	 1.4552e+03	 5.5419e+00	 3.9574e-01	 3.6316e+02	 1.4975e+03	-8.5915e+01	 3.5048e+05	 2.5027e+04	-1.4004e+01
 1.9462e+04	 1.4552e+03	 5.4383e+00	 4.4922e-01	 3.6315e+02	 1.5003e+03	-8.5278e+01	 2.0584e+05	 1.7003e+04	-1.2106e+01
 2.9193e+04	 1.4552e+03	 5.3189e+00	 5.0710e-01	 3.6315e+02	 1.5029e+03	-8.4554e+01	 1.2156e+05	 1.1590e+04	-1.0489e+01
 4.3789e+04	 1.4552e+03	 5.1823e+00	 5.6906e-01	 3.6315e+02	 1.5056e+03	-8.3734e+01	 7.2218e+04	 7.9300e+03	-9.1069e+00
 6.5684e+04	 1.4552e+03	 5.0252e+00	 6.3338e-01	 3.6315e+02	 1.5081e+03	-8.2816e+01	 4.3256e+04	 5.4519e+03	-7.9340e+00
 9.8526e+04	 1.4552e+03	 4.8437e+00	 6.9653e-01	 3.6315e+02	 1.5106e+03	-8.1817e+01	 2.6223e+04	 3.7709e+03	-6.9541e+00
 1.4779e+05	 1.4552e+03	 4.6339e+00	 7.4984e-01	 3.6315e+02	 1.5156e+03	-8.0808e+01	 1.6239e+04	 2.6277e+03	-6.1798e+00
 2.2168e+05	 1.4552e+03	 4.4105e+00	 7.8076e-01	 3.6315e+02	 1.5183e+03	-7.9961e+01	 1.0397e+04	 1.8406e+03	-5.6489e+00
 3.3253e+05	 1.4552e+03	 4.1648e+00	 7.7151e-01	 3.6315e+02	 1.5209e+03	-7.9505e+01	 7.0146e+03	 1.2994e+03	-5.3983e+00
 4.9879e+05	 1.4552e+03	-4.2547e+00	 5.1170e+01	 3.6314e+02	 1.5238e+03	 4.7531e+00	 7.0507e+01	-8.4797e+02	 8.3148e-02
 7.4818e+05	 1.4552e+03	 3.7804e+00	 5.4926e-01	 3.6314e+02	 1.5302e+03	-8.1733e+01	 4.3791e+03	 6.3624e+02	-6.8827e+00
 9.0000e+05	 1.4552e+03	 3.7095e+00	 5.0102e-01	 3.6315e+02	 1.5380e+03	-8.2308e+01	 3.9909e+03	 5.3903e+02	-7.4039e+00
 1.0000e+02	 1.5352e+03	 6.1083e+00	 1.1345e-01	 3.6314e+02	 1.5462e+03	-8.8936e+01	 1.5863e+08	 2.9461e+06	-5.3842e+01
 1.5000e+02	 1.5352e+03	 6.0836e+00	 1.1688e-01	 3.6315e+02	 1.5487e+03	-8.8899e+01	 1.0264e+08	 1.9721e+06	-5.2048e+01
 2.2500e+02	 1.5352e+03	 6.0594e+00	 1.2366e-01	 3.6315e+02	 1.5514e+03	-8.8831e+01	 6.4677e+07	 1.3200e+06	-4.9000e+01
 3.3750e+02	 1.5352e+03	 6.0312e+00	 1.3475e-01	 3.6315e+02	 1.5541e+03	-8.8720e+01	 3.9569e+07	 8.8408e+05	-4.4758e+01
 5.0625e+02	 1.5352e+03	 5.9993e+00	 1.4940e-01	 3.6315e+02	 1.5568e+03	-8.8573e+01	 2.3793e+07	 5.9252e+05	-4.0155e+01
 7.5938e+02	 1.5352e+03	 5.9629e+00	 1.6711e-01	 3.6315e+02	 1.5594e+03	-8.8395e+01	 1.4181e+07	 3.9742e+05	-3.5682e+01
 1.1391e+03	 1.5352e+03	 5.9219e+00	 1.8773e-01	 3.6315e+02	 1.5620e+03	-8.8184e+01	 8.4158e+06	 2.6679e+05	-3.1545e+01
 1.7086e+03	 1.5352e+03	 5.8751e+00	 2.1271e-01	 3.6316e+02	 1.5646e+03	-8.7927e+01	 4.9516e+06	 1.7927e+05	-2.7620e+01
 2.5629e+03	 1.5352e+03	 5.8222e+00	 2.4137e-01	 3.6315e+02	 1.5671e+03	-8.7626e+01	 2.9090e+06	 1.2060e+05	-2.4121e+01
 3.8443e+03	 1.5352e+03	 5.7613e+00	 2.7468e-01	 3.6315e+02	 1.5696e+03	-8.7270e+01	 1.7042e+06	 8.1251e+04	-2.0975e+01
 5.7665e+03	 1.5352e+03	 5.6913e+00	 3.1285e-01	 3.6315e+02	 1.5720e+03	-8.6854e+01	 9.9750e+05	 5.4833e+04	-1.8192e+01
 8.6498e+03	 1.5352e+03	 5.6109e+00	 3.5591e-01	 3.6315e+02	 1.5748e+03	-8.6370e+01	 5.8455e+05	 3.7080e+04	-1.5765e+01
 1.2975e+04	 1.5352e+03	 5.5182e+00	 4.0359e-01	 3.6315e+02	 1.5772e+03	-8.5817e+01	 3.4366e+05	 2.5135e+04	-1.3673e+01
 1.9462e+04	 1.5352e+03	 5.4120e+00	 4.5574e-01	 3.6315e+02	 1.5798e+03	-8.5186e+01	 2.0289e+05	 1.7085e+04	-1.1875e+01
 2.9193e+04	 1.5352e+03	 5.2905e+00	 5.1179e-01	 3.6315e+02	 1.5824e+03	-8.4475e+01	 1.2045e+05	 1.1652e+04	-1.0337e+01
 4.3789e+04	 1.5352e+03	 5.1525e+00	 5.7088e-01	 3.6315e+02	 1.5850e+03	-8.3678e+01	 7.1987e+04	 7.9760e+03	-9.0255e+00
 6.5684e+04	 1.5352e+03	 4.9947e+00	 6.3216e-01	 3.6315e+02	 1.5877e+03	-8.2787e+01	 4.3339e+04	 5.4852e+03	-7.9011e+00
 9.8526e+04	 1.5352e+03	 4.8143e+00	 6.9202e-01	 3.6314e+02	 1.5906e+03	-8.1820e+01	 2.6393e+04	 3.7939e+03	-6.9568e+00
 1.4779e+05	 1.5352e+03	 4.6065e+00	 7.4260e-01	 3.6314e+02	 1.5955e+03	-8.0842e+01	 1.6397e+04	 2.6433e+03	-6.2033e+00
 2.2168e+05	 1.5352e+03	 4.3866e+00	 7.7150e-01	 3.6314e+02	 1.5981e+03	-8.0025e+01	 1.0522e+04	 1.8506e+03	-5.6858e+00
 3.3253e+05	 1.5352e+03	 4.1448e+00	 7.6141e-01	 3.6314e+02	 1.6006e+03	-7.9591e+01	 7.1077e+03	 1.3057e+03	-5.4436e+00
 4.9879e+05	 1.5352e+03	-4.1498e+00	 5.0951e+01	 3.6314e+02	 1.6036e+03	 4.6564e+00	 7.0811e+01	-8.6940e+02	 8.1448e-02
 7.4818e+05	 1.5352e+03	 3.7670e+00	 5.4201e-01	 3.6315e+02	 1.6101e+03	-8.1812e+01	 4.4377e+03	 6.3851e+02	-6.9501e+00
 9.0000e+05	 1.5352e+03	 3.6974e+00	 4.9419e-01	 3.6315e+02	 1.6176e+03	-8.2387e+01	 4.0460e+03	 5.4079e+02	-7.4818e+00
 1.0000e+02	 1.6148e+03	 6.1063e+00	 1.1544e-01	 3.6316e+02	 1.6258e+03	-8.8917e+01	 1.5588e+08	 2.9471e+06	-5.2894e+01
 1.5000e+02	 1.6148e+03	 6.0820e+00	 1.1831e-01	 3.6316e+02	 1.6283e+03	-8.8886e+01	 1.0141e+08	 1.9726e+06	-5.1408e+01
 2.2500e+02	 1.6148e+03	 6.0562e+00	 1.2679e-01	 3.6316e+02	 1.6310e+03	-8.8801e+01	 6.3081e+07	 1.3206e+06	-4.7766e+01
 3.3750e+02	 1.6148e+03	 6.0272e+00	 1.3906e-01	 3.6316e+02	 1.6336e+03	-8.8678e+01	 3.8343e+07	 8.8467e+05	-4.3342e+01
 5.0625e+02	 1.6148e+03	 5.9941e+00	 1.5462e-01	 3.6317e+02	 1.6363e+03	-8.8522e+01	 2.2990e+07	 5.9304e+05	-3.8766e+01
 7.5938e+02	 1.6148e+03	 5.9562e+00	 1.7286e-01	 3.6316e+02	 1.6389e+03	-8.8338e+01	 1.3709e+07	 3.9787e+05	-3.4456e+01
 1.1391e+03	 1.6148e+03	 5.9132e+00	 1.9466e-01	 3.6316e+02	 1.6416e+03	-8.8115e+01	 8.1160e+06	 2.6718e+05	-3.0377e+01
 1.7086e+03	 1.6148e+03	 5.8645e+00	 2.2006e-01	 3.6316e+02	 1.6442e+03	-8.7851e+01	 4.7862e+06	 1.7960e+05	-2.6650e+01
 2.5629e+03	 1.6148e+03	 5.8093e+00	 2.4930e-01	 3.6316e+02	 1.6470e+03	-8.7543e+01	 2.8165e+06	 1.2087e+05	-2.3302e+01
 3.8443e+03	 1.6148e+03	 5.7461e+00	 2.8290e-01	 3.6316e+02	 1.6495e+03	-8.7181e+01	 1.6547e+06	 8.1465e+04	-2.0312e+01
 5.7665e+03	 1.6148e+03	 5.6735e+00	 3.2107e-01	 3.6317e+02	 1.6523e+03	-8.6761e+01	 9.7198e+05	 5.5005e+04	-1.7671e+01
 8.6498e+03	 1.6148e+03	 5.5905e+00	 3.6388e-01	 3.6316e+02	 1.6550e+03	-8.6276e+01	 5.7175e+05	 3.7215e+04	-1.5364e+01
 1.2975e+04	 1.6148e+03	 5.4952e+00	 4.1082e-01	 3.6316e+02	 1.6576e+03	-8.5725e+01	 3.3761e+05	 2.5240e+04	-1.3376e+01
 1.9462e+04	 1.6148e+03	 5.3865e+00	 4.6157e-01	 3.6316e+02	 1.6602e+03	-8.5102e+01	 2.0033e+05	 1.7166e+04	-1.1670e+01
 2.9193e+04	 1.6148e+03	 5.2631e+00	 5.1583e-01	 3.6317e+02	 1.6630e+03	-8.4402e+01	 1.1950e+05	 1.1712e+04	-1.0203e+01
 4.3789e+04	 1.6148e+03	 5.1239e+00	 5.7230e-01	 3.6316e+02	 1.6654e+03	-8.3627e+01	 7.1809e+04	 8.0205e+03	-8.9531e+00
 6.5684e+04	 1.6148e+03	 4.9662e+00	 6.3068e-01	 3.6315e+02	 1.6679e+03	-8.2762e+01	 4.3441e+04	 5.5168e+03	-7.8743e+00
 9.8526e+04	 1.6148e+03	 4.7865e+00	 6.8766e-01	 3.6316e+02	 1.6706e+03	-8.1824e+01	 2.6561e+04	 3.8159e+03	-6.9606e+00
 1.4779e+05	 1.6148e+03	 4.5811e+00	 7.3565e-01	 3.6314e+02	 1.6758e+03	-8.0877e+01	 1.6552e+04	 2.6580e+03	-6.2273e+00
 2.2168e+05	 1.6148e+03	 4.3645e+00	 7.6262e-01	 3.6315e+02	 1.6782e+03	-8.0089e+01	 1.0645e+04	 1.8600e+03	-5.7230e+00
 3.3253e+05	 1.6148e+03	 4.1263e+00	 7.5211e-01	 3.6315e+02	 1.6808e+03	-7.9670e+01	 7.1955e+03	 1.3115e+03	-5.4863e+00
 4.9879e+05	 1.6148e+03	-4.0525e+00	 5.0747e+01	 3.6315e+02	 1.6836e+03	 4.5657e+00	 7.1096e+01	-8.9029e+02	 7.9856e-02
 7.4818e+05	 1.6148e+03	 3.7543e+00	 5.3487e-01	 3.6315e+02	 1.6899e+03	-8.1892e+01	 4.4969e+03	 6.4066e+02	-7.0191e+00
 9.0000e+05	 1.6148e+03	 3.6859e+00	 4.8713e-01	 3.6315e+02	 1.6976e+03	-8.2471e+01	 4.1047e+03	 5.4249e+02	-7.5665e+00
 1.0000e+02	 1.6948e+03	 6.1041e+00	 1.1731e-01	 3.6315e+02	 1.7057e+03	-8.8899e+01	 1.5340e+08	 2.9481e+06	-5.2033e+01
 1.5000e+02	 1.6948e+03	 6.0808e+00	 1.2297e-01	 3.6315e+02	 1.7084e+03	-8.8841e+01	 9.7562e+07	 1.9730e+06	-4.9450e+01
 2.2500e+02	 1.6948e+03	 6.0530e+00	 1.3060e-01	 3.6315e+02	 1.7110e+03	-8.8764e+01	 6.1241e+07	 1.3213e+06	-4.6348e+01
 3.3750e+02	 1.6948e+03	 6.0228e+00	 1.4342e-01	 3.6315e+02	 1.7136e+03	-8.8636e+01	 3.7178e+07	 8.8531e+05	-4.1995e+01
 5.0625e+02	 1.6948e+03	 5.9884e+00	 1.5967e-01	 3.6314e+02	 1.7162e+03	-8.8473e+01	 2.2262e+07	 5.9360e+05	-3.7504e+01
 7.5938e+02	 1.6948e+03	 5.9488e+00	 1.7907e-01	 3.6315e+02	 1.7188e+03	-8.8276e+01	 1.3234e+07	 3.9837e+05	-3.3221e+01
 1.1391e+03	 1.6948e+03	 5.9042e+00	 2.0178e-01	 3.6314e+02	 1.7216e+03	-8.8043e+01	 7.8298e+06	 2.6758e+05	-2.9261e+01
 1.7086e+03	 1.6948e+03	 5.8533e+00	 2.2754e-01	 3.6314e+02	 1.7241e+03	-8.7774e+01	 4.6289e+06	 1.7994e+05	-2.5724e+01
 2.5629e+03	 1.6948e+03	 5.7962e+00	 2.5700e-01	 3.6314e+02	 1.7270e+03	-8.7461e+01	 2.7321e+06	 1.2114e+05	-2.2553e+01
 3.8443e+03	 1.6948e+03	 5.7305e+00	 2.9117e-01	 3.6314e+02	 1.7294e+03	-8.7091e+01	 1.6077e+06	 8.1687e+04	-1.9681e+01
 5.7665e+03	 1.6948e+03	 5.6556e+00	 3.2919e-01	 3.6315e+02	 1.7321e+03	-8.6669e+01	 9.4801e+05	 5.5179e+04	-1.7181e+01
 8.6498e+03	 1.6948e+03	 5.5698e+00	 3.7149e-01	 3.6315e+02	 1.7346e+03	-8.6184e+01	 5.6003e+05	 3.7353e+04	-1.4993e+01
 1.2975e+04	 1.6948e+03	 5.4722e+00	 4.1768e-01	 3.6315e+02	 1.7371e+03	-8.5635e+01	 3.3207e+05	 2.5346e+04	-1.3101e+01
 1.9462e+04	 1.6948e+03	 5.3614e+00	 4.6701e-01	 3.6315e+02	 1.7398e+03	-8.5022e+01	 1.9799e+05	 1.7247e+04	-1.1480e+01
 2.9193e+04	 1.6948e+03	 5.2363e+00	 5.1918e-01	 3.6314e+02	 1.7423e+03	-8.4338e+01	 1.1873e+05	 1.1772e+04	-1.0086e+01
 4.3789e+04	 1.6948e+03	 5.0960e+00	 5.7362e-01	 3.6314e+02	 1.7450e+03	-8.3578e+01	 7.1644e+04	 8.0644e+03	-8.8840e+00
 6.5684e+04	 1.6948e+03	 4.9383e+00	 6.2926e-01	 3.6314e+02	 1.7474e+03	-8.2738e+01	 4.3539e+04	 5.5480e+03	-7.8477e+00
 9.8526e+04	 1.6948e+03	 4.7596e+00	 6.8348e-01	 3.6314e+02	 1.7500e+03	-8.1828e+01	 2.6724e+04	 3.8375e+03	-6.9638e+00
 1.4779e+05	 1.6948e+03	 4.5563e+00	 7.2912e-01	 3.6314e+02	 1.7552e+03	-8.0908e+01	 1.6700e+04	 2.6725e+03	-6.2490e+00
 2.2168e+05	 1.6948e+03	 4.3429e+00	 7.5439e-01	 3.6314e+02	 1.7579e+03	-8.0146e+01	 1.0761e+04	 1.8692e+03	-5.7568e+00
 3.3253e+05	 1.6948e+03	 4.1081e+00	 7.4293e-01	 3.6314e+02	 1.7608e+03	-7.9749e+01	 7.2845e+03	 1.3174e+03	-5.5296e+00
 4.9879e+05	 1.6948e+03	-3.9577e+00	 5.0547e+01	 3.6314e+02	 1.7636e+03	 4.4769e+00	 7.1377e+01	-9.1162e+02	 7.8296e-02
 7.4818e+05	 1.6948e+03	 3.7429e+00	 5.2330e-01	 3.6315e+02	 1.7703e+03	-8.2041e+01	 4.5963e+03	 6.4262e+02	-7.1524e+00
 9.0000e+05	 1.6948e+03	 3.6747e+00	 4.8030e-01	 3.6315e+02	 1.7780e+03	-8.2553e+01	 4.1631e+03	 5.4413e+02	-7.6508e+00
 1.0000e+02	 1.7752e+03	 6.1024e+00	 1.1939e-01	 3.6315e+02	 1.7857e+03	-8.8879e+01	 1.5073e+08	 2.9490e+06	-5.1112e+01
 1.5000e+02	 1.7752e+03	 6.0809e+00	 1.2212e-01	 3.6315e+02	 1.7886e+03	-8.8850e+01	 9.8241e+07	 1.9729e+06	-4.9795e+01
 2.2500e+02	 1.7752e+03	 6.0498e+00	 1.3392e-01	 3.6315e+02	 1.7910e+03	-8.8732e+01	 5.9725e+07	 1.3220e+06	-4.5177e+01
 3.3750e+02	 1.7752e+03	 6.0186e+00	 1.4771e-01	 3.6315e+02	 1.7939e+03	-8.8594e+01	 3.6097e+07	 8.8593e+05	-4.0745e+01
 5.0625e+02	 1.7752e+03	 5.9828e+00	 1.6481e-01	 3.6314e+02	 1.7963e+03	-8.8422e+01	 2.1569e+07	 5.9415e+05	-3.6302e+01
 7.5938e+02	 1.7752e+03	 5.9422e+00	 1.8478e-01	 3.6315e+02	 1.7993e+03	-8.8219e+01	 1.2825e+07	 3.9881e+05	-3.2159e+01
 1.1391e+03	 1.7752e+03	 5.8954e+00	 2.0832e-01	 3.6315e+02	 1.8018e+03	-8.7976e+01	 7.5837e+06	 2.6798e+05	-2.8299e+01
 1.7086e+03	 1.7752e+03	 5.8432e+00	 2.3448e-01	 3.6315e+02	 1.8045e+03	-8.7702e+01	 4.4919e+06	 1.8025e+05	-2.4920e+01
 2.5629e+03	 1.7752e+03	 5.7836e+00	 2.6463e-01	 3.6316e+02	 1.8071e+03	-8.7380e+01	 2.6534e+06	 1.2141e+05	-2.1855e+01
 3.8443e+03	 1.7752e+03	 5.7158e+00	 2.9859e-01	 3.6315e+02	 1.8098e+03	-8.7010e+01	 1.5677e+06	 8.1897e+04	-1.9143e+01
 5.7665e+03	 1.7752e+03	 5.6387e+00	 3.3671e-01	 3.6315e+02	 1.8122e+03	-8.6583e+01	 9.2684e+05	 5.5345e+04	-1.6746e+01
 8.6498e+03	 1.7752e+03	 5.5507e+00	 3.7858e-01	 3.6315e+02	 1.8148e+03	-8.6098e+01	 5.4955e+05	 3.7482e+04	-1.4662e+01
 1.2975e+04	 1.7752e+03	 5.4508e+00	 4.2380e-01	 3.6316e+02	 1.8172e+03	-8.5554e+01	 3.2727e+05	 2.5446e+04	-1.2862e+01
 1.9462e+04	 1.7752e+03	 5.3380e+00	 4.7185e-01	 3.6316e+02	 1.8198e+03	-8.4948e+01	 1.9596e+05	 1.7322e+04	-1.1313e+01
 2.9193e+04	 1.7752e+03	 5.2115e+00	 5.2215e-01	 3.6316e+02	 1.8224e+03	-8.4279e+01	 1.1806e+05	 1.1828e+04	-9.9808e+00
 4.3789e+04	 1.7752e+03	 5.0705e+00	 5.7435e-01	 3.6315e+02	 1.8249e+03	-8.3537e+01	 7.1552e+04	 8.1049e+03	-8.8282e+00
 6.5684e+04	 1.7752e+03	 4.9130e+00	 6.2752e-01	 3.6315e+02	 1.8273e+03	-8.2721e+01	 4.3660e+04	 5.5766e+03	-7.8292e+00
 9.8526e+04	 1.7752e+03	 4.7353e+00	 6.7922e-01	 3.6316e+02	 1.8301e+03	-8.1837e+01	 2.6891e+04	 3.8572e+03	-6.9716e+00
 1.4779e+05	 1.7752e+03	 4.5463e+00	 7.2360e-01	 3.6316e+02	 1.8325e+03	-8.0957e+01	 1.6828e+04	 2.6783e+03	-6.2830e+00
 2.2168e+05	 1.7752e+03	 4.3242e+00	 7.4693e-01	 3.6316e+02	 1.8350e+03	-8.0200e+01	 1.0868e+04	 1.8773e+03	-5.7893e+00
 3.3253e+05	 1.7752e+03	 4.0925e+00	 7.3488e-01	 3.6316e+02	 1.8379e+03	-7.9820e+01	 7.3642e+03	 1.3224e+03	-5.5689e+00
 4.9879e+05	 1.7752e+03	-3.8761e+00	 5.0376e+01	 3.6316e+02	 1.8408e+03	 4.3998e+00	 7.1619e+01	-9.3081e+02	 7.6943e-02
 7.4818e+05	 1.7752e+03	 3.7316e+00	 5.2129e-01	 3.6317e+02	 1.8472e+03	-8.2047e+01	 4.6140e+03	 6.4457e+02	-7.1583e+00
 9.0000e+05	 1.7752e+03	 3.6649e+00	 4.7589e-01	 3.6317e+02	 1.8550e+03	-8.2601e+01	 4.2016e+03	 5.4559e+02	-7.7011e+00
 1.0000e+02	 1.8522e+03	 6.1005e+00	 1.2111e-01	 3.6316e+02	 1.8631e+03	-8.8863e+01	 1.4860e+08	 2.9499e+06	-5.0373e+01
 1.5000e+02	 1.8522e+03	 6.0770e+00	 1.2505e-01	 3.6316e+02	 1.8655e+03	-8.8821e+01	 9.5937e+07	 1.9742e+06	-4.8596e+01
 2.2500e+02	 1.8522e+03	 6.0471e+00	 1.3718e-01	 3.6315e+02	 1.8683e+03	-8.8700e+01	 5.8305e+07	 1.3226e+06	-4.4083e+01
 3.3750e+02	 1.8522e+03	 6.0150e+00	 1.5179e-01	 3.6315e+02	 1.8709e+03	-8.8554e+01	 3.5127e+07	 8.8646e+05	-3.9626e+01
 5.0625e+02	 1.8522e+03	 5.9780e+00	 1.6967e-01	 3.6315e+02	 1.8736e+03	-8.8374e+01	 2.0951e+07	 5.9463e+05	-3.5234e+01
 7.5938e+02	 1.8522e+03	 5.9356e+00	 1.9060e-01	 3.6314e+02	 1.8764e+03	-8.8161e+01	 1.2433e+07	 3.9925e+05	-3.1142e+01
 1.1391e+03	 1.8522e+03	 5.8879e+00	 2.1415e-01	 3.6314e+02	 1.8791e+03	-8.7917e+01	 7.3773e+06	 2.6833e+05	-2.7494e+01
 1.7086e+03	 1.8522e+03	 5.8329e+00	 2.4110e-01	 3.6314e+02	 1.8816e+03	-8.7633e+01	 4.3685e+06	 1.8057e+05	-2.4193e+01
 2.5629e+03	 1.8522e+03	 5.7713e+00	 2.7177e-01	 3.6313e+02	 1.8843e+03	-8.7304e+01	 2.5837e+06	 1.2166e+05	-2.1236e+01
 3.8443e+03	 1.8522e+03	 5.7013e+00	 3.0571e-01	 3.6314e+02	 1.8868e+03	-8.6931e+01	 1.5312e+06	 8.2105e+04	-1.8650e+01
 5.7665e+03	 1.8522e+03	 5.6219e+00	 3.4365e-01	 3.6312e+02	 1.8893e+03	-8.6502e+01	 9.0810e+05	 5.5510e+04	-1.6359e+01
 8.6498e+03	 1.8522e+03	 5.5317e+00	 3.8516e-01	 3.6313e+02	 1.8921e+03	-8.6017e+01	 5.4016e+05	 3.7610e+04	-1.4362e+01
 1.2975e+04	 1.8522e+03	 5.4297e+00	 4.2952e-01	 3.6314e+02	 1.8945e+03	-8.5477e+01	 3.2292e+05	 2.5544e+04	-1.2641e+01
 1.9462e+04	 1.8522e+03	 5.3150e+00	 4.7624e-01	 3.6314e+02	 1.8971e+03	-8.4880e+01	 1.9416e+05	 1.7397e+04	-1.1160e+01
 2.9193e+04	 1.8522e+03	 5.1872e+00	 5.2477e-01	 3.6314e+02	 1.8998e+03	-8.4223e+01	 1.1747e+05	 1.1884e+04	-9.8846e+00
 4.3789e+04	 1.8522e+03	 5.0454e+00	 5.7490e-01	 3.6313e+02	 1.9026e+03	-8.3500e+01	 7.1484e+04	 8.1452e+03	-8.7763e+00
 6.5684e+04	 1.8522e+03	 4.8878e+00	 6.2591e-01	 3.6314e+02	 1.9051e+03	-8.2703e+01	 4.3772e+04	 5.6053e+03	-7.8091e+00
 9.8526e+04	 1.8522e+03	 4.7110e+00	 6.7544e-01	 3.6314e+02	 1.9076e+03	-8.1841e+01	 2.7041e+04	 3.8770e+03	-6.9748e+00
 1.4779e+05	 1.8522e+03	 4.5241e+00	 7.1764e-01	 3.6313e+02	 1.9101e+03	-8.0987e+01	 1.6968e+04	 2.6915e+03	-6.3042e+00
 2.2168e+05	 1.8522e+03	 4.3042e+00	 7.3942e-01	 3.6314e+02	 1.9128e+03	-8.0252e+01	 1.0978e+04	 1.8860e+03	-5.8210e+00
 3.3253e+05	 1.8522e+03	 4.0753e+00	 7.2671e-01	 3.6313e+02	 1.9155e+03	-7.9889e+01	 7.4470e+03	 1.3280e+03	-5.6079e+00
 4.9879e+05	 1.8522e+03	-3.7872e+00	 5.0184e+01	 3.6314e+02	 1.9183e+03	 4.3157e+00	 7.1893e+01	-9.5266e+02	 7.5465e-02
 7.4818e+05	 1.8522e+03	 3.7199e+00	 5.1391e-01	 3.6313e+02	 1.9248e+03	-8.2134e+01	 4.6803e+03	 6.4658e+02	-7.2385e+00
 9.0000e+05	 1.8522e+03	 3.6542e+00	 4.7052e-01	 3.6314e+02	 1.9324e+03	-8.2663e+01	 4.2496e+03	 5.4719e+02	-7.7662e+00
 1.0000e+02	 1.9297e+03	 6.0987e+00	 1.2299e-01	 3.6315e+02	 1.9403e+03	-8.8845e+01	 1.4632e+08	 2.9508e+06	-4.9589e+01
 1.5000e+02	 1.9297e+03	 6.0721e+00	 1.2913e-01	 3.6314e+02	 1.9429e+03	-8.8782e+01	 9.2907e+07	 1.9758e+06	-4.7023e+01
 2.2500e+02	 1.9297e+03	 6.0439e+00	 1.4039e-01	 3.6314e+02	 1.9454e+03	-8.8669e+01	 5.6970e+07	 1.3233e+06	-4.3050e+01
 3.3750e+02	 1.9297e+03	 6.0108e+00	 1.5586e-01	 3.6314e+02	 1.9481e+03	-8.8515e+01	 3.4211e+07	 8.8707e+05	-3.8566e+01
 5.0625e+02	 1.9297e+03	 5.9729e+00	 1.7438e-01	 3.6315e+02	 1.9506e+03	-8.8328e+01	 2.0385e+07	 5.9514e+05	-3.4252e+01
 7.5938e+02	 1.9297e+03	 5.9290e+00	 1.9590e-01	 3.6314e+02	 1.9533e+03	-8.8108e+01	 1.2097e+07	 3.9970e+05	-3.0266e+01
 1.1391e+03	 1.9297e+03	 5.8794e+00	 2.1993e-01	 3.6314e+02	 1.9558e+03	-8.7858e+01	 7.1836e+06	 2.6871e+05	-2.6734e+01
 1.7086e+03	 1.9297e+03	 5.8232e+00	 2.4739e-01	 3.6314e+02	 1.9585e+03	-8.7567e+01	 4.2574e+06	 1.8087e+05	-2.3539e+01
 2.5629e+03	 1.9297e+03	 5.7598e+00	 2.7813e-01	 3.6314e+02	 1.9613e+03	-8.7235e+01	 2.5246e+06	 1.2191e+05	-2.0709e+01
 3.8443e+03	 1.9297e+03	 5.6878e+00	 3.1248e-01	 3.6314e+02	 1.9641e+03	-8.6855e+01	 1.4980e+06	 8.2301e+04	-1.8202e+01
 5.7665e+03	 1.9297e+03	 5.6065e+00	 3.5030e-01	 3.6314e+02	 1.9666e+03	-8.6425e+01	 8.9088e+05	 5.5663e+04	-1.6005e+01
 8.6498e+03	 1.9297e+03	 5.5143e+00	 3.9108e-01	 3.6314e+02	 1.9693e+03	-8.5943e+01	 5.3198e+05	 3.7729e+04	-1.4100e+01
 1.2975e+04	 1.9297e+03	 5.4104e+00	 4.3457e-01	 3.6314e+02	 1.9718e+03	-8.5408e+01	 3.1917e+05	 2.5636e+04	-1.2450e+01
 1.9462e+04	 1.9297e+03	 5.2942e+00	 4.8005e-01	 3.6315e+02	 1.9746e+03	-8.4819e+01	 1.9262e+05	 1.7465e+04	-1.1028e+01
 2.9193e+04	 1.9297e+03	 5.1653e+00	 5.2695e-01	 3.6316e+02	 1.9772e+03	-8.4175e+01	 1.1698e+05	 1.1934e+04	-9.8022e+00
 4.3789e+04	 1.9297e+03	 5.0232e+00	 5.7515e-01	 3.6315e+02	 1.9796e+03	-8.3468e+01	 7.1452e+04	 8.1812e+03	-8.7338e+00
 6.5684e+04	 1.9297e+03	 4.8660e+00	 6.2408e-01	 3.6316e+02	 1.9821e+03	-8.2691e+01	 4.3900e+04	 5.6304e+03	-7.7970e+00
 9.8526e+04	 1.9297e+03	 4.6904e+00	 6.7169e-01	 3.6316e+02	 1.9846e+03	-8.1850e+01	 2.7192e+04	 3.8941e+03	-6.9829e+00
 1.4779e+05	 1.9297e+03	 4.5054e+00	 7.1237e-01	 3.6316e+02	 1.9873e+03	-8.1015e+01	 1.7093e+04	 2.7027e+03	-6.3245e+00
 2.2168e+05	 1.9297e+03	 4.2879e+00	 7.3284e-01	 3.6317e+02	 1.9899e+03	-8.0301e+01	 1.1077e+04	 1.8932e+03	-5.8511e+00
 3.3253e+05	 1.9297e+03	 4.0619e+00	 7.1972e-01	 3.6317e+02	 1.9926e+03	-7.9952e+01	 7.5193e+03	 1.3323e+03	-5.6438e+00
 4.9879e+05	 1.9297e+03	-3.7164e+00	 5.0037e+01	 3.6317e+02	 1.9952e+03	 4.2477e+00	 7.2104e+01	-9.7080e+02	 7.4273e-02
 7.4818e+05	 1.9297e+03	 3.7106e+00	 5.1071e-01	 3.6318e+02	 2.0017e+03	-8.2163e+01	 4.7097e+03	 6.4821e+02	-7.2657e+00
 9.0000e+05	 1.9297e+03	 3.6460e+00	 4.6579e-01	 3.6318e+02	 2.0097e+03	-8.2720e+01	 4.2928e+03	 5.4842e+02	-7.8276e+00
 1.0000e+02	 2.0070e+03	 6.0974e+00	 1.2471e-01	 3.6317e+02	 2.0176e+03	-8.8828e+01	 1.4430e+08	 2.9514e+06	-4.8891e+01
 1.5000e+02	 2.0070e+03	 6.0699e+00	 1.3164e-01	 3.6317e+02	 2.0204e+03	-8.8758e+01	 9.1136e+07	 1.9765e+06	-4.6110e+01
 2.2500e+02	 2.0070e+03	 6.0416e+00	 1.4335e-01	 3.6317e+02	 2.0228e+03	-8.8641e+01	 5.5795e+07	 1.3238e+06	-4.2146e+01
 3.3750e+02	 2.0070e+03	 6.0077e+00	 1.5951e-01	 3.6317e+02	 2.0258e+03	-8.8479e+01	 3.3428e+07	 8.8753e+05	-3.7664e+01
 5.0625e+02	 2.0070e+03	 5.9682e+00	 1.7904e-01	 3.6317e+02	 2.0283e+03	-8.8282e+01	 1.9855e+07	 5.9561e+05	-3.3335e+01
 7.5938e+02	 2.0070e+03	 5.9236e+00	 2.0099e-01	 3.6317e+02	 2.0310e+03	-8.8057e+01	 1.1791e+07	 4.0006e+05	-2.9472e+01
 1.1391e+03	 2.0070e+03	 5.8725e+00	 2.2564e-01	 3.6316e+02	 2.0335e+03	-8.7800e+01	 7.0017e+06	 2.6903e+05	-2.6026e+01
 1.7086e+03	 2.0070e+03	 5.8141e+00	 2.5370e-01	 3.6316e+02	 2.0363e+03	-8.7501e+01	 4.1516e+06	 1.8116e+05	-2.2917e+01
 2.5629e+03	 2.0070e+03	 5.7491e+00	 2.8456e-01	 3.6316e+02	 2.0389e+03	-8.7166e+01	 2.4675e+06	 1.2213e+05	-2.0203e+01
 3.8443e+03	 2.0070e+03	 5.6749e+00	 3.1875e-01	 3.6316e+02	 2.0416e+03	-8.6785e+01	 1.4686e+06	 8.2487e+04	-1.7804e+01
 5.7665e+03	 2.0070e+03	 5.5914e+00	 3.5631e-01	 3.6316e+02	 2.0440e+03	-8.6354e+01	 8.7584e+05	 5.5813e+04	-1.5692e+01
 8.6498e+03	 2.0070e+03	 5.4972e+00	 3.9667e-01	 3.6316e+02	 2.0466e+03	-8.5873e+01	 5.2449e+05	 3.7846e+04	-1.3858e+01
 1.2975e+04	 2.0070e+03	 5.3915e+00	 4.3944e-01	 3.6315e+02	 2.0492e+03	-8.5340e+01	 3.1563e+05	 2.5725e+04	-1.2269e+01
 1.9462e+04	 2.0070e+03	 5.2739e+00	 4.8366e-01	 3.6315e+02	 2.0518e+03	-8.4760e+01	 1.9118e+05	 1.7533e+04	-1.0904e+01
 2.9193e+04	 2.0070e+03	 5.1434e+00	 5.2903e-01	 3.6313e+02	 2.0546e+03	-8.4127e+01	 1.1652e+05	 1.1985e+04	-9.7223e+00
 4.3789e+04	 2.0070e+03	 5.0007e+00	 5.7529e-01	 3.6314e+02	 2.0570e+03	-8.3437e+01	 7.1435e+04	 8.2180e+03	-8.6925e+00
 6.5684e+04	 2.0070e+03	 4.8435e+00	 6.2225e-01	 3.6314e+02	 2.0595e+03	-8.2679e+01	 4.4029e+04	 5.6565e+03	-7.7838e+00
 9.8526e+04	 2.0070e+03	 4.6684e+00	 6.6801e-01	 3.6313e+02	 2.0623e+03	-8.1857e+01	 2.7342e+04	 3.9125e+03	-6.9885e+00
 1.4779e+05	 2.0070e+03	 4.4854e+00	 7.0727e-01	 3.6313e+02	 2.0651e+03	-8.1039e+01	 1.7216e+04	 2.7147e+03	-6.3418e+00
 2.2168e+05	 2.0070e+03	 4.2698e+00	 7.2624e-01	 3.6314e+02	 2.0676e+03	-8.0347e+01	 1.1178e+04	 1.9012e+03	-5.8793e+00
 3.3253e+05	 2.0070e+03	 4.0465e+00	 7.1230e-01	 3.6313e+02	 2.0704e+03	-8.0016e+01	 7.5977e+03	 1.3374e+03	-5.6808e+00
 4.9879e+05	 2.0070e+03	-3.6351e+00	 4.9863e+01	 3.6314e+02	 2.0731e+03	 4.1696e+00	 7.2356e+01	-9.9251e+02	 7.2902e-02
 7.4818e+05	 2.0070e+03	 3.7000e+00	 5.0324e-01	 3.6314e+02	 2.0801e+03	-8.2255e+01	 4.7795e+03	 6.5008e+02	-7.3523e+00
 9.0000e+05	 2.0070e+03	 3.6360e+00	 4.6040e-01	 3.6314e+02	 2.0878e+03	-8.2783e+01	 4.3430e+03	 5.4993e+02	-7.8974e+00
 1.0000e+02	 2.0850e+03	 6.0953e+00	 1.2671e-01	 3.6315e+02	 2.0962e+03	-8.8809e+01	 1.4202e+08	 2.9524e+06	-4.8104e+01
 1.5000e+02	 2.0850e+03	 6.0704e+00	 1.3596e-01	 3.6313e+02	 2.0987e+03	-8.8717e+01	 8.8242e+07	 1.9763e+06	-4.4649e+01
 2.2500e+02	 2.0850e+03	 6.0386e+00	 1.4683e-01	 3.6315e+02	 2.1014e+03	-8.8607e+01	 5.4470e+07	 1.3245e+06	-4.1125e+01
 3.3750e+02	 2.0850e+03	 6.0038e+00	 1.6368e-01	 3.6315e+02	 2.1039e+03	-8.8438e+01	 3.2576e+07	 8.8811e+05	-3.6680e+01
 5.0625e+02	 2.0850e+03	 5.9631e+00	 1.8373e-01	 3.6315e+02	 2.1064e+03	-8.8235e+01	 1.9347e+07	 5.9611e+05	-3.2456e+01
 7.5938e+02	 2.0850e+03	 5.9167e+00	 2.0646e-01	 3.6315e+02	 2.1090e+03	-8.8001e+01	 1.1478e+07	 4.0053e+05	-2.8657e+01
 1.1391e+03	 2.0850e+03	 5.8643e+00	 2.3187e-01	 3.6315e+02	 2.1114e+03	-8.7736e+01	 6.8137e+06	 2.6941e+05	-2.5291e+01
 1.7086e+03	 2.0850e+03	 5.8043e+00	 2.5984e-01	 3.6315e+02	 2.1142e+03	-8.7437e+01	 4.0535e+06	 1.8146e+05	-2.2338e+01
 2.5629e+03	 2.0850e+03	 5.7371e+00	 2.9085e-01	 3.6314e+02	 2.1168e+03	-8.7098e+01	 2.4142e+06	 1.2239e+05	-1.9725e+01
 3.8443e+03	 2.0850e+03	 5.6614e+00	 3.2519e-01	 3.6315e+02	 2.1192e+03	-8.6713e+01	 1.4395e+06	 8.2684e+04	-1.7410e+01
 5.7665e+03	 2.0850e+03	 5.5762e+00	 3.6238e-01	 3.6316e+02	 2.1217e+03	-8.6282e+01	 8.6118e+05	 5.5965e+04	-1.5388e+01
 8.6498e+03	 2.0850e+03	 5.4802e+00	 4.0211e-01	 3.6316e+02	 2.1242e+03	-8.5803e+01	 5.1739e+05	 3.7964e+04	-1.3628e+01
 1.2975e+04	 2.0850e+03	 5.3730e+00	 4.4385e-01	 3.6315e+02	 2.1269e+03	-8.5278e+01	 3.1249e+05	 2.5814e+04	-1.2106e+01
 1.9462e+04	 2.0850e+03	 5.2539e+00	 4.8675e-01	 3.6316e+02	 2.1294e+03	-8.4707e+01	 1.8996e+05	 1.7600e+04	-1.0794e+01
 2.9193e+04	 2.0850e+03	 5.1231e+00	 5.3059e-01	 3.6315e+02	 2.1323e+03	-8.4087e+01	 1.1618e+05	 1.2033e+04	-9.6556e+00
 4.3789e+04	 2.0850e+03	 4.9799e+00	 5.7531e-01	 3.6315e+02	 2.1348e+03	-8.3410e+01	 7.1433e+04	 8.2524e+03	-8.6560e+00
 6.5684e+04	 2.0850e+03	 4.8228e+00	 6.2040e-01	 3.6314e+02	 2.1372e+03	-8.2670e+01	 4.4161e+04	 5.6808e+03	-7.7737e+00
 9.8526e+04	 2.0850e+03	 4.6485e+00	 6.6439e-01	 3.6314e+02	 2.1398e+03	-8.1866e+01	 2.7491e+04	 3.9292e+03	-6.9966e+00
 1.4779e+05	 2.0850e+03	 4.4670e+00	 7.0214e-01	 3.6313e+02	 2.1424e+03	-8.1067e+01	 1.7342e+04	 2.7259e+03	-6.3620e+00
 2.2168e+05	 2.0850e+03	 4.2538e+00	 7.1999e-01	 3.6314e+02	 2.1450e+03	-8.0393e+01	 1.1275e+04	 1.9084e+03	-5.9081e+00
 3.3253e+05	 2.0850e+03	 4.0330e+00	 7.0545e-01	 3.6313e+02	 2.1476e+03	-8.0078e+01	 7.6714e+03	 1.3419e+03	-5.7169e+00
 4.9879e+05	 2.0850e+03	-3.5629e+00	 4.9712e+01	 3.6314e+02	 2.1505e+03	 4.0994e+00	 7.2575e+01	-1.0126e+03	 7.1671e-02
 7.4818e+05	 2.0850e+03	 3.6908e+00	 4.9747e-01	 3.6314e+02	 2.1569e+03	-8.2324e+01	 4.8350e+03	 6.5169e+02	-7.4192e+00
 9.0000e+05	 2.0850e+03	 3.6279e+00	 4.5434e-01	 3.6315e+02	 2.1651e+03	-8.2862e+01	 4.4009e+03	 5.5115e+02	-7.9849e+00
 1.0000e+02	 2.1623e+03	 6.0935e+00	 1.2860e-01	 3.6315e+02	 2.1728e+03	-8.8791e+01	 1.3993e+08	 2.9533e+06	-4.7383e+01
 1.5000e+02	 2.1623e+03	 6.0708e+00	 1.3611e-01	 3.6316e+02	 2.1756e+03	-8.8716e+01	 8.8143e+07	 1.9762e+06	-4.4603e+01
 2.2500e+02	 2.1623e+03	 6.0358e+00	 1.5010e-01	 3.6315e+02	 2.1781e+03	-8.8575e+01	 5.3285e+07	 1.3251e+06	-4.0212e+01
 3.3750e+02	 2.1623e+03	 6.0001e+00	 1.6732e-01	 3.6316e+02	 2.1806e+03	-8.8403e+01	 3.1867e+07	 8.8865e+05	-3.5860e+01
 5.0625e+02	 2.1623e+03	 5.9587e+00	 1.8832e-01	 3.6316e+02	 2.1832e+03	-8.8190e+01	 1.8876e+07	 5.9656e+05	-3.1641e+01
 7.5938e+02	 2.1623e+03	 5.9110e+00	 2.1134e-01	 3.6316e+02	 2.1858e+03	-8.7952e+01	 1.1213e+07	 4.0092e+05	-2.7969e+01
 1.1391e+03	 2.1623e+03	 5.8567e+00	 2.3740e-01	 3.6316e+02	 2.1885e+03	-8.7679e+01	 6.6548e+06	 2.6975e+05	-2.4670e+01
 1.7086e+03	 2.1623e+03	 5.7952e+00	 2.6560e-01	 3.6317e+02	 2.1911e+03	-8.7376e+01	 3.9656e+06	 1.8174e+05	-2.1820e+01
 2.5629e+03	 2.1623e+03	 5.7264e+00	 2.9690e-01	 3.6316e+02	 2.1936e+03	-8.7032e+01	 2.3650e+06	 1.2262e+05	-1.9288e+01
 3.8443e+03	 2.1623e+03	 5.6489e+00	 3.3103e-01	 3.6316e+02	 2.1961e+03	-8.6646e+01	 1.4141e+06	 8.2868e+04	-1.7065e+01
 5.7665e+03	 2.1623e+03	 5.5616e+00	 3.6808e-01	 3.6315e+02	 2.1986e+03	-8.6213e+01	 8.4783e+05	 5.6113e+04	-1.5110e+01
 8.6498e+03	 2.1623e+03	 5.4637e+00	 4.0722e-01	 3.6315e+02	 2.2014e+03	-8.5737e+01	 5.1089e+05	 3.8078e+04	-1.3417e+01
 1.2975e+04	 2.1623e+03	 5.3547e+00	 4.4798e-01	 3.6314e+02	 2.2039e+03	-8.5218e+01	 3.0961e+05	 2.5902e+04	-1.1953e+01
 1.9462e+04	 2.1623e+03	 5.2344e+00	 4.8981e-01	 3.6315e+02	 2.2066e+03	-8.4654e+01	 1.8878e+05	 1.7665e+04	-1.0687e+01
 2.9193e+04	 2.1623e+03	 5.1025e+00	 5.3212e-01	 3.6315e+02	 2.2091e+03	-8.4046e+01	 1.1585e+05	 1.2081e+04	-9.5890e+00
