Repository: maxwolters02/bachelor-thesis

File: data/Daten final/PEI2mgmL_50°C_Abs.TXT (part 3 of 8)
PEI 25 kg/mol, 2 mg/ml from Ethanol on B 10 x 15 mm + H 1x1 mm, 70 nm, 30 µm, 50°C Absorption, 12.5.2026, 11:52
Diameter[mm] 1.128e+00  Thickness[mm] 2.000e-04  Spacer Capacity[pF] 0.000e+00  Spacer Area[mm^2] 0.000e+00
Fixed value(s) : 
 Freq. [Hz]	 Time  [s]	 Eps'   	 Eps''  	M Temp [K]	M Time M[s]
 2.2500e+02	 3.6552e+03	 1.6292e+00	 1.8131e-02	 3.2316e+02	 3.6750e+03
 3.3750e+02	 3.6552e+03	 1.6245e+00	 2.0636e-02	 3.2316e+02	 3.6776e+03
 5.0625e+02	 3.6552e+03	 1.6190e+00	 2.3315e-02	 3.2315e+02	 3.6800e+03
 7.5938e+02	 3.6552e+03	 1.6125e+00	 2.6033e-02	 3.2315e+02	 3.6826e+03
 1.1391e+03	 3.6552e+03	 1.6053e+00	 2.8653e-02	 3.2315e+02	 3.6881e+03
 1.7086e+03	 3.6552e+03	 1.5976e+00	 3.1081e-02	 3.2315e+02	 3.6906e+03
 2.5629e+03	 3.6552e+03	 1.5887e+00	 3.3086e-02	 3.2315e+02	 3.6958e+03
 3.8443e+03	 3.6552e+03	 1.5798e+00	 3.4912e-02	 3.2315e+02	 3.6983e+03
 5.7665e+03	 3.6552e+03	 1.5707e+00	 3.6660e-02	 3.2315e+02	 3.7009e+03
 8.6498e+03	 3.6552e+03	 1.5612e+00	 3.8595e-02	 3.2315e+02	 3.7034e+03
 1.2975e+04	 3.6552e+03	 1.5501e+00	 4.0437e-02	 3.2315e+02	 3.7086e+03
 1.9462e+04	 3.6552e+03	 1.5472e+00	 3.9952e-02	 3.2315e+02	 3.7110e+03
 2.9193e+04	 3.6552e+03	 1.5350e+00	 3.9785e-02	 3.2314e+02	 3.7136e+03
 4.3789e+04	 3.6552e+03	 1.5232e+00	 3.7674e-02	 3.2314e+02	 3.7162e+03
 6.5684e+04	 3.6552e+03	 1.5129e+00	 3.3987e-02	 3.2314e+02	 3.7191e+03
 9.8526e+04	 3.6552e+03	 1.5042e+00	 3.0002e-02	 3.2315e+02	 3.7216e+03
 1.4779e+05	 3.6552e+03	 1.4974e+00	 2.6251e-02	 3.2315e+02	 3.7240e+03
 2.2168e+05	 3.6552e+03	 1.4919e+00	 2.3149e-02	 3.2315e+02	 3.7266e+03
 3.3253e+05	 3.6552e+03	 1.4872e+00	 2.0757e-02	 3.2314e+02	 3.7291e+03
 4.9879e+05	 3.6552e+03	 1.4819e+00	 1.9756e-02	 3.2314e+02	 3.7315e+03
 7.4818e+05	 3.6552e+03	 1.4775e+00	 1.8858e-02	 3.2314e+02	 3.7340e+03
 9.0000e+05	 3.6552e+03	 1.4762e+00	 1.8398e-02	 3.2315e+02	 3.7366e+03
 1.0000e+02	 3.7339e+03	 1.6367e+00	 1.4534e-02	 3.2315e+02	 3.7462e+03
 1.5000e+02	 3.7339e+03	 1.6337e+00	 1.5748e-02	 3.2315e+02	 3.7488e+03
 2.2500e+02	 3.7339e+03	 1.6289e+00	 1.8116e-02	 3.2315e+02	 3.7541e+03
 3.3750e+02	 3.7339e+03	 1.6242e+00	 2.0689e-02	 3.2315e+02	 3.7566e+03
 5.0625e+02	 3.7339e+03	 1.6187e+00	 2.3376e-02	 3.2315e+02	 3.7591e+03
 7.5938e+02	 3.7339e+03	 1.6122e+00	 2.6155e-02	 3.2314e+02	 3.7616e+03
 1.1391e+03	 3.7339e+03	 1.6050e+00	 2.8734e-02	 3.2314e+02	 3.7668e+03
 1.7086e+03	 3.7339e+03	 1.5973e+00	 3.1080e-02	 3.2314e+02	 3.7692e+03
 2.5629e+03	 3.7339e+03	 1.5884e+00	 3.3093e-02	 3.2313e+02	 3.7743e+03
 3.8443e+03	 3.7339e+03	 1.5794e+00	 3.4892e-02	 3.2313e+02	 3.7768e+03
 5.7665e+03	 3.7339e+03	 1.5702e+00	 3.6631e-02	 3.2313e+02	 3.7793e+03
 8.6498e+03	 3.7339e+03	 1.5607e+00	 3.8526e-02	 3.2312e+02	 3.7820e+03
 1.2975e+04	 3.7339e+03	 1.5497e+00	 4.0369e-02	 3.2313e+02	 3.7872e+03
 1.9462e+04	 3.7339e+03	 1.5468e+00	 3.9849e-02	 3.2313e+02	 3.7896e+03
 2.9193e+04	 3.7339e+03	 1.5346e+00	 3.9644e-02	 3.2313e+02	 3.7921e+03
 4.3789e+04	 3.7339e+03	 1.5229e+00	 3.7541e-02	 3.2314e+02	 3.7948e+03
 6.5684e+04	 3.7339e+03	 1.5126e+00	 3.3882e-02	 3.2313e+02	 3.7972e+03
 9.8526e+04	 3.7339e+03	 1.5041e+00	 2.9843e-02	 3.2313e+02	 3.7998e+03
 1.4779e+05	 3.7339e+03	 1.4972e+00	 2.6171e-02	 3.2314e+02	 3.8022e+03
 2.2168e+05	 3.7339e+03	 1.4918e+00	 2.3075e-02	 3.2314e+02	 3.8048e+03
 3.3253e+05	 3.7339e+03	 1.4872e+00	 2.0712e-02	 3.2314e+02	 3.8075e+03
 4.9879e+05	 3.7339e+03	 1.4818e+00	 1.9707e-02	 3.2314e+02	 3.8104e+03
 7.4818e+05	 3.7339e+03	 1.4775e+00	 1.8832e-02	 3.2314e+02	 3.8128e+03
 9.0000e+05	 3.7339e+03	 1.4762e+00	 1.8309e-02	 3.2315e+02	 3.8156e+03
 1.0000e+02	 3.8130e+03	 1.6360e+00	 1.4395e-02	 3.2315e+02	 3.8248e+03
 1.5000e+02	 3.8130e+03	 1.6328e+00	 1.6326e-02	 3.2315e+02	 3.8274e+03
 2.2500e+02	 3.8130e+03	 1.6288e+00	 1.8315e-02	 3.2316e+02	 3.8323e+03
 3.3750e+02	 3.8130e+03	 1.6241e+00	 2.0741e-02	 3.2316e+02	 3.8349e+03
 5.0625e+02	 3.8130e+03	 1.6185e+00	 2.3427e-02	 3.2316e+02	 3.8374e+03
 7.5938e+02	 3.8130e+03	 1.6120e+00	 2.6122e-02	 3.2315e+02	 3.8401e+03
 1.1391e+03	 3.8130e+03	 1.6048e+00	 2.8806e-02	 3.2316e+02	 3.8451e+03
 1.7086e+03	 3.8130e+03	 1.5970e+00	 3.1097e-02	 3.2316e+02	 3.8476e+03
 2.5629e+03	 3.8130e+03	 1.5881e+00	 3.3101e-02	 3.2316e+02	 3.8529e+03
 3.8443e+03	 3.8130e+03	 1.5792e+00	 3.4839e-02	 3.2316e+02	 3.8553e+03
 5.7665e+03	 3.8130e+03	 1.5699e+00	 3.6579e-02	 3.2316e+02	 3.8578e+03
 8.6498e+03	 3.8130e+03	 1.5604e+00	 3.8484e-02	 3.2316e+02	 3.8604e+03
 1.2975e+04	 3.8130e+03	 1.5494e+00	 4.0288e-02	 3.2316e+02	 3.8656e+03
 1.9462e+04	 3.8130e+03	 1.5464e+00	 3.9803e-02	 3.2315e+02	 3.8681e+03
 2.9193e+04	 3.8130e+03	 1.5343e+00	 3.9545e-02	 3.2316e+02	 3.8706e+03
 4.3789e+04	 3.8130e+03	 1.5226e+00	 3.7438e-02	 3.2315e+02	 3.8731e+03
 6.5684e+04	 3.8130e+03	 1.5123e+00	 3.3798e-02	 3.2315e+02	 3.8756e+03
 9.8526e+04	 3.8130e+03	 1.5038e+00	 2.9812e-02	 3.2316e+02	 3.8780e+03
 1.4779e+05	 3.8130e+03	 1.4969e+00	 2.6085e-02	 3.2316e+02	 3.8805e+03
 2.2168e+05	 3.8130e+03	 1.4915e+00	 2.3031e-02	 3.2316e+02	 3.8831e+03
 3.3253e+05	 3.8130e+03	 1.4868e+00	 2.0646e-02	 3.2316e+02	 3.8858e+03
 4.9879e+05	 3.8130e+03	 1.4815e+00	 1.9651e-02	 3.2316e+02	 3.8882e+03
 7.4818e+05	 3.8130e+03	 1.4771e+00	 1.8802e-02	 3.2316e+02	 3.8910e+03
 9.0000e+05	 3.8130e+03	 1.4758e+00	 1.8324e-02	 3.2316e+02	 3.8936e+03
 1.0000e+02	 3.8909e+03	 1.6358e+00	 1.3954e-02	 3.2316e+02	 3.9031e+03
 1.5000e+02	 3.8909e+03	 1.6313e+00	 1.6487e-02	 3.2316e+02	 3.9055e+03
 2.2500e+02	 3.8909e+03	 1.6282e+00	 1.8309e-02	 3.2316e+02	 3.9106e+03
 3.3750e+02	 3.8909e+03	 1.6234e+00	 2.0801e-02	 3.2316e+02	 3.9130e+03
 5.0625e+02	 3.8909e+03	 1.6178e+00	 2.3516e-02	 3.2316e+02	 3.9156e+03
 7.5938e+02	 3.8909e+03	 1.6114e+00	 2.6185e-02	 3.2316e+02	 3.9180e+03
 1.1391e+03	 3.8909e+03	 1.6041e+00	 2.8779e-02	 3.2316e+02	 3.9232e+03
 1.7086e+03	 3.8909e+03	 1.5963e+00	 3.1096e-02	 3.2316e+02	 3.9258e+03
 2.5629e+03	 3.8909e+03	 1.5875e+00	 3.3156e-02	 3.2315e+02	 3.9309e+03
 3.8443e+03	 3.8909e+03	 1.5786e+00	 3.4833e-02	 3.2316e+02	 3.9336e+03
 5.7665e+03	 3.8909e+03	 1.5694e+00	 3.6598e-02	 3.2316e+02	 3.9361e+03
 8.6498e+03	 3.8909e+03	 1.5599e+00	 3.8455e-02	 3.2316e+02	 3.9389e+03
 1.2975e+04	 3.8909e+03	 1.5489e+00	 4.0239e-02	 3.2316e+02	 3.9438e+03
 1.9462e+04	 3.8909e+03	 1.5459e+00	 3.9704e-02	 3.2315e+02	 3.9463e+03
 2.9193e+04	 3.8909e+03	 1.5338e+00	 3.9457e-02	 3.2315e+02	 3.9489e+03
 4.3789e+04	 3.8909e+03	 1.5221e+00	 3.7337e-02	 3.2315e+02	 3.9516e+03
 6.5684e+04	 3.8909e+03	 1.5119e+00	 3.3673e-02	 3.2316e+02	 3.9541e+03
 9.8526e+04	 3.8909e+03	 1.5034e+00	 2.9702e-02	 3.2315e+02	 3.9569e+03
 1.4779e+05	 3.8909e+03	 1.4965e+00	 2.6025e-02	 3.2316e+02	 3.9593e+03
 2.2168e+05	 3.8909e+03	 1.4911e+00	 2.2952e-02	 3.2315e+02	 3.9621e+03
 3.3253e+05	 3.8909e+03	 1.4866e+00	 2.0729e-02	 3.2315e+02	 3.9646e+03
 4.9879e+05	 3.8909e+03	 1.4813e+00	 1.9642e-02	 3.2316e+02	 3.9671e+03
 7.4818e+05	 3.8909e+03	 1.4768e+00	 1.8786e-02	 3.2316e+02	 3.9698e+03
 9.0000e+05	 3.8909e+03	 1.4755e+00	 1.8250e-02	 3.2315e+02	 3.9724e+03
 1.0000e+02	 3.9697e+03	 1.6354e+00	 1.4061e-02	 3.2316e+02	 3.9817e+03
 1.5000e+02	 3.9697e+03	 1.6311e+00	 1.6304e-02	 3.2315e+02	 3.9841e+03
 2.2500e+02	 3.9697e+03	 1.6279e+00	 1.8526e-02	 3.2315e+02	 3.9892e+03
 3.3750e+02	 3.9697e+03	 1.6230e+00	 2.0863e-02	 3.2314e+02	 3.9917e+03
 5.0625e+02	 3.9697e+03	 1.6174e+00	 2.3585e-02	 3.2314e+02	 3.9944e+03
 7.5938e+02	 3.9697e+03	 1.6110e+00	 2.6259e-02	 3.2313e+02	 3.9968e+03
 1.1391e+03	 3.9697e+03	 1.6036e+00	 2.8845e-02	 3.2313e+02	 4.0019e+03
 1.7086e+03	 3.9697e+03	 1.5958e+00	 3.1175e-02	 3.2313e+02	 4.0044e+03
 2.5629e+03	 3.9697e+03	 1.5870e+00	 3.3098e-02	 3.2313e+02	 4.0096e+03
 3.8443e+03	 3.9697e+03	 1.5781e+00	 3.4825e-02	 3.2313e+02	 4.0123e+03
 5.7665e+03	 3.9697e+03	 1.5690e+00	 3.6561e-02	 3.2313e+02	 4.0148e+03
 8.6498e+03	 3.9697e+03	 1.5595e+00	 3.8389e-02	 3.2313e+02	 4.0172e+03
 1.2975e+04	 3.9697e+03	 1.5486e+00	 4.0197e-02	 3.2314e+02	 4.0224e+03
 1.9462e+04	 3.9697e+03	 1.5456e+00	 3.9601e-02	 3.2313e+02	 4.0252e+03
 2.9193e+04	 3.9697e+03	 1.5336e+00	 3.9326e-02	 3.2314e+02	 4.0276e+03
 4.3789e+04	 3.9697e+03	 1.5220e+00	 3.7187e-02	 3.2315e+02	 4.0301e+03
 6.5684e+04	 3.9697e+03	 1.5118e+00	 3.3519e-02	 3.2314e+02	 4.0326e+03
 9.8526e+04	 3.9697e+03	 1.5033e+00	 2.9593e-02	 3.2315e+02	 4.0350e+03
 1.4779e+05	 3.9697e+03	 1.4966e+00	 2.5909e-02	 3.2314e+02	 4.0377e+03
 2.2168e+05	 3.9697e+03	 1.4912e+00	 2.2899e-02	 3.2315e+02	 4.0402e+03
 3.3253e+05	 3.9697e+03	 1.4865e+00	 2.0640e-02	 3.2316e+02	 4.0428e+03
 4.9879e+05	 3.9697e+03	 1.4813e+00	 1.9497e-02	 3.2316e+02	 4.0455e+03
 7.4818e+05	 3.9697e+03	 1.4769e+00	 1.8702e-02	 3.2315e+02	 4.0480e+03
 9.0000e+05	 3.9697e+03	 1.4756e+00	 1.8196e-02	 3.2315e+02	 4.0506e+03
 1.0000e+02	 4.0480e+03	 1.6355e+00	 1.4049e-02	 3.2315e+02	 4.0596e+03
 1.5000e+02	 4.0480e+03	 1.6311e+00	 1.7235e-02	 3.2314e+02	 4.0621e+03
 2.2500e+02	 4.0480e+03	 1.6277e+00	 1.8404e-02	 3.2316e+02	 4.0674e+03
 3.3750e+02	 4.0480e+03	 1.6229e+00	 2.0955e-02	 3.2315e+02	 4.0698e+03
 5.0625e+02	 4.0480e+03	 1.6173e+00	 2.3602e-02	 3.2316e+02	 4.0723e+03
 7.5938e+02	 4.0480e+03	 1.6107e+00	 2.6315e-02	 3.2316e+02	 4.0751e+03
 1.1391e+03	 4.0480e+03	 1.6035e+00	 2.8870e-02	 3.2316e+02	 4.0803e+03
 1.7086e+03	 4.0480e+03	 1.5957e+00	 3.1203e-02	 3.2315e+02	 4.0828e+03
 2.5629e+03	 4.0480e+03	 1.5868e+00	 3.3060e-02	 3.2315e+02	 4.0881e+03
 3.8443e+03	 4.0480e+03	 1.5779e+00	 3.4818e-02	 3.2315e+02	 4.0905e+03
 5.7665e+03	 4.0480e+03	 1.5686e+00	 3.6559e-02	 3.2316e+02	 4.0931e+03
 8.6498e+03	 4.0480e+03	 1.5592e+00	 3.8372e-02	 3.2315e+02	 4.0955e+03
 1.2975e+04	 4.0480e+03	 1.5481e+00	 4.0109e-02	 3.2316e+02	 4.1006e+03
 1.9462e+04	 4.0480e+03	 1.5451e+00	 3.9550e-02	 3.2315e+02	 4.1031e+03
 2.9193e+04	 4.0480e+03	 1.5331e+00	 3.9251e-02	 3.2315e+02	 4.1059e+03
 4.3789e+04	 4.0480e+03	 1.5214e+00	 3.7081e-02	 3.2316e+02	 4.1084e+03
 6.5684e+04	 4.0480e+03	 1.5113e+00	 3.3415e-02	 3.2316e+02	 4.1108e+03
 9.8526e+04	 4.0480e+03	 1.5029e+00	 2.9491e-02	 3.2316e+02	 4.1133e+03
 1.4779e+05	 4.0480e+03	 1.4961e+00	 2.5841e-02	 3.2316e+02	 4.1158e+03
 2.2168e+05	 4.0480e+03	 1.4908e+00	 2.2778e-02	 3.2315e+02	 4.1186e+03
 3.3253e+05	 4.0480e+03	 1.4861e+00	 2.0516e-02	 3.2316e+02	 4.1211e+03
 4.9879e+05	 4.0480e+03	 1.4808e+00	 1.9518e-02	 3.2316e+02	 4.1236e+03
 7.4818e+05	 4.0480e+03	 1.4765e+00	 1.8652e-02	 3.2316e+02	 4.1262e+03
 9.0000e+05	 4.0480e+03	 1.4752e+00	 1.8193e-02	 3.2316e+02	 4.1288e+03
 1.0000e+02	 4.1261e+03	 1.6346e+00	 1.4591e-02	 3.2315e+02	 4.1383e+03
 1.5000e+02	 4.1261e+03	 1.6314e+00	 1.6740e-02	 3.2315e+02	 4.1410e+03
 2.2500e+02	 4.1261e+03	 1.6272e+00	 1.8450e-02	 3.2315e+02	 4.1462e+03
 3.3750e+02	 4.1261e+03	 1.6224e+00	 2.1028e-02	 3.2316e+02	 4.1486e+03
 5.0625e+02	 4.1261e+03	 1.6168e+00	 2.3760e-02	 3.2315e+02	 4.1511e+03
 7.5938e+02	 4.1261e+03	 1.6102e+00	 2.6344e-02	 3.2315e+02	 4.1537e+03
 1.1391e+03	 4.1261e+03	 1.6028e+00	 2.8954e-02	 3.2315e+02	 4.1587e+03
 1.7086e+03	 4.1261e+03	 1.5950e+00	 3.1231e-02	 3.2315e+02	 4.1613e+03
 2.5629e+03	 4.1261e+03	 1.5862e+00	 3.3101e-02	 3.2316e+02	 4.1664e+03
 3.8443e+03	 4.1261e+03	 1.5773e+00	 3.4785e-02	 3.2316e+02	 4.1689e+03
 5.7665e+03	 4.1261e+03	 1.5681e+00	 3.6507e-02	 3.2316e+02	 4.1713e+03
 8.6498e+03	 4.1261e+03	 1.5586e+00	 3.8323e-02	 3.2316e+02	 4.1739e+03
 1.2975e+04	 4.1261e+03	 1.5477e+00	 4.0088e-02	 3.2315e+02	 4.1793e+03
 1.9462e+04	 4.1261e+03	 1.5446e+00	 3.9481e-02	 3.2315e+02	 4.1818e+03
 2.9193e+04	 4.1261e+03	 1.5326e+00	 3.9170e-02	 3.2316e+02	 4.1842e+03
 4.3789e+04	 4.1261e+03	 1.5210e+00	 3.6986e-02	 3.2315e+02	 4.1868e+03
 6.5684e+04	 4.1261e+03	 1.5109e+00	 3.3326e-02	 3.2315e+02	 4.1892e+03
 9.8526e+04	 4.1261e+03	 1.5025e+00	 2.9365e-02	 3.2315e+02	 4.1918e+03
 1.4779e+05	 4.1261e+03	 1.4957e+00	 2.5749e-02	 3.2315e+02	 4.1945e+03
 2.2168e+05	 4.1261e+03	 1.4904e+00	 2.2723e-02	 3.2315e+02	 4.1974e+03
 3.3253e+05	 4.1261e+03	 1.4858e+00	 1.9982e-02	 3.2315e+02	 4.1998e+03
 4.9879e+05	 4.1261e+03	 1.4805e+00	 1.9463e-02	 3.2314e+02	 4.2022e+03
 7.4818e+05	 4.1261e+03	 1.4762e+00	 1.8578e-02	 3.2315e+02	 4.2049e+03
 9.0000e+05	 4.1261e+03	 1.4748e+00	 1.8196e-02	 3.2315e+02	 4.2074e+03
 1.0000e+02	 4.2048e+03	 1.6347e+00	 1.4706e-02	 3.2314e+02	 4.2168e+03
 1.5000e+02	 4.2048e+03	 1.6310e+00	 1.6695e-02	 3.2314e+02	 4.2193e+03
 2.2500e+02	 4.2048e+03	 1.6268e+00	 1.8540e-02	 3.2315e+02	 4.2243e+03
 3.3750e+02	 4.2048e+03	 1.6219e+00	 2.1126e-02	 3.2315e+02	 4.2271e+03
 5.0625e+02	 4.2048e+03	 1.6163e+00	 2.3720e-02	 3.2315e+02	 4.2296e+03
 7.5938e+02	 4.2048e+03	 1.6098e+00	 2.6469e-02	 3.2315e+02	 4.2321e+03
 1.1391e+03	 4.2048e+03	 1.6024e+00	 2.8957e-02	 3.2314e+02	 4.2372e+03
 1.7086e+03	 4.2048e+03	 1.5946e+00	 3.1197e-02	 3.2315e+02	 4.2401e+03
 2.5629e+03	 4.2048e+03	 1.5858e+00	 3.3167e-02	 3.2315e+02	 4.2454e+03
 3.8443e+03	 4.2048e+03	 1.5769e+00	 3.4816e-02	 3.2315e+02	 4.2478e+03
 5.7665e+03	 4.2048e+03	 1.5677e+00	 3.6461e-02	 3.2315e+02	 4.2502e+03
 8.6498e+03	 4.2048e+03	 1.5582e+00	 3.8287e-02	 3.2314e+02	 4.2529e+03
 1.2975e+04	 4.2048e+03	 1.5473e+00	 4.0010e-02	 3.2314e+02	 4.2582e+03
 1.9462e+04	 4.2048e+03	 1.5443e+00	 3.9412e-02	 3.2314e+02	 4.2606e+03
 2.9193e+04	 4.2048e+03	 1.5323e+00	 3.9090e-02	 3.2314e+02	 4.2631e+03
 4.3789e+04	 4.2048e+03	 1.5207e+00	 3.6842e-02	 3.2314e+02	 4.2656e+03
 6.5684e+04	 4.2048e+03	 1.5107e+00	 3.3187e-02	 3.2315e+02	 4.2680e+03
 9.8526e+04	 4.2048e+03	 1.5024e+00	 2.9287e-02	 3.2314e+02	 4.2704e+03
 1.4779e+05	 4.2048e+03	 1.4956e+00	 2.5689e-02	 3.2315e+02	 4.2729e+03
 2.2168e+05	 4.2048e+03	 1.4903e+00	 2.2647e-02	 3.2315e+02	 4.2754e+03
 3.3253e+05	 4.2048e+03	 1.4857e+00	 2.0362e-02	 3.2314e+02	 4.2782e+03
 4.9879e+05	 4.2048e+03	 1.4804e+00	 1.9422e-02	 3.2315e+02	 4.2806e+03
 7.4818e+05	 4.2048e+03	 1.4761e+00	 1.8538e-02	 3.2314e+02	 4.2831e+03
 9.0000e+05	 4.2048e+03	 1.4749e+00	 1.8088e-02	 3.2315e+02	 4.2858e+03
 1.0000e+02	 4.2831e+03	 1.6346e+00	 1.4389e-02	 3.2315e+02	 4.2948e+03
 1.5000e+02	 4.2831e+03	 1.6305e+00	 1.6506e-02	 3.2315e+02	 4.2974e+03
 2.2500e+02	 4.2831e+03	 1.6265e+00	 1.8579e-02	 3.2315e+02	 4.3026e+03
 3.3750e+02	 4.2831e+03	 1.6217e+00	 2.1091e-02	 3.2315e+02	 4.3051e+03
 5.0625e+02	 4.2831e+03	 1.6160e+00	 2.3775e-02	 3.2315e+02	 4.3075e+03
 7.5938e+02	 4.2831e+03	 1.6095e+00	 2.6469e-02	 3.2315e+02	 4.3104e+03
 1.1391e+03	 4.2831e+03	 1.6021e+00	 2.9029e-02	 3.2316e+02	 4.3156e+03
 1.7086e+03	 4.2831e+03	 1.5943e+00	 3.1236e-02	 3.2315e+02	 4.3180e+03
 2.5629e+03	 4.2831e+03	 1.5854e+00	 3.3080e-02	 3.2316e+02	 4.3231e+03
 3.8443e+03	 4.2831e+03	 1.5765e+00	 3.4758e-02	 3.2316e+02	 4.3256e+03
 5.7665e+03	 4.2831e+03	 1.5674e+00	 3.6395e-02	 3.2315e+02	 4.3281e+03
 8.6498e+03	 4.2831e+03	 1.5579e+00	 3.8237e-02	 3.2315e+02	 4.3307e+03
 1.2975e+04	 4.2831e+03	 1.5469e+00	 3.9914e-02	 3.2315e+02	 4.3358e+03
 1.9462e+04	 4.2831e+03	 1.5439e+00	 3.9359e-02	 3.2316e+02	 4.3382e+03
 2.9193e+04	 4.2831e+03	 1.5319e+00	 3.8952e-02	 3.2315e+02	 4.3411e+03
 4.3789e+04	 4.2831e+03	 1.5204e+00	 3.6779e-02	 3.2316e+02	 4.3435e+03
 6.5684e+04	 4.2831e+03	 1.5104e+00	 3.3090e-02	 3.2315e+02	 4.3462e+03
 9.8526e+04	 4.2831e+03	 1.5021e+00	 2.9177e-02	 3.2316e+02	 4.3486e+03
 1.4779e+05	 4.2831e+03	 1.4954e+00	 2.5603e-02	 3.2315e+02	 4.3511e+03
 2.2168e+05	 4.2831e+03	 1.4901e+00	 2.2627e-02	 3.2316e+02	 4.3539e+03
 3.3253e+05	 4.2831e+03	 1.4854e+00	 2.0322e-02	 3.2315e+02	 4.3564e+03
 4.9879e+05	 4.2831e+03	 1.4802e+00	 1.9334e-02	 3.2315e+02	 4.3588e+03
 7.4818e+05	 4.2831e+03	 1.4758e+00	 1.8530e-02	 3.2316e+02	 4.3615e+03
 9.0000e+05	 4.2831e+03	 1.4746e+00	 1.8046e-02	 3.2315e+02	 4.3644e+03
 1.0000e+02	 4.3617e+03	 1.6339e+00	 1.4321e-02	 3.2316e+02	 4.3736e+03
 1.5000e+02	 4.3617e+03	 1.6306e+00	 1.6549e-02	 3.2315e+02	 4.3761e+03
 2.2500e+02	 4.3617e+03	 1.6262e+00	 1.8603e-02	 3.2315e+02	 4.3814e+03
 3.3750e+02	 4.3617e+03	 1.6213e+00	 2.1206e-02	 3.2315e+02	 4.3838e+03
 5.0625e+02	 4.3617e+03	 1.6155e+00	 2.3818e-02	 3.2315e+02	 4.3863e+03
 7.5938e+02	 4.3617e+03	 1.6089e+00	 2.6538e-02	 3.2315e+02	 4.3890e+03
 1.1391e+03	 4.3617e+03	 1.6015e+00	 2.9033e-02	 3.2315e+02	 4.3943e+03
 1.7086e+03	 4.3617e+03	 1.5936e+00	 3.1260e-02	 3.2315e+02	 4.3968e+03
 2.5629e+03	 4.3617e+03	 1.5848e+00	 3.3139e-02	 3.2316e+02	 4.4018e+03
 3.8443e+03	 4.3617e+03	 1.5758e+00	 3.4742e-02	 3.2315e+02	 4.4043e+03
 5.7665e+03	 4.3617e+03	 1.5667e+00	 3.6399e-02	 3.2315e+02	 4.4071e+03
 8.6498e+03	 4.3617e+03	 1.5573e+00	 3.8242e-02	 3.2315e+02	 4.4095e+03
 1.2975e+04	 4.3617e+03	 1.5463e+00	 3.9918e-02	 3.2315e+02	 4.4146e+03
 1.9462e+04	 4.3617e+03	 1.5432e+00	 3.9278e-02	 3.2314e+02	 4.4171e+03
 2.9193e+04	 4.3617e+03	 1.5313e+00	 3.8861e-02	 3.2314e+02	 4.4198e+03
 4.3789e+04	 4.3617e+03	 1.5198e+00	 3.6649e-02	 3.2315e+02	 4.4222e+03
 6.5684e+04	 4.3617e+03	 1.5099e+00	 3.3031e-02	 3.2314e+02	 4.4250e+03
 9.8526e+04	 4.3617e+03	 1.5016e+00	 2.9100e-02	 3.2315e+02	 4.4274e+03
 1.4779e+05	 4.3617e+03	 1.4950e+00	 2.5473e-02	 3.2314e+02	 4.4299e+03
 2.2168e+05	 4.3617e+03	 1.4897e+00	 2.2531e-02	 3.2314e+02	 4.4326e+03
 3.3253e+05	 4.3617e+03	 1.4851e+00	 2.0321e-02	 3.2314e+02	 4.4351e+03
 4.9879e+05	 4.3617e+03	 1.4799e+00	 1.9325e-02	 3.2315e+02	 4.4377e+03
 7.4818e+05	 4.3617e+03	 1.4756e+00	 1.8444e-02	 3.2314e+02	 4.4402e+03
 9.0000e+05	 4.3617e+03	 1.4743e+00	 1.8081e-02	 3.2314e+02	 4.4428e+03
 1.0000e+02	 4.4404e+03	 1.6336e+00	 1.4361e-02	 3.2315e+02	 4.4522e+03
 1.5000e+02	 4.4404e+03	 1.6304e+00	 1.6421e-02	 3.2315e+02	 4.4548e+03
 2.2500e+02	 4.4404e+03	 1.6259e+00	 1.8831e-02	 3.2315e+02	 4.4602e+03
 3.3750e+02	 4.4404e+03	 1.6210e+00	 2.1261e-02	 3.2315e+02	 4.4626e+03
 5.0625e+02	 4.4404e+03	 1.6153e+00	 2.3925e-02	 3.2315e+02	 4.4654e+03
 7.5938e+02	 4.4404e+03	 1.6086e+00	 2.6622e-02	 3.2315e+02	 4.4679e+03
 1.1391e+03	 4.4404e+03	 1.6012e+00	 2.9071e-02	 3.2315e+02	 4.4731e+03
 1.7086e+03	 4.4404e+03	 1.5933e+00	 3.1307e-02	 3.2315e+02	 4.4756e+03
 2.5629e+03	 4.4404e+03	 1.5845e+00	 3.3105e-02	 3.2315e+02	 4.4808e+03
 3.8443e+03	 4.4404e+03	 1.5756e+00	 3.4734e-02	 3.2316e+02	 4.4836e+03
 5.7665e+03	 4.4404e+03	 1.5665e+00	 3.6360e-02	 3.2316e+02	 4.4860e+03
 8.6498e+03	 4.4404e+03	 1.5570e+00	 3.8162e-02	 3.2315e+02	 4.4888e+03
 1.2975e+04	 4.4404e+03	 1.5461e+00	 3.9849e-02	 3.2315e+02	 4.4938e+03
 1.9462e+04	 4.4404e+03	 1.5430e+00	 3.9175e-02	 3.2316e+02	 4.4963e+03
 2.9193e+04	 4.4404e+03	 1.5311e+00	 3.8756e-02	 3.2316e+02	 4.4989e+03
 4.3789e+04	 4.4404e+03	 1.5197e+00	 3.6574e-02	 3.2316e+02	 4.5016e+03
 6.5684e+04	 4.4404e+03	 1.5097e+00	 3.2877e-02	 3.2316e+02	 4.5041e+03
 9.8526e+04	 4.4404e+03	 1.5015e+00	 2.9034e-02	 3.2315e+02	 4.5065e+03
 1.4779e+05	 4.4404e+03	 1.4948e+00	 2.5483e-02	 3.2315e+02	 4.5091e+03
 2.2168e+05	 4.4404e+03	 1.4895e+00	 2.2500e-02	 3.2315e+02	 4.5117e+03
 3.3253e+05	 4.4404e+03	 1.4849e+00	 2.0213e-02	 3.2315e+02	 4.5144e+03
 4.9879e+05	 4.4404e+03	 1.4797e+00	 1.9279e-02	 3.2315e+02	 4.5169e+03
 7.4818e+05	 4.4404e+03	 1.4754e+00	 1.8431e-02	 3.2315e+02	 4.5193e+03
 9.0000e+05	 4.4404e+03	 1.4742e+00	 1.8003e-02	 3.2316e+02	 4.5219e+03
 1.0000e+02	 4.5192e+03	 1.6329e+00	 1.4637e-02	 3.2315e+02	 4.5308e+03
 1.5000e+02	 4.5192e+03	 1.6302e+00	 1.5782e-02	 3.2315e+02	 4.5335e+03
 2.2500e+02	 4.5192e+03	 1.6255e+00	 1.8800e-02	 3.2315e+02	 4.5389e+03
 3.3750e+02	 4.5192e+03	 1.6205e+00	 2.1284e-02	 3.2315e+02	 4.5414e+03
 5.0625e+02	 4.5192e+03	 1.6148e+00	 2.3960e-02	 3.2315e+02	 4.5442e+03
 7.5938e+02	 4.5192e+03	 1.6082e+00	 2.6635e-02	 3.2315e+02	 4.5466e+03
 1.1391e+03	 4.5192e+03	 1.6007e+00	 2.9152e-02	 3.2315e+02	 4.5518e+03
 1.7086e+03	 4.5192e+03	 1.5929e+00	 3.1320e-02	 3.2315e+02	 4.5543e+03
 2.5629e+03	 4.5192e+03	 1.5840e+00	 3.3134e-02	 3.2315e+02	 4.5593e+03
 3.8443e+03	 4.5192e+03	 1.5752e+00	 3.4725e-02	 3.2315e+02	 4.5621e+03
 5.7665e+03	 4.5192e+03	 1.5660e+00	 3.6343e-02	 3.2314e+02	 4.5646e+03
 8.6498e+03	 4.5192e+03	 1.5566e+00	 3.8132e-02	 3.2314e+02	 4.5671e+03
 1.2975e+04	 4.5192e+03	 1.5456e+00	 3.9807e-02	 3.2314e+02	 4.5722e+03
 1.9462e+04	 4.5192e+03	 1.5425e+00	 3.9112e-02	 3.2315e+02	 4.5748e+03
 2.9193e+04	 4.5192e+03	 1.5307e+00	 3.8672e-02	 3.2315e+02	 4.5772e+03
 4.3789e+04	 4.5192e+03	 1.5193e+00	 3.6430e-02	 3.2315e+02	 4.5798e+03
 6.5684e+04	 4.5192e+03	 1.5094e+00	 3.2790e-02	 3.2315e+02	 4.5825e+03
 9.8526e+04	 4.5192e+03	 1.5012e+00	 2.8902e-02	 3.2315e+02	 4.5850e+03
 1.4779e+05	 4.5192e+03	 1.4946e+00	 2.5380e-02	 3.2314e+02	 4.5877e+03
 2.2168e+05	 4.5192e+03	 1.4893e+00	 2.2468e-02	 3.2315e+02	 4.5902e+03
 3.3253e+05	 4.5192e+03	 1.4848e+00	 2.0139e-02	 3.2315e+02	 4.5930e+03
 4.9879e+05	 4.5192e+03	 1.4795e+00	 1.9235e-02	 3.2315e+02	 4.5955e+03
 7.4818e+05	 4.5192e+03	 1.4753e+00	 1.8389e-02	 3.2315e+02	 4.5983e+03
 9.0000e+05	 4.5192e+03	 1.4740e+00	 1.7921e-02	 3.2315e+02	 4.6009e+03
 1.0000e+02	 4.5983e+03	 1.6328e+00	 1.4994e-02	 3.2316e+02	 4.6102e+03
 1.5000e+02	 4.5983e+03	 1.6301e+00	 1.6466e-02	 3.2315e+02	 4.6127e+03
 2.2500e+02	 4.5983e+03	 1.6252e+00	 1.8785e-02	 3.2315e+02	 4.6178e+03
 3.3750e+02	 4.5983e+03	 1.6203e+00	 2.1368e-02	 3.2315e+02	 4.6206e+03
 5.0625e+02	 4.5983e+03	 1.6145e+00	 2.4045e-02	 3.2315e+02	 4.6230e+03
 7.5938e+02	 4.5983e+03	 1.6079e+00	 2.6685e-02	 3.2316e+02	 4.6255e+03
 1.1391e+03	 4.5983e+03	 1.6004e+00	 2.9199e-02	 3.2315e+02	 4.6307e+03
 1.7086e+03	 4.5983e+03	 1.5925e+00	 3.1343e-02	 3.2315e+02	 4.6334e+03
 2.5629e+03	 4.5983e+03	 1.5837e+00	 3.3150e-02	 3.2315e+02	 4.6386e+03
 3.8443e+03	 4.5983e+03	 1.5748e+00	 3.4725e-02	 3.2315e+02	 4.6411e+03
 5.7665e+03	 4.5983e+03	 1.5657e+00	 3.6354e-02	 3.2315e+02	 4.6435e+03
 8.6498e+03	 4.5983e+03	 1.5563e+00	 3.8060e-02	 3.2315e+02	 4.6461e+03
 1.2975e+04	 4.5983e+03	 1.5453e+00	 3.9763e-02	 3.2315e+02	 4.6514e+03
 1.9462e+04	 4.5983e+03	 1.5422e+00	 3.9030e-02	 3.2315e+02	 4.6539e+03
 2.9193e+04	 4.5983e+03	 1.5303e+00	 3.8573e-02	 3.2315e+02	 4.6563e+03
 4.3789e+04	 4.5983e+03	 1.5190e+00	 3.6357e-02	 3.2315e+02	 4.6591e+03
 6.5684e+04	 4.5983e+03	 1.5092e+00	 3.2708e-02	 3.2315e+02	 4.6617e+03
 9.8526e+04	 4.5983e+03	 1.5010e+00	 2.8824e-02	 3.2315e+02	 4.6643e+03
 1.4779e+05	 4.5983e+03	 1.4943e+00	 2.5275e-02	 3.2315e+02	 4.6668e+03
 2.2168e+05	 4.5983e+03	 1.4891e+00	 2.2375e-02	 3.2315e+02	 4.6694e+03
 3.3253e+05	 4.5983e+03	 1.4845e+00	 2.0118e-02	 3.2315e+02	 4.6720e+03
 4.9879e+05	 4.5983e+03	 1.4793e+00	 1.9175e-02	 3.2315e+02	 4.6745e+03
 7.4818e+05	 4.5983e+03	 1.4750e+00	 1.8391e-02	 3.2315e+02	 4.6772e+03
 9.0000e+05	 4.5983e+03	 1.4739e+00	 1.7857e-02	 3.2315e+02	 4.6798e+03
 1.0000e+02	 4.6771e+03	 1.6326e+00	 1.4332e-02	 3.2315e+02	 4.6895e+03
 1.5000e+02	 4.6771e+03	 1.6293e+00	 1.7197e-02	 3.2315e+02	 4.6919e+03
 2.2500e+02	 4.6771e+03	 1.6248e+00	 1.9005e-02	 3.2314e+02	 4.6973e+03
 3.3750e+02	 4.6771e+03	 1.6199e+00	 2.1466e-02	 3.2315e+02	 4.6999e+03
 5.0625e+02	 4.6771e+03	 1.6141e+00	 2.4111e-02	 3.2314e+02	 4.7026e+03
 7.5938e+02	 4.6771e+03	 1.6074e+00	 2.6721e-02	 3.2315e+02	 4.7050e+03
 1.1391e+03	 4.6771e+03	 1.6000e+00	 2.9177e-02	 3.2315e+02	 4.7102e+03
 1.7086e+03	 4.6771e+03	 1.5921e+00	 3.1373e-02	 3.2315e+02	 4.7126e+03
 2.5629e+03	 4.6771e+03	 1.5833e+00	 3.3087e-02	 3.2315e+02	 4.7179e+03
 3.8443e+03	 4.6771e+03	 1.5744e+00	 3.4699e-02	 3.2315e+02	 4.7206e+03
 5.7665e+03	 4.6771e+03	 1.5653e+00	 3.6285e-02	 3.2315e+02	 4.7231e+03
 8.6498e+03	 4.6771e+03	 1.5559e+00	 3.8046e-02	 3.2315e+02	 4.7255e+03
 1.2975e+04	 4.6771e+03	 1.5449e+00	 3.9687e-02	 3.2315e+02	 4.7306e+03
 1.9462e+04	 4.6771e+03	 1.5418e+00	 3.8943e-02	 3.2315e+02	 4.7334e+03
 2.9193e+04	 4.6771e+03	 1.5299e+00	 3.8508e-02	 3.2315e+02	 4.7358e+03
 4.3789e+04	 4.6771e+03	 1.5186e+00	 3.6248e-02	 3.2315e+02	 4.7382e+03
 6.5684e+04	 4.6771e+03	 1.5089e+00	 3.2604e-02	 3.2315e+02	 4.7409e+03
 9.8526e+04	 4.6771e+03	 1.5007e+00	 2.8748e-02	 3.2315e+02	 4.7433e+03
 1.4779e+05	 4.6771e+03	 1.4941e+00	 2.5198e-02	 3.2315e+02	 4.7458e+03
 2.2168e+05	 4.6771e+03	 1.4889e+00	 2.2285e-02	 3.2315e+02	 4.7485e+03
 3.3253e+05	 4.6771e+03	 1.4843e+00	 2.0088e-02	 3.2315e+02	 4.7510e+03
 4.9879e+05	 4.6771e+03	 1.4792e+00	 1.9148e-02	 3.2315e+02	 4.7538e+03
 7.4818e+05	 4.6771e+03	 1.4749e+00	 1.8347e-02	 3.2315e+02	 4.7562e+03
 9.0000e+05	 4.6771e+03	 1.4736e+00	 1.7892e-02	 3.2315e+02	 4.7589e+03
 1.0000e+02	 4.7562e+03	 1.6328e+00	 1.4695e-02	 3.2315e+02	 4.7681e+03
 1.5000e+02	 4.7562e+03	 1.6294e+00	 1.6272e-02	 3.2315e+02	 4.7708e+03
 2.2500e+02	 4.7562e+03	 1.6246e+00	 1.8950e-02	 3.2315e+02	 4.7762e+03
 3.3750e+02	 4.7562e+03	 1.6196e+00	 2.1479e-02	 3.2315e+02	 4.7786e+03
 5.0625e+02	 4.7562e+03	 1.6139e+00	 2.4119e-02	 3.2315e+02	 4.7814e+03
 7.5938e+02	 4.7562e+03	 1.6072e+00	 2.6791e-02	 3.2315e+02	 4.7839e+03
 1.1391e+03	 4.7562e+03	 1.5997e+00	 2.9213e-02	 3.2315e+02	 4.7890e+03
 1.7086e+03	 4.7562e+03	 1.5917e+00	 3.1385e-02	 3.2315e+02	 4.7915e+03
 2.5629e+03	 4.7562e+03	 1.5829e+00	 3.3166e-02	 3.2315e+02	 4.7966e+03
 3.8443e+03	 4.7562e+03	 1.5740e+00	 3.4658e-02	 3.2315e+02	 4.7990e+03
 5.7665e+03	 4.7562e+03	 1.5650e+00	 3.6284e-02	 3.2315e+02	 4.8016e+03
 8.6498e+03	 4.7562e+03	 1.5556e+00	 3.7996e-02	 3.2315e+02	 4.8041e+03
 1.2975e+04	 4.7562e+03	 1.5447e+00	 3.9664e-02	 3.2315e+02	 4.8091e+03
 1.9462e+04	 4.7562e+03	 1.5415e+00	 3.8871e-02	 3.2315e+02	 4.8116e+03
 2.9193e+04	 4.7562e+03	 1.5297e+00	 3.8388e-02	 3.2315e+02	 4.8140e+03
 4.3789e+04	 4.7562e+03	 1.5184e+00	 3.6131e-02	 3.2315e+02	 4.8166e+03
 6.5684e+04	 4.7562e+03	 1.5086e+00	 3.2525e-02	 3.2315e+02	 4.8190e+03
 9.8526e+04	 4.7562e+03	 1.5005e+00	 2.8670e-02	 3.2315e+02	 4.8214e+03
 1.4779e+05	 4.7562e+03	 1.4939e+00	 2.5151e-02	 3.2315e+02	 4.8241e+03
 2.2168e+05	 4.7562e+03	 1.4887e+00	 2.2261e-02	 3.2315e+02	 4.8266e+03
 3.3253e+05	 4.7562e+03	 1.4842e+00	 2.0016e-02	 3.2315e+02	 4.8292e+03
 4.9879e+05	 4.7562e+03	 1.4790e+00	 1.9101e-02	 3.2315e+02	 4.8317e+03
 7.4818e+05	 4.7562e+03	 1.4747e+00	 1.8256e-02	 3.2315e+02	 4.8341e+03
 9.0000e+05	 4.7562e+03	 1.4735e+00	 1.7819e-02	 3.2315e+02	 4.8369e+03
 1.0000e+02	 4.8342e+03	 1.6326e+00	 1.4742e-02	 3.2315e+02	 4.8460e+03
 1.5000e+02	 4.8342e+03	 1.6282e+00	 1.6389e-02	 3.2315e+02	 4.8486e+03
 2.2500e+02	 4.8342e+03	 1.6243e+00	 1.9049e-02	 3.2315e+02	 4.8539e+03
 3.3750e+02	 4.8342e+03	 1.6193e+00	 2.1526e-02	 3.2315e+02	 4.8563e+03
 5.0625e+02	 4.8342e+03	 1.6135e+00	 2.4179e-02	 3.2315e+02	 4.8591e+03
 7.5938e+02	 4.8342e+03	 1.6067e+00	 2.6838e-02	 3.2315e+02	 4.8615e+03
 1.1391e+03	 4.8342e+03	 1.5993e+00	 2.9269e-02	 3.2315e+02	 4.8667e+03
 1.7086e+03	 4.8342e+03	 1.5914e+00	 3.1363e-02	 3.2315e+02	 4.8691e+03
 2.5629e+03	 4.8342e+03	 1.5825e+00	 3.3136e-02	 3.2315e+02	 4.8742e+03
 3.8443e+03	 4.8342e+03	 1.5737e+00	 3.4684e-02	 3.2315e+02	 4.8771e+03
 5.7665e+03	 4.8342e+03	 1.5646e+00	 3.6258e-02	 3.2315e+02	 4.8796e+03
 8.6498e+03	 4.8342e+03	 1.5551e+00	 3.7970e-02	 3.2315e+02	 4.8820e+03
 1.2975e+04	 4.8342e+03	 1.5521e+00	 3.7851e-02	 3.2315e+02	 4.8846e+03
 1.9462e+04	 4.8342e+03	 1.5411e+00	 3.8810e-02	 3.2315e+02	 4.8872e+03
 2.9193e+04	 4.8342e+03	 1.5293e+00	 3.8329e-02	 3.2314e+02	 4.8896e+03
 4.3789e+04	 4.8342e+03	 1.5181e+00	 3.6061e-02	 3.2315e+02	 4.8922e+03
 6.5684e+04	 4.8342e+03	 1.5083e+00	 3.2415e-02	 3.2314e+02	 4.8947e+03
 9.8526e+04	 4.8342e+03	 1.5003e+00	 2.8594e-02	 3.2315e+02	 4.8973e+03
 1.4779e+05	 4.8342e+03	 1.4937e+00	 2.5093e-02	 3.2315e+02	 4.8998e+03
 2.2168e+05	 4.8342e+03	 1.4886e+00	 2.2183e-02	 3.2315e+02	 4.9026e+03
 3.3253e+05	 4.8342e+03	 1.4840e+00	 2.0003e-02	 3.2315e+02	 4.9051e+03
 4.9879e+05	 4.8342e+03	 1.4788e+00	 1.9087e-02	 3.2315e+02	 4.9075e+03
 7.4818e+05	 4.8342e+03	 1.4746e+00	 1.8266e-02	 3.2316e+02	 4.9101e+03
 9.0000e+05	 4.8342e+03	 1.4733e+00	 1.7886e-02	 3.2315e+02	 4.9127e+03
 1.0000e+02	 4.9100e+03	 1.6317e+00	 1.4695e-02	 3.2315e+02	 4.9221e+03
 1.5000e+02	 4.9100e+03	 1.6280e+00	 1.6680e-02	 3.2315e+02	 4.9245e+03
 2.2500e+02	 4.9100e+03	 1.6239e+00	 1.9126e-02	 3.2315e+02	 4.9296e+03
 3.3750e+02	 4.9100e+03	 1.6190e+00	 2.1585e-02	 3.2315e+02	 4.9321e+03
 5.0625e+02	 4.9100e+03	 1.6132e+00	 2.4216e-02	 3.2315e+02	 4.9348e+03
 7.5938e+02	 4.9100e+03	 1.6064e+00	 2.6902e-02	 3.2315e+02	 4.9376e+03
 1.1391e+03	 4.9100e+03	 1.5990e+00	 2.9273e-02	 3.2315e+02	 4.9426e+03
 1.7086e+03	 4.9100e+03	 1.5910e+00	 3.1420e-02	 3.2315e+02	 4.9452e+03
 2.5629e+03	 4.9100e+03	 1.5823e+00	 3.3101e-02	 3.2315e+02	 4.9506e+03
 3.8443e+03	 4.9100e+03	 1.5734e+00	 3.4652e-02	 3.2315e+02	 4.9531e+03
 5.7665e+03	 4.9100e+03	 1.5643e+00	 3.6209e-02	 3.2315e+02	 4.9557e+03
 8.6498e+03	 4.9100e+03	 1.5549e+00	 3.7909e-02	 3.2315e+02	 4.9582e+03
 1.2975e+04	 4.9100e+03	 1.5517e+00	 3.7800e-02	 3.2315e+02	 4.9607e+03
 1.9462e+04	 4.9100e+03	 1.5408e+00	 3.8755e-02	 3.2315e+02	 4.9634e+03
 2.9193e+04	 4.9100e+03	 1.5291e+00	 3.8242e-02	 3.2316e+02	 4.9658e+03
 4.3789e+04	 4.9100e+03	 1.5179e+00	 3.5959e-02	 3.2316e+02	 4.9682e+03
 6.5684e+04	 4.9100e+03	 1.5082e+00	 3.2315e-02	 3.2316e+02	 4.9709e+03
 9.8526e+04	 4.9100e+03	 1.5001e+00	 2.8511e-02	 3.2315e+02	 4.9733e+03
 1.4779e+05	 4.9100e+03	 1.4935e+00	 2.5016e-02	 3.2315e+02	 4.9761e+03
 2.2168e+05	 4.9100e+03	 1.4883e+00	 2.2129e-02	 3.2315e+02	 4.9786e+03
 3.3253e+05	 4.9100e+03	 1.4838e+00	 1.9981e-02	 3.2315e+02	 4.9814e+03
 4.9879e+05	 4.9100e+03	 1.4787e+00	 1.9031e-02	 3.2315e+02	 4.9838e+03
 7.4818e+05	 4.9100e+03	 1.4744e+00	 1.8178e-02	 3.2315e+02	 4.9862e+03
 9.0000e+05	 4.9100e+03	 1.4732e+00	 1.7728e-02	 3.2315e+02	 4.9889e+03
 1.0000e+02	 4.9862e+03	 1.6321e+00	 1.4776e-02	 3.2315e+02	 4.9984e+03
 1.5000e+02	 4.9862e+03	 1.6285e+00	 1.6730e-02	 3.2316e+02	 5.0008e+03
 2.2500e+02	 4.9862e+03	 1.6238e+00	 1.9151e-02	 3.2316e+02	 5.0059e+03
 3.3750e+02	 4.9862e+03	 1.6188e+00	 2.1643e-02	 3.2316e+02	 5.0083e+03
 5.0625e+02	 4.9862e+03	 1.6129e+00	 2.4257e-02	 3.2315e+02	 5.0108e+03
 7.5938e+02	 4.9862e+03	 1.6061e+00	 2.6892e-02	 3.2315e+02	 5.0133e+03
 1.1391e+03	 4.9862e+03	 1.5986e+00	 2.9312e-02	 3.2315e+02	 5.0184e+03
 1.7086e+03	 4.9862e+03	 1.5907e+00	 3.1434e-02	 3.2315e+02	 5.0211e+03
 2.5629e+03	 4.9862e+03	 1.5818e+00	 3.3144e-02	 3.2315e+02	 5.0261e+03
 3.8443e+03	 4.9862e+03	 1.5729e+00	 3.4631e-02	 3.2315e+02	 5.0286e+03
 5.7665e+03	 4.9862e+03	 1.5639e+00	 3.6209e-02	 3.2315e+02	 5.0310e+03
 8.6498e+03	 4.9862e+03	 1.5544e+00	 3.7909e-02	 3.2315e+02	 5.0336e+03
 1.2975e+04	 4.9862e+03	 1.5513e+00	 3.7762e-02	 3.2316e+02	 5.0361e+03
 1.9462e+04	 4.9862e+03	 1.5404e+00	 3.8687e-02	 3.2315e+02	 5.0386e+03
 2.9193e+04	 4.9862e+03	 1.5286e+00	 3.8157e-02	 3.2315e+02	 5.0412e+03
 4.3789e+04	 4.9862e+03	 1.5175e+00	 3.5868e-02	 3.2315e+02	 5.0437e+03
 6.5684e+04	 4.9862e+03	 1.5078e+00	 3.2238e-02	 3.2315e+02	 5.0464e+03
 9.8526e+04	 4.9862e+03	 1.4997e+00	 2.8447e-02	 3.2315e+02	 5.0488e+03
 1.4779e+05	 4.9862e+03	 1.4932e+00	 2.4943e-02	 3.2315e+02	 5.0516e+03
 2.2168e+05	 4.9862e+03	 1.4880e+00	 2.2070e-02	 3.2315e+02	 5.0541e+03
 3.3253e+05	 4.9862e+03	 1.4835e+00	 1.9866e-02	 3.2315e+02	 5.0566e+03
 4.9879e+05	 4.9862e+03	 1.4784e+00	 1.8996e-02	 3.2314e+02	 5.0592e+03
 7.4818e+05	 4.9862e+03	 1.4742e+00	 1.8228e-02	 3.2315e+02	 5.0617e+03
 9.0000e+05	 4.9862e+03	 1.4729e+00	 1.7722e-02	 3.2315e+02	 5.0644e+03
 1.0000e+02	 5.0617e+03	 1.6310e+00	 1.5037e-02	 3.2315e+02	 5.0735e+03
 1.5000e+02	 5.0617e+03	 1.6282e+00	 1.7518e-02	 3.2315e+02	 5.0761e+03
 2.2500e+02	 5.0617e+03	 1.6233e+00	 1.9102e-02	 3.2315e+02	 5.0814e+03
 3.3750e+02	 5.0617e+03	 1.6184e+00	 2.1688e-02	 3.2315e+02	 5.0839e+03
 5.0625e+02	 5.0617e+03	 1.6125e+00	 2.4308e-02	 3.2315e+02	 5.0863e+03
 7.5938e+02	 5.0617e+03	 1.6057e+00	 2.6941e-02	 3.2315e+02	 5.0888e+03
 1.1391e+03	 5.0617e+03	 1.5982e+00	 2.9328e-02	 3.2315e+02	 5.0941e+03
 1.7086e+03	 5.0617e+03	 1.5902e+00	 3.1432e-02	 3.2315e+02	 5.0966e+03
 2.5629e+03	 5.0617e+03	 1.5814e+00	 3.3122e-02	 3.2315e+02	 5.1018e+03
 3.8443e+03	 5.0617e+03	 1.5726e+00	 3.4623e-02	 3.2315e+02	 5.1042e+03
 5.7665e+03	 5.0617e+03	 1.5635e+00	 3.6173e-02	 3.2315e+02	 5.1071e+03
 8.6498e+03	 5.0617e+03	 1.5541e+00	 3.7855e-02	 3.2315e+02	 5.1095e+03
 1.2975e+04	 5.0617e+03	 1.5510e+00	 3.7731e-02	 3.2315e+02	 5.1124e+03
 1.9462e+04	 5.0617e+03	 1.5401e+00	 3.8639e-02	 3.2315e+02	 5.1149e+03
 2.9193e+04	 5.0617e+03	 1.5283e+00	 3.8057e-02	 3.2315e+02	 5.1176e+03
 4.3789e+04	 5.0617e+03	 1.5172e+00	 3.5761e-02	 3.2315e+02	 5.1200e+03
 6.5684e+04	 5.0617e+03	 1.5076e+00	 3.2126e-02	 3.2315e+02	 5.1226e+03
 9.8526e+04	 5.0617e+03	 1.4996e+00	 2.8348e-02	 3.2315e+02	 5.1253e+03
 1.4779e+05	 5.0617e+03	 1.4931e+00	 2.4890e-02	 3.2315e+02	 5.1278e+03
 2.2168e+05	 5.0617e+03	 1.4879e+00	 2.2032e-02	 3.2316e+02	 5.1304e+03
 3.3253e+05	 5.0617e+03	 1.4834e+00	 1.9804e-02	 3.2315e+02	 5.1328e+03
 4.9879e+05	 5.0617e+03	 1.4783e+00	 1.8958e-02	 3.2315e+02	 5.1352e+03
 7.4818e+05	 5.0617e+03	 1.4741e+00	 1.8110e-02	 3.2315e+02	 5.1378e+03
 9.0000e+05	 5.0617e+03	 1.4728e+00	 1.7709e-02	 3.2315e+02	 5.1404e+03
 1.0000e+02	 5.1378e+03	 1.6313e+00	 1.4621e-02	 3.2315e+02	 5.1499e+03
 1.5000e+02	 5.1378e+03	 1.6282e+00	 1.6840e-02	 3.2315e+02	 5.1526e+03
 2.2500e+02	 5.1378e+03	 1.6231e+00	 1.9148e-02	 3.2315e+02	 5.1575e+03
 3.3750e+02	 5.1378e+03	 1.6181e+00	 2.1737e-02	 3.2315e+02	 5.1601e+03
 5.0625e+02	 5.1378e+03	 1.6121e+00	 2.4401e-02	 3.2315e+02	 5.1626e+03
 7.5938e+02	 5.1378e+03	 1.6054e+00	 2.6998e-02	 3.2315e+02	 5.1651e+03
 1.1391e+03	 5.1378e+03	 1.5978e+00	 2.9419e-02	 3.2315e+02	 5.1702e+03
 1.7086e+03	 5.1378e+03	 1.5899e+00	 3.1415e-02	 3.2315e+02	 5.1728e+03
 2.5629e+03	 5.1378e+03	 1.5810e+00	 3.3129e-02	 3.2315e+02	 5.1781e+03
 3.8443e+03	 5.1378e+03	 1.5722e+00	 3.4599e-02	 3.2315e+02	 5.1806e+03
 5.7665e+03	 5.1378e+03	 1.5631e+00	 3.6141e-02	 3.2315e+02	 5.1830e+03
 8.6498e+03	 5.1378e+03	 1.5537e+00	 3.7805e-02	 3.2315e+02	 5.1855e+03
 1.2975e+04	 5.1378e+03	 1.5506e+00	 3.7675e-02	 3.2315e+02	 5.1880e+03
 1.9462e+04	 5.1378e+03	 1.5397e+00	 3.8537e-02	 3.2314e+02	 5.1908e+03
 2.9193e+04	 5.1378e+03	 1.5280e+00	 3.7972e-02	 3.2315e+02	 5.1933e+03
 4.3789e+04	 5.1378e+03	 1.5169e+00	 3.5686e-02	 3.2315e+02	 5.1961e+03
 6.5684e+04	 5.1378e+03	 1.5073e+00	 3.2040e-02	 3.2315e+02	 5.1986e+03
 9.8526e+04	 5.1378e+03	 1.4994e+00	 2.8272e-02	 3.2315e+02	 5.2011e+03
 1.4779e+05	 5.1378e+03	 1.4929e+00	 2.4831e-02	 3.2314e+02	 5.2038e+03
 2.2168e+05	 5.1378e+03	 1.4877e+00	 2.1979e-02	 3.2315e+02	 5.2066e+03
 3.3253e+05	 5.1378e+03	 1.4832e+00	 1.9822e-02	 3.2315e+02	 5.2091e+03
 4.9879e+05	 5.1378e+03	 1.4781e+00	 1.8917e-02	 3.2314e+02	 5.2115e+03
 7.4818e+05	 5.1378e+03	 1.4738e+00	 1.8134e-02	 3.2314e+02	 5.2141e+03
 9.0000e+05	 5.1378e+03	 1.4726e+00	 1.7637e-02	 3.2314e+02	 5.2166e+03
 1.0000e+02	 5.2140e+03	 1.6310e+00	 1.4640e-02	 3.2315e+02	 5.2261e+03
 1.5000e+02	 5.2140e+03	 1.6267e+00	 1.7206e-02	 3.2314e+02	 5.2285e+03
 2.2500e+02	 5.2140e+03	 1.6230e+00	 1.9268e-02	 3.2314e+02	 5.2336e+03
 3.3750e+02	 5.2140e+03	 1.6179e+00	 2.1786e-02	 3.2314e+02	 5.2361e+03
 5.0625e+02	 5.2140e+03	 1.6120e+00	 2.4443e-02	 3.2314e+02	 5.2388e+03
 7.5938e+02	 5.2140e+03	 1.6052e+00	 2.7002e-02	 3.2315e+02	 5.2412e+03
 1.1391e+03	 5.2140e+03	 1.5976e+00	 2.9359e-02	 3.2315e+02	 5.2463e+03
 1.7086e+03	 5.2140e+03	 1.5897e+00	 3.1439e-02	 3.2315e+02	 5.2489e+03
 2.5629e+03	 5.2140e+03	 1.5809e+00	 3.3084e-02	 3.2314e+02	 5.2541e+03
 3.8443e+03	 5.2140e+03	 1.5720e+00	 3.4599e-02	 3.2315e+02	 5.2568e+03
 5.7665e+03	 5.2140e+03	 1.5630e+00	 3.6120e-02	 3.2315e+02	 5.2592e+03
 8.6498e+03	 5.2140e+03	 1.5536e+00	 3.7794e-02	 3.2315e+02	 5.2619e+03
 1.2975e+04	 5.2140e+03	 1.5505e+00	 3.7611e-02	 3.2315e+02	 5.2644e+03
 1.9462e+04	 5.2140e+03	 1.5396e+00	 3.8469e-02	 3.2315e+02	 5.2669e+03
 2.9193e+04	 5.2140e+03	 1.5280e+00	 3.7918e-02	 3.2315e+02	 5.2696e+03
 4.3789e+04	 5.2140e+03	 1.5169e+00	 3.5601e-02	 3.2315e+02	 5.2720e+03
 6.5684e+04	 5.2140e+03	 1.5073e+00	 3.2004e-02	 3.2315e+02	 5.2749e+03
 9.8526e+04	 5.2140e+03	 1.4993e+00	 2.8225e-02	 3.2315e+02	 5.2773e+03
 1.4779e+05	 5.2140e+03	 1.4928e+00	 2.4791e-02	 3.2315e+02	 5.2798e+03
 2.2168e+05	 5.2140e+03	 1.4877e+00	 2.1950e-02	 3.2316e+02	 5.2824e+03
 3.3253e+05	 5.2140e+03	 1.4832e+00	 1.9762e-02	 3.2315e+02	 5.2848e+03
 4.9879e+05	 5.2140e+03	 1.4782e+00	 1.8873e-02	 3.2315e+02	 5.2874e+03
 7.4818e+05	 5.2140e+03	 1.4739e+00	 1.8060e-02	 3.2315e+02	 5.2899e+03
 9.0000e+05	 5.2140e+03	 1.4726e+00	 1.7678e-02	 3.2315e+02	 5.2924e+03
 1.0000e+02	 5.2898e+03	 1.6312e+00	 1.4716e-02	 3.2316e+02	 5.3018e+03
 1.5000e+02	 5.2898e+03	 1.6268e+00	 1.7508e-02	 3.2315e+02	 5.3043e+03
 2.2500e+02	 5.2898e+03	 1.6227e+00	 1.9276e-02	 3.2315e+02	 5.3099e+03
 3.3750e+02	 5.2898e+03	 1.6175e+00	 2.1883e-02	 3.2315e+02	 5.3123e+03
 5.0625e+02	 5.2898e+03	 1.6116e+00	 2.4520e-02	 3.2315e+02	 5.3148e+03
 7.5938e+02	 5.2898e+03	 1.6048e+00	 2.7118e-02	 3.2315e+02	 5.3173e+03
 1.1391e+03	 5.2898e+03	 1.5972e+00	 2.9429e-02	 3.2315e+02	 5.3226e+03
 1.7086e+03	 5.2898e+03	 1.5892e+00	 3.1508e-02	 3.2315e+02	 5.3251e+03
 2.5629e+03	 5.2898e+03	 1.5803e+00	 3.3094e-02	 3.2315e+02	 5.3303e+03
 3.8443e+03	 5.2898e+03	 1.5716e+00	 3.4556e-02	 3.2314e+02	 5.3328e+03
 5.7665e+03	 5.2898e+03	 1.5625e+00	 3.6087e-02	 3.2315e+02	 5.3354e+03
 8.6498e+03	 5.2898e+03	 1.5531e+00	 3.7798e-02	 3.2314e+02	 5.3379e+03
 1.2975e+04	 5.2898e+03	 1.5500e+00	 3.7566e-02	 3.2315e+02	 5.3403e+03
 1.9462e+04	 5.2898e+03	 1.5391e+00	 3.8430e-02	 3.2315e+02	 5.3429e+03
 2.9193e+04	 5.2898e+03	 1.5275e+00	 3.7829e-02	 3.2315e+02	 5.3453e+03
 4.3789e+04	 5.2898e+03	 1.5165e+00	 3.5519e-02	 3.2315e+02	 5.3482e+03
 6.5684e+04	 5.2898e+03	 1.5069e+00	 3.1928e-02	 3.2315e+02	 5.3507e+03
 9.8526e+04	 5.2898e+03	 1.4990e+00	 2.8136e-02	 3.2315e+02	 5.3534e+03
 1.4779e+05	 5.2898e+03	 1.4925e+00	 2.4700e-02	 3.2315e+02	 5.3559e+03
 2.2168e+05	 5.2898e+03	 1.4874e+00	 2.1867e-02	 3.2315e+02	 5.3584e+03
 3.3253e+05	 5.2898e+03	 1.4830e+00	 1.9735e-02	 3.2315e+02	 5.3609e+03
 4.9879e+05	 5.2898e+03	 1.4778e+00	 1.8827e-02	 3.2316e+02	 5.3633e+03
 7.4818e+05	 5.2898e+03	 1.4736e+00	 1.8045e-02	 3.2315e+02	 5.3658e+03
 9.0000e+05	 5.2898e+03	 1.4724e+00	 1.7591e-02	 3.2315e+02	 5.3684e+03
 1.0000e+02	 5.3657e+03	 1.6305e+00	 1.4682e-02	 3.2315e+02	 5.3776e+03
 1.5000e+02	 5.3657e+03	 1.6267e+00	 1.6523e-02	 3.2315e+02	 5.3801e+03
 2.2500e+02	 5.3657e+03	 1.6223e+00	 1.9389e-02	 3.2316e+02	 5.3854e+03
 3.3750e+02	 5.3657e+03	 1.6173e+00	 2.1861e-02	 3.2314e+02	 5.3878e+03
 5.0625e+02	 5.3657e+03	 1.6114e+00	 2.4508e-02	 3.2315e+02	 5.3903e+03
 7.5938e+02	 5.3657e+03	 1.6045e+00	 2.7122e-02	 3.2314e+02	 5.3930e+03
 1.1391e+03	 5.3657e+03	 1.5970e+00	 2.9472e-02	 3.2315e+02	 5.3983e+03
 1.7086e+03	 5.3657e+03	 1.5889e+00	 3.1513e-02	 3.2315e+02	 5.4009e+03
 2.5629e+03	 5.3657e+03	 1.5801e+00	 3.3135e-02	 3.2315e+02	 5.4061e+03
 3.8443e+03	 5.3657e+03	 1.5713e+00	 3.4560e-02	 3.2315e+02	 5.4085e+03
 5.7665e+03	 5.3657e+03	 1.5622e+00	 3.6081e-02	 3.2315e+02	 5.4111e+03
 8.6498e+03	 5.3657e+03	 1.5528e+00	 3.7708e-02	 3.2315e+02	 5.4135e+03
 1.2975e+04	 5.3657e+03	 1.5496e+00	 3.7517e-02	 3.2315e+02	 5.4159e+03
 1.9462e+04	 5.3657e+03	 1.5388e+00	 3.8354e-02	 3.2315e+02	 5.4187e+03
 2.9193e+04	 5.3657e+03	 1.5272e+00	 3.7738e-02	 3.2315e+02	 5.4211e+03
 4.3789e+04	 5.3657e+03	 1.5162e+00	 3.5441e-02	 3.2315e+02	 5.4236e+03
 6.5684e+04	 5.3657e+03	 1.5067e+00	 3.1807e-02	 3.2316e+02	 5.4263e+03
 9.8526e+04	 5.3657e+03	 1.4987e+00	 2.8072e-02	 3.2315e+02	 5.4288e+03
 1.4779e+05	 5.3657e+03	 1.4923e+00	 2.4647e-02	 3.2315e+02	 5.4313e+03
 2.2168e+05	 5.3657e+03	 1.4872e+00	 2.1833e-02	 3.2315e+02	 5.4339e+03
 3.3253e+05	 5.3657e+03	 1.4828e+00	 1.9689e-02	 3.2315e+02	 5.4366e+03
 4.9879e+05	 5.3657e+03	 1.4776e+00	 1.8818e-02	 3.2315e+02	 5.4391e+03
 7.4818e+05	 5.3657e+03	 1.4734e+00	 1.8036e-02	 3.2315e+02	 5.4416e+03
 9.0000e+05	 5.3657e+03	 1.4722e+00	 1.7522e-02	 3.2315e+02	 5.4441e+03
 1.0000e+02	 5.4414e+03	 1.6299e+00	 1.5034e-02	 3.2313e+02	 5.4533e+03
 1.5000e+02	 5.4414e+03	 1.6266e+00	 1.6567e-02	 3.2315e+02	 5.4558e+03
 2.2500e+02	 5.4414e+03	 1.6221e+00	 1.9561e-02	 3.2315e+02	 5.4611e+03
 3.3750e+02	 5.4414e+03	 1.6170e+00	 2.1920e-02	 3.2315e+02	 5.4635e+03
 5.0625e+02	 5.4414e+03	 1.6111e+00	 2.4621e-02	 3.2315e+02	 5.4660e+03
