Repository: maxwolters02/bachelor-thesis

File: data/Daten final/PEI2mgmL_90°C_Abs.TXT (part 3 of 7)
PEI 25 kg/mol, 2 mg/ml from Ethanol on B 10 x 15 mm + H 1x1 mm, 70 nm, 30 µm, Absorption, 7.5.2026, 13:39
Diameter[mm] 1.128e+00  Thickness[mm] 2.000e-04  Spacer Capacity[pF] 0.000e+00  Spacer Area[mm^2] 0.000e+00
Fixed value(s) : 
 Freq. [Hz]	 Time  [s]	 Eps'   	 Eps''  	M Temp [K]	M Time M[s]
 2.2500e+02	 3.0790e+03	 1.3667e+00	-2.1611e-02	 3.6314e+02	 3.0934e+03
 3.3750e+02	 3.0790e+03	 1.3667e+00	-1.6649e-04	 3.6315e+02	 3.0959e+03
 5.0625e+02	 3.0790e+03	 1.3620e+00	 8.2332e-03	 3.6314e+02	 3.0983e+03
 7.5938e+02	 3.0790e+03	 1.3563e+00	 1.1052e-02	 3.6314e+02	 3.1009e+03
 1.1391e+03	 3.0790e+03	 1.3503e+00	 1.1196e-02	 3.6314e+02	 3.1033e+03
 1.7086e+03	 3.0790e+03	 1.3442e+00	 1.7763e-02	 3.6314e+02	 3.1061e+03
 2.5629e+03	 3.0790e+03	 1.3385e+00	 1.8840e-02	 3.6314e+02	 3.1087e+03
 3.8443e+03	 3.0790e+03	 1.3328e+00	 1.9876e-02	 3.6314e+02	 3.1114e+03
 5.7665e+03	 3.0790e+03	 1.3274e+00	 2.1025e-02	 3.6314e+02	 3.1139e+03
 8.6498e+03	 3.0790e+03	 1.3219e+00	 2.1886e-02	 3.6315e+02	 3.1163e+03
 1.2975e+04	 3.0790e+03	 1.3165e+00	 2.2585e-02	 3.6314e+02	 3.1189e+03
 1.9462e+04	 3.0790e+03	 1.3109e+00	 2.3915e-02	 3.6314e+02	 3.1214e+03
 2.9193e+04	 3.0790e+03	 1.3053e+00	 2.5145e-02	 3.6314e+02	 3.1241e+03
 4.3789e+04	 3.0790e+03	 1.2991e+00	 2.7503e-02	 3.6314e+02	 3.1267e+03
 6.5684e+04	 3.0790e+03	 1.2921e+00	 3.0097e-02	 3.6314e+02	 3.1294e+03
 9.8526e+04	 3.0790e+03	 1.2842e+00	 3.3227e-02	 3.6315e+02	 3.1319e+03
 1.4779e+05	 3.0790e+03	 1.2749e+00	 3.6488e-02	 3.6314e+02	 3.1347e+03
 2.2168e+05	 3.0790e+03	 1.2643e+00	 3.9436e-02	 3.6315e+02	 3.1371e+03
 3.3253e+05	 3.0790e+03	 1.2525e+00	 4.1412e-02	 3.6314e+02	 3.1397e+03
 4.9879e+05	 3.0790e+03	 1.2394e+00	 4.1835e-02	 3.6315e+02	 3.1424e+03
 7.4818e+05	 3.0790e+03	 1.2270e+00	 4.0125e-02	 3.6315e+02	 3.1449e+03
 9.0000e+05	 3.0790e+03	 1.2220e+00	 3.8674e-02	 3.6315e+02	 3.1476e+03
 1.0000e+02	 3.1450e+03	 1.3283e+00	-1.0081e-01	 3.6315e+02	 3.1544e+03
 1.5000e+02	 3.1450e+03	 1.3558e+00	-5.7255e-02	 3.6314e+02	 3.1568e+03
 2.2500e+02	 3.1450e+03	 1.3663e+00	-2.8047e-02	 3.6314e+02	 3.1596e+03
 3.3750e+02	 3.1450e+03	 1.3662e+00	-7.6714e-03	 3.6314e+02	 3.1620e+03
 5.0625e+02	 3.1450e+03	 1.3626e+00	 8.9082e-03	 3.6315e+02	 3.1648e+03
 7.5938e+02	 3.1450e+03	 1.3566e+00	 1.1210e-02	 3.6314e+02	 3.1674e+03
 1.1391e+03	 3.1450e+03	 1.3507e+00	 1.7313e-02	 3.6314e+02	 3.1701e+03
 1.7086e+03	 3.1450e+03	 1.3444e+00	 1.8900e-02	 3.6315e+02	 3.1726e+03
 2.5629e+03	 3.1450e+03	 1.3386e+00	 2.1171e-02	 3.6315e+02	 3.1752e+03
 3.8443e+03	 3.1450e+03	 1.3328e+00	 2.1292e-02	 3.6315e+02	 3.1777e+03
 5.7665e+03	 3.1450e+03	 1.3273e+00	 2.1624e-02	 3.6315e+02	 3.1801e+03
 8.6498e+03	 3.1450e+03	 1.3218e+00	 2.2137e-02	 3.6315e+02	 3.1829e+03
 1.2975e+04	 3.1450e+03	 1.3164e+00	 2.2910e-02	 3.6315e+02	 3.1853e+03
 1.9462e+04	 3.1450e+03	 1.3108e+00	 2.3869e-02	 3.6315e+02	 3.1881e+03
 2.9193e+04	 3.1450e+03	 1.3051e+00	 2.5490e-02	 3.6315e+02	 3.1907e+03
 4.3789e+04	 3.1450e+03	 1.2989e+00	 2.7597e-02	 3.6315e+02	 3.1934e+03
 6.5684e+04	 3.1450e+03	 1.2919e+00	 3.0218e-02	 3.6315e+02	 3.1959e+03
 9.8526e+04	 3.1450e+03	 1.2839e+00	 3.3244e-02	 3.6315e+02	 3.1983e+03
 1.4779e+05	 3.1450e+03	 1.2747e+00	 3.6429e-02	 3.6316e+02	 3.2008e+03
 2.2168e+05	 3.1450e+03	 1.2640e+00	 3.9302e-02	 3.6316e+02	 3.2032e+03
 3.3253e+05	 3.1450e+03	 1.2523e+00	 4.1221e-02	 3.6315e+02	 3.2058e+03
 4.9879e+05	 3.1450e+03	 1.2392e+00	 4.1610e-02	 3.6316e+02	 3.2084e+03
 7.4818e+05	 3.1450e+03	 1.2269e+00	 3.9872e-02	 3.6316e+02	 3.2108e+03
 9.0000e+05	 3.1450e+03	 1.2219e+00	 3.8594e-02	 3.6315e+02	 3.2135e+03
 1.0000e+02	 3.2108e+03	 1.3439e+00	-6.5635e-02	 3.6315e+02	 3.2201e+03
 1.5000e+02	 3.2108e+03	 1.3651e+00	-3.1972e-02	 3.6315e+02	 3.2224e+03
 2.2500e+02	 3.2108e+03	 1.3654e+00	-2.3420e-02	 3.6315e+02	 3.2252e+03
 3.3750e+02	 3.2108e+03	 1.3668e+00	 2.6827e-03	 3.6315e+02	 3.2277e+03
 5.0625e+02	 3.2108e+03	 1.3621e+00	 8.5648e-03	 3.6315e+02	 3.2304e+03
 7.5938e+02	 3.2108e+03	 1.3562e+00	 1.0841e-02	 3.6316e+02	 3.2330e+03
 1.1391e+03	 3.2108e+03	 1.3502e+00	 1.2089e-02	 3.6315e+02	 3.2357e+03
 1.7086e+03	 3.2108e+03	 1.3440e+00	 1.6657e-02	 3.6315e+02	 3.2381e+03
 2.5629e+03	 3.2108e+03	 1.3382e+00	 1.7945e-02	 3.6316e+02	 3.2410e+03
 3.8443e+03	 3.2108e+03	 1.3325e+00	 1.9567e-02	 3.6316e+02	 3.2435e+03
 5.7665e+03	 3.2108e+03	 1.3270e+00	 2.0515e-02	 3.6315e+02	 3.2459e+03
 8.6498e+03	 3.2108e+03	 1.3215e+00	 2.1290e-02	 3.6315e+02	 3.2486e+03
 1.2975e+04	 3.2108e+03	 1.3161e+00	 2.2331e-02	 3.6315e+02	 3.2511e+03
 1.9462e+04	 3.2108e+03	 1.3105e+00	 2.3882e-02	 3.6315e+02	 3.2539e+03
 2.9193e+04	 3.2108e+03	 1.3048e+00	 2.5464e-02	 3.6316e+02	 3.2565e+03
 4.3789e+04	 3.2108e+03	 1.2985e+00	 2.7578e-02	 3.6315e+02	 3.2592e+03
 6.5684e+04	 3.2108e+03	 1.2915e+00	 3.0066e-02	 3.6316e+02	 3.2616e+03
 9.8526e+04	 3.2108e+03	 1.2835e+00	 3.3139e-02	 3.6315e+02	 3.2641e+03
 1.4779e+05	 3.2108e+03	 1.2743e+00	 3.6314e-02	 3.6315e+02	 3.2667e+03
 2.2168e+05	 3.2108e+03	 1.2636e+00	 3.9158e-02	 3.6315e+02	 3.2691e+03
 3.3253e+05	 3.2108e+03	 1.2520e+00	 4.1107e-02	 3.6316e+02	 3.2719e+03
 4.9879e+05	 3.2108e+03	 1.2390e+00	 4.1446e-02	 3.6315e+02	 3.2744e+03
 7.4818e+05	 3.2108e+03	 1.2267e+00	 3.9797e-02	 3.6315e+02	 3.2769e+03
 9.0000e+05	 3.2108e+03	 1.2217e+00	 3.8424e-02	 3.6315e+02	 3.2794e+03
 1.0000e+02	 3.2768e+03	 1.3005e+00	-1.1899e-01	 3.6315e+02	 3.2860e+03
 1.5000e+02	 3.2768e+03	 1.3367e+00	-8.6396e-02	 3.6315e+02	 3.2883e+03
 2.2500e+02	 3.2768e+03	 1.3586e+00	-4.2071e-02	 3.6314e+02	 3.2911e+03
 3.3750e+02	 3.2768e+03	 1.3623e+00	-1.8454e-02	 3.6315e+02	 3.2936e+03
 5.0625e+02	 3.2768e+03	 1.3596e+00	-6.0619e-03	 3.6314e+02	 3.2960e+03
 7.5938e+02	 3.2768e+03	 1.3552e+00	 5.3993e-03	 3.6315e+02	 3.2987e+03
 1.1391e+03	 3.2768e+03	 1.3498e+00	 1.5475e-02	 3.6314e+02	 3.3011e+03
 1.7086e+03	 3.2768e+03	 1.3436e+00	 1.7653e-02	 3.6315e+02	 3.3037e+03
 2.5629e+03	 3.2768e+03	 1.3379e+00	 1.8958e-02	 3.6315e+02	 3.3064e+03
 3.8443e+03	 3.2768e+03	 1.3322e+00	 2.1532e-02	 3.6315e+02	 3.3092e+03
 5.7665e+03	 3.2768e+03	 1.3266e+00	 2.1237e-02	 3.6315e+02	 3.3116e+03
 8.6498e+03	 3.2768e+03	 1.3212e+00	 2.1890e-02	 3.6315e+02	 3.3141e+03
 1.2975e+04	 3.2768e+03	 1.3158e+00	 2.2647e-02	 3.6315e+02	 3.3166e+03
 1.9462e+04	 3.2768e+03	 1.3102e+00	 2.3874e-02	 3.6315e+02	 3.3191e+03
 2.9193e+04	 3.2768e+03	 1.3045e+00	 2.5515e-02	 3.6315e+02	 3.3219e+03
 4.3789e+04	 3.2768e+03	 1.2982e+00	 2.7634e-02	 3.6315e+02	 3.3244e+03
 6.5684e+04	 3.2768e+03	 1.2911e+00	 3.0210e-02	 3.6316e+02	 3.3268e+03
 9.8526e+04	 3.2768e+03	 1.2832e+00	 3.3179e-02	 3.6316e+02	 3.3294e+03
 1.4779e+05	 3.2768e+03	 1.2739e+00	 3.6282e-02	 3.6315e+02	 3.3319e+03
 2.2168e+05	 3.2768e+03	 1.2634e+00	 3.9129e-02	 3.6315e+02	 3.3343e+03
 3.3253e+05	 3.2768e+03	 1.2517e+00	 4.1020e-02	 3.6315e+02	 3.3369e+03
 4.9879e+05	 3.2768e+03	 1.2388e+00	 4.1394e-02	 3.6315e+02	 3.3394e+03
 7.4818e+05	 3.2768e+03	 1.2266e+00	 3.9684e-02	 3.6316e+02	 3.3422e+03
 9.0000e+05	 3.2768e+03	 1.2216e+00	 3.8310e-02	 3.6316e+02	 3.3448e+03
 1.0000e+02	 3.3422e+03	 1.3412e+00	-6.5298e-02	 3.6316e+02	 3.3519e+03
 1.5000e+02	 3.3422e+03	 1.3456e+00	-7.1548e-02	 3.6315e+02	 3.3542e+03
 2.2500e+02	 3.3422e+03	 1.3618e+00	-3.3868e-02	 3.6315e+02	 3.3569e+03
 3.3750e+02	 3.3422e+03	 1.3654e+00	-4.4766e-03	 3.6316e+02	 3.3594e+03
 5.0625e+02	 3.3422e+03	 1.3612e+00	 3.0566e-03	 3.6316e+02	 3.3619e+03
 7.5938e+02	 3.3422e+03	 1.3558e+00	 9.8354e-03	 3.6315e+02	 3.3645e+03
 1.1391e+03	 3.3422e+03	 1.3498e+00	 1.3250e-02	 3.6315e+02	 3.3669e+03
 1.7086e+03	 3.3422e+03	 1.3435e+00	 1.7178e-02	 3.6315e+02	 3.3697e+03
 2.5629e+03	 3.3422e+03	 1.3376e+00	 1.8959e-02	 3.6316e+02	 3.3722e+03
 3.8443e+03	 3.3422e+03	 1.3319e+00	 1.9498e-02	 3.6315e+02	 3.3749e+03
 5.7665e+03	 3.3422e+03	 1.3264e+00	 2.0430e-02	 3.6315e+02	 3.3774e+03
 8.6498e+03	 3.3422e+03	 1.3209e+00	 2.1234e-02	 3.6316e+02	 3.3799e+03
 1.2975e+04	 3.3422e+03	 1.3154e+00	 2.2030e-02	 3.6316e+02	 3.3824e+03
 1.9462e+04	 3.3422e+03	 1.3098e+00	 2.3628e-02	 3.6316e+02	 3.3848e+03
 2.9193e+04	 3.3422e+03	 1.3041e+00	 2.5293e-02	 3.6315e+02	 3.3877e+03
 4.3789e+04	 3.3422e+03	 1.2979e+00	 2.7590e-02	 3.6315e+02	 3.3902e+03
 6.5684e+04	 3.3422e+03	 1.2907e+00	 3.0112e-02	 3.6315e+02	 3.3927e+03
 9.8526e+04	 3.3422e+03	 1.2827e+00	 3.3176e-02	 3.6316e+02	 3.3954e+03
 1.4779e+05	 3.3422e+03	 1.2735e+00	 3.6235e-02	 3.6315e+02	 3.3978e+03
 2.2168e+05	 3.3422e+03	 1.2629e+00	 3.9032e-02	 3.6316e+02	 3.4005e+03
 3.3253e+05	 3.3422e+03	 1.2513e+00	 4.0810e-02	 3.6316e+02	 3.4031e+03
 4.9879e+05	 3.3422e+03	 1.2385e+00	 4.1187e-02	 3.6315e+02	 3.4055e+03
 7.4818e+05	 3.3422e+03	 1.2263e+00	 3.9551e-02	 3.6316e+02	 3.4081e+03
 9.0000e+05	 3.3422e+03	 1.2214e+00	 3.8212e-02	 3.6316e+02	 3.4112e+03
 1.0000e+02	 3.4085e+03	 1.3121e+00	-9.3277e-02	 3.6316e+02	 3.4178e+03
 1.5000e+02	 3.4085e+03	 1.3494e+00	-5.7436e-02	 3.6316e+02	 3.4202e+03
 2.2500e+02	 3.4085e+03	 1.3524e+00	-5.4280e-02	 3.6316e+02	 3.4229e+03
 3.3750e+02	 3.4085e+03	 1.3575e+00	-3.5296e-02	 3.6316e+02	 3.4254e+03
 5.0625e+02	 3.4085e+03	 1.3599e+00	-4.7780e-03	 3.6316e+02	 3.4279e+03
 7.5938e+02	 3.4085e+03	 1.3544e+00	-1.5905e-03	 3.6316e+02	 3.4306e+03
 1.1391e+03	 3.4085e+03	 1.3492e+00	 9.6345e-03	 3.6315e+02	 3.4331e+03
 1.7086e+03	 3.4085e+03	 1.3431e+00	 1.5945e-02	 3.6316e+02	 3.4358e+03
 2.5629e+03	 3.4085e+03	 1.3373e+00	 1.7674e-02	 3.6316e+02	 3.4383e+03
 3.8443e+03	 3.4085e+03	 1.3315e+00	 2.0582e-02	 3.6316e+02	 3.4409e+03
 5.7665e+03	 3.4085e+03	 1.3260e+00	 2.0978e-02	 3.6315e+02	 3.4434e+03
 8.6498e+03	 3.4085e+03	 1.3205e+00	 2.1481e-02	 3.6315e+02	 3.4458e+03
 1.2975e+04	 3.4085e+03	 1.3150e+00	 2.2627e-02	 3.6315e+02	 3.4484e+03
 1.9462e+04	 3.4085e+03	 1.3094e+00	 2.3854e-02	 3.6314e+02	 3.4509e+03
 2.9193e+04	 3.4085e+03	 1.3036e+00	 2.5611e-02	 3.6315e+02	 3.4535e+03
 4.3789e+04	 3.4085e+03	 1.2974e+00	 2.7799e-02	 3.6315e+02	 3.4559e+03
 6.5684e+04	 3.4085e+03	 1.2902e+00	 3.0318e-02	 3.6315e+02	 3.4584e+03
 9.8526e+04	 3.4085e+03	 1.2822e+00	 3.3217e-02	 3.6315e+02	 3.4611e+03
 1.4779e+05	 3.4085e+03	 1.2730e+00	 3.6215e-02	 3.6315e+02	 3.4636e+03
 2.2168e+05	 3.4085e+03	 1.2624e+00	 3.8925e-02	 3.6314e+02	 3.4662e+03
 3.3253e+05	 3.4085e+03	 1.2510e+00	 4.0705e-02	 3.6314e+02	 3.4688e+03
 4.9879e+05	 3.4085e+03	 1.2381e+00	 4.1094e-02	 3.6314e+02	 3.4712e+03
 7.4818e+05	 3.4085e+03	 1.2260e+00	 3.9313e-02	 3.6315e+02	 3.4739e+03
 9.0000e+05	 3.4085e+03	 1.2209e+00	 3.8177e-02	 3.6314e+02	 3.4763e+03
 1.0000e+02	 3.4736e+03	 1.3531e+00	-4.0688e-02	 3.6315e+02	 3.4829e+03
 1.5000e+02	 3.4736e+03	 1.3675e+00	-8.9530e-03	 3.6314e+02	 3.4855e+03
 2.2500e+02	 3.4736e+03	 1.3674e+00	-7.4887e-03	 3.6315e+02	 3.4881e+03
 3.3750e+02	 3.4736e+03	 1.3654e+00	 2.3129e-03	 3.6314e+02	 3.4909e+03
 5.0625e+02	 3.4736e+03	 1.3610e+00	 9.2448e-03	 3.6314e+02	 3.4933e+03
 7.5938e+02	 3.4736e+03	 1.3553e+00	 1.2655e-02	 3.6313e+02	 3.4960e+03
 1.1391e+03	 3.4736e+03	 1.3494e+00	 1.6301e-02	 3.6314e+02	 3.4984e+03
 1.7086e+03	 3.4736e+03	 1.3429e+00	 1.7558e-02	 3.6315e+02	 3.5009e+03
 2.5629e+03	 3.4736e+03	 1.3371e+00	 2.0375e-02	 3.6314e+02	 3.5036e+03
 3.8443e+03	 3.4736e+03	 1.3313e+00	 1.9621e-02	 3.6314e+02	 3.5061e+03
 5.7665e+03	 3.4736e+03	 1.3259e+00	 2.0299e-02	 3.6314e+02	 3.5087e+03
 8.6498e+03	 3.4736e+03	 1.3204e+00	 2.0857e-02	 3.6314e+02	 3.5112e+03
 1.2975e+04	 3.4736e+03	 1.3149e+00	 2.2234e-02	 3.6314e+02	 3.5137e+03
 1.9462e+04	 3.4736e+03	 1.3093e+00	 2.3637e-02	 3.6315e+02	 3.5164e+03
 2.9193e+04	 3.4736e+03	 1.3035e+00	 2.5544e-02	 3.6314e+02	 3.5191e+03
 4.3789e+04	 3.4736e+03	 1.2972e+00	 2.7452e-02	 3.6314e+02	 3.5216e+03
 6.5684e+04	 3.4736e+03	 1.2901e+00	 3.0187e-02	 3.6314e+02	 3.5241e+03
 9.8526e+04	 3.4736e+03	 1.2820e+00	 3.3122e-02	 3.6315e+02	 3.5265e+03
 1.4779e+05	 3.4736e+03	 1.2729e+00	 3.6063e-02	 3.6315e+02	 3.5291e+03
 2.2168e+05	 3.4736e+03	 1.2623e+00	 3.8764e-02	 3.6315e+02	 3.5316e+03
 3.3253e+05	 3.4736e+03	 1.2509e+00	 4.0596e-02	 3.6315e+02	 3.5344e+03
 4.9879e+05	 3.4736e+03	 1.2381e+00	 4.0937e-02	 3.6315e+02	 3.5369e+03
 7.4818e+05	 3.4736e+03	 1.2260e+00	 3.9274e-02	 3.6315e+02	 3.5393e+03
 9.0000e+05	 3.4736e+03	 1.2209e+00	 3.8019e-02	 3.6315e+02	 3.5421e+03
 1.0000e+02	 3.5394e+03	 1.3402e+00	-7.2130e-02	 3.6315e+02	 3.5486e+03
 1.5000e+02	 3.5394e+03	 1.3535e+00	-5.3642e-02	 3.6315e+02	 3.5509e+03
 2.2500e+02	 3.5394e+03	 1.3605e+00	-3.8269e-02	 3.6315e+02	 3.5536e+03
 3.3750e+02	 3.5394e+03	 1.3615e+00	-2.3875e-02	 3.6315e+02	 3.5561e+03
 5.0625e+02	 3.5394e+03	 1.3604e+00	-8.0216e-04	 3.6315e+02	 3.5586e+03
 7.5938e+02	 3.5394e+03	 1.3550e+00	 4.4241e-03	 3.6315e+02	 3.5612e+03
 1.1391e+03	 3.5394e+03	 1.3490e+00	 9.7066e-03	 3.6315e+02	 3.5638e+03
 1.7086e+03	 3.5394e+03	 1.3428e+00	 1.7197e-02	 3.6316e+02	 3.5664e+03
 2.5629e+03	 3.5394e+03	 1.3370e+00	 1.9390e-02	 3.6316e+02	 3.5690e+03
 3.8443e+03	 3.5394e+03	 1.3312e+00	 2.0516e-02	 3.6316e+02	 3.5717e+03
 5.7665e+03	 3.5394e+03	 1.3256e+00	 2.1409e-02	 3.6315e+02	 3.5742e+03
 8.6498e+03	 3.5394e+03	 1.3201e+00	 2.1645e-02	 3.6315e+02	 3.5769e+03
 1.2975e+04	 3.5394e+03	 1.3147e+00	 2.2785e-02	 3.6315e+02	 3.5796e+03
 1.9462e+04	 3.5394e+03	 1.3090e+00	 2.4043e-02	 3.6316e+02	 3.5820e+03
 2.9193e+04	 3.5394e+03	 1.3032e+00	 2.5663e-02	 3.6315e+02	 3.5847e+03
 4.3789e+04	 3.5394e+03	 1.2969e+00	 2.7705e-02	 3.6315e+02	 3.5871e+03
 6.5684e+04	 3.5394e+03	 1.2897e+00	 3.0303e-02	 3.6316e+02	 3.5896e+03
 9.8526e+04	 3.5394e+03	 1.2816e+00	 3.3174e-02	 3.6315e+02	 3.5921e+03
 1.4779e+05	 3.5394e+03	 1.2724e+00	 3.6102e-02	 3.6315e+02	 3.5946e+03
 2.2168e+05	 3.5394e+03	 1.2619e+00	 3.8707e-02	 3.6315e+02	 3.5970e+03
 3.3253e+05	 3.5394e+03	 1.2505e+00	 4.0419e-02	 3.6315e+02	 3.5996e+03
 4.9879e+05	 3.5394e+03	 1.2378e+00	 4.0754e-02	 3.6315e+02	 3.6021e+03
 7.4818e+05	 3.5394e+03	 1.2258e+00	 3.9150e-02	 3.6315e+02	 3.6045e+03
 9.0000e+05	 3.5394e+03	 1.2207e+00	 3.7892e-02	 3.6315e+02	 3.6072e+03
 1.0000e+02	 3.6046e+03	 1.3245e+00	-1.0760e-01	 3.6315e+02	 3.6139e+03
 1.5000e+02	 3.6046e+03	 1.3467e+00	-8.0152e-02	 3.6315e+02	 3.6166e+03
 2.2500e+02	 3.6046e+03	 1.3549e+00	-6.0633e-02	 3.6315e+02	 3.6192e+03
 3.3750e+02	 3.6046e+03	 1.3628e+00	-2.2591e-02	 3.6315e+02	 3.6219e+03
 5.0625e+02	 3.6046e+03	 1.3599e+00	-7.6133e-03	 3.6315e+02	 3.6244e+03
 7.5938e+02	 3.6046e+03	 1.3551e+00	 6.9169e-03	 3.6315e+02	 3.6272e+03
 1.1391e+03	 3.6046e+03	 1.3491e+00	 1.2369e-02	 3.6315e+02	 3.6296e+03
 1.7086e+03	 3.6046e+03	 1.3426e+00	 1.5926e-02	 3.6315e+02	 3.6321e+03
 2.5629e+03	 3.6046e+03	 1.3367e+00	 1.8900e-02	 3.6315e+02	 3.6349e+03
 3.8443e+03	 3.6046e+03	 1.3309e+00	 1.9733e-02	 3.6315e+02	 3.6373e+03
 5.7665e+03	 3.6046e+03	 1.3254e+00	 2.0009e-02	 3.6314e+02	 3.6400e+03
 8.6498e+03	 3.6046e+03	 1.3199e+00	 2.0993e-02	 3.6315e+02	 3.6424e+03
 1.2975e+04	 3.6046e+03	 1.3144e+00	 2.2133e-02	 3.6314e+02	 3.6450e+03
 1.9462e+04	 3.6046e+03	 1.3087e+00	 2.3702e-02	 3.6314e+02	 3.6477e+03
 2.9193e+04	 3.6046e+03	 1.3029e+00	 2.5403e-02	 3.6315e+02	 3.6502e+03
 4.3789e+04	 3.6046e+03	 1.2966e+00	 2.7600e-02	 3.6315e+02	 3.6529e+03
 6.5684e+04	 3.6046e+03	 1.2894e+00	 3.0149e-02	 3.6314e+02	 3.6554e+03
 9.8526e+04	 3.6046e+03	 1.2814e+00	 3.3008e-02	 3.6315e+02	 3.6579e+03
 1.4779e+05	 3.6046e+03	 1.2722e+00	 3.5976e-02	 3.6314e+02	 3.6606e+03
 2.2168e+05	 3.6046e+03	 1.2617e+00	 3.8616e-02	 3.6314e+02	 3.6631e+03
 3.3253e+05	 3.6046e+03	 1.2504e+00	 4.0299e-02	 3.6315e+02	 3.6656e+03
 4.9879e+05	 3.6046e+03	 1.2377e+00	 4.0663e-02	 3.6315e+02	 3.6681e+03
 7.4818e+05	 3.6046e+03	 1.2258e+00	 3.9000e-02	 3.6313e+02	 3.6709e+03
 9.0000e+05	 3.6046e+03	 1.2207e+00	 3.7788e-02	 3.6315e+02	 3.6734e+03
 1.0000e+02	 3.6708e+03	 1.2745e+00	-1.5650e-01	 3.6315e+02	 3.6804e+03
 1.5000e+02	 3.6708e+03	 1.3248e+00	-1.1266e-01	 3.6315e+02	 3.6828e+03
 2.2500e+02	 3.6708e+03	 1.3508e+00	-7.0525e-02	 3.6315e+02	 3.6854e+03
 3.3750e+02	 3.6708e+03	 1.3600e+00	-3.4773e-02	 3.6315e+02	 3.6881e+03
 5.0625e+02	 3.6708e+03	 1.3592e+00	-1.2718e-02	 3.6315e+02	 3.6905e+03
 7.5938e+02	 3.6708e+03	 1.3544e+00	-2.2679e-03	 3.6315e+02	 3.6932e+03
 1.1391e+03	 3.6708e+03	 1.3488e+00	 5.1366e-03	 3.6315e+02	 3.6958e+03
 1.7086e+03	 3.6708e+03	 1.3423e+00	 8.1308e-03	 3.6316e+02	 3.6983e+03
 2.5629e+03	 3.6708e+03	 1.3366e+00	 1.1540e-02	 3.6315e+02	 3.7010e+03
 3.8443e+03	 3.6708e+03	 1.3309e+00	 1.7260e-02	 3.6316e+02	 3.7034e+03
 5.7665e+03	 3.6708e+03	 1.3254e+00	 1.9970e-02	 3.6315e+02	 3.7061e+03
 8.6498e+03	 3.6708e+03	 1.3199e+00	 2.0756e-02	 3.6316e+02	 3.7085e+03
 1.2975e+04	 3.6708e+03	 1.3144e+00	 2.1962e-02	 3.6315e+02	 3.7109e+03
 1.9462e+04	 3.6708e+03	 1.3087e+00	 2.3560e-02	 3.6315e+02	 3.7136e+03
 2.9193e+04	 3.6708e+03	 1.3029e+00	 2.5443e-02	 3.6316e+02	 3.7161e+03
 4.3789e+04	 3.6708e+03	 1.2965e+00	 2.7795e-02	 3.6315e+02	 3.7187e+03
 6.5684e+04	 3.6708e+03	 1.2893e+00	 3.0250e-02	 3.6315e+02	 3.7212e+03
 9.8526e+04	 3.6708e+03	 1.2812e+00	 3.3051e-02	 3.6315e+02	 3.7236e+03
 1.4779e+05	 3.6708e+03	 1.2720e+00	 3.5891e-02	 3.6315e+02	 3.7264e+03
 2.2168e+05	 3.6708e+03	 1.2615e+00	 3.8491e-02	 3.6315e+02	 3.7288e+03
 3.3253e+05	 3.6708e+03	 1.2502e+00	 4.0180e-02	 3.6315e+02	 3.7316e+03
 4.9879e+05	 3.6708e+03	 1.2376e+00	 4.0538e-02	 3.6315e+02	 3.7341e+03
 7.4818e+05	 3.6708e+03	 1.2257e+00	 3.8882e-02	 3.6314e+02	 3.7366e+03
 9.0000e+05	 3.6708e+03	 1.2207e+00	 3.7648e-02	 3.6315e+02	 3.7391e+03
 1.0000e+02	 3.7365e+03	 1.3412e+00	-8.7675e-02	 3.6315e+02	 3.7456e+03
 1.5000e+02	 3.7365e+03	 1.3555e+00	-6.4621e-02	 3.6315e+02	 3.7480e+03
 2.2500e+02	 3.7365e+03	 1.3617e+00	-4.4754e-02	 3.6315e+02	 3.7507e+03
 3.3750e+02	 3.7365e+03	 1.3636e+00	-2.2622e-02	 3.6315e+02	 3.7531e+03
 5.0625e+02	 3.7365e+03	 1.3606e+00	-5.2916e-03	 3.6315e+02	 3.7556e+03
 7.5938e+02	 3.7365e+03	 1.3557e+00	 1.0074e-02	 3.6315e+02	 3.7583e+03
 1.1391e+03	 3.7365e+03	 1.3491e+00	 9.6390e-03	 3.6315e+02	 3.7608e+03
 1.7086e+03	 3.7365e+03	 1.3427e+00	 1.4293e-02	 3.6315e+02	 3.7633e+03
 2.5629e+03	 3.7365e+03	 1.3366e+00	 1.7883e-02	 3.6315e+02	 3.7660e+03
 3.8443e+03	 3.7365e+03	 1.3308e+00	 1.8655e-02	 3.6315e+02	 3.7685e+03
 5.7665e+03	 3.7365e+03	 1.3252e+00	 2.0356e-02	 3.6315e+02	 3.7711e+03
 8.6498e+03	 3.7365e+03	 1.3198e+00	 2.0897e-02	 3.6314e+02	 3.7736e+03
 1.2975e+04	 3.7365e+03	 1.3142e+00	 2.2352e-02	 3.6315e+02	 3.7760e+03
 1.9462e+04	 3.7365e+03	 1.3085e+00	 2.3723e-02	 3.6315e+02	 3.7786e+03
 2.9193e+04	 3.7365e+03	 1.3027e+00	 2.5538e-02	 3.6315e+02	 3.7812e+03
 4.3789e+04	 3.7365e+03	 1.2963e+00	 2.7788e-02	 3.6315e+02	 3.7840e+03
 6.5684e+04	 3.7365e+03	 1.2891e+00	 3.0310e-02	 3.6315e+02	 3.7864e+03
 9.8526e+04	 3.7365e+03	 1.2810e+00	 3.3133e-02	 3.6315e+02	 3.7892e+03
 1.4779e+05	 3.7365e+03	 1.2717e+00	 3.5883e-02	 3.6315e+02	 3.7916e+03
 2.2168e+05	 3.7365e+03	 1.2613e+00	 3.8405e-02	 3.6315e+02	 3.7941e+03
 3.3253e+05	 3.7365e+03	 1.2500e+00	 4.0022e-02	 3.6315e+02	 3.7968e+03
 4.9879e+05	 3.7365e+03	 1.2375e+00	 4.0403e-02	 3.6315e+02	 3.7992e+03
 7.4818e+05	 3.7365e+03	 1.2256e+00	 3.8848e-02	 3.6315e+02	 3.8020e+03
 9.0000e+05	 3.7365e+03	 1.2206e+00	 3.7560e-02	 3.6315e+02	 3.8045e+03
 1.0000e+02	 3.8018e+03	 1.2898e+00	-1.4806e-01	 3.6314e+02	 3.8116e+03
 1.5000e+02	 3.8018e+03	 1.3348e+00	-1.0359e-01	 3.6315e+02	 3.8141e+03
 2.2500e+02	 3.8018e+03	 1.3589e+00	-5.7017e-02	 3.6314e+02	 3.8169e+03
 3.3750e+02	 3.8018e+03	 1.3624e+00	-2.9831e-02	 3.6314e+02	 3.8194e+03
 5.0625e+02	 3.8018e+03	 1.3592e+00	-1.7314e-02	 3.6314e+02	 3.8218e+03
 7.5938e+02	 3.8018e+03	 1.3551e+00	-6.3870e-04	 3.6314e+02	 3.8246e+03
 1.1391e+03	 3.8018e+03	 1.3492e+00	 8.6754e-03	 3.6314e+02	 3.8271e+03
 1.7086e+03	 3.8018e+03	 1.3427e+00	 1.4139e-02	 3.6314e+02	 3.8299e+03
 2.5629e+03	 3.8018e+03	 1.3367e+00	 1.6226e-02	 3.6315e+02	 3.8325e+03
 3.8443e+03	 3.8018e+03	 1.3309e+00	 1.9678e-02	 3.6315e+02	 3.8352e+03
 5.7665e+03	 3.8018e+03	 1.3253e+00	 2.0836e-02	 3.6315e+02	 3.8376e+03
 8.6498e+03	 3.8018e+03	 1.3197e+00	 2.1907e-02	 3.6315e+02	 3.8401e+03
 1.2975e+04	 3.8018e+03	 1.3142e+00	 2.2650e-02	 3.6315e+02	 3.8427e+03
 1.9462e+04	 3.8018e+03	 1.3085e+00	 2.3983e-02	 3.6314e+02	 3.8451e+03
 2.9193e+04	 3.8018e+03	 1.3026e+00	 2.5723e-02	 3.6314e+02	 3.8479e+03
 4.3789e+04	 3.8018e+03	 1.2961e+00	 2.7889e-02	 3.6314e+02	 3.8504e+03
 6.5684e+04	 3.8018e+03	 1.2888e+00	 3.0332e-02	 3.6314e+02	 3.8528e+03
 9.8526e+04	 3.8018e+03	 1.2807e+00	 3.3106e-02	 3.6314e+02	 3.8554e+03
 1.4779e+05	 3.8018e+03	 1.2715e+00	 3.5848e-02	 3.6314e+02	 3.8578e+03
 2.2168e+05	 3.8018e+03	 1.2612e+00	 3.8270e-02	 3.6314e+02	 3.8602e+03
 3.3253e+05	 3.8018e+03	 1.2500e+00	 3.9957e-02	 3.6314e+02	 3.8629e+03
 4.9879e+05	 3.8018e+03	 1.2374e+00	 4.0249e-02	 3.6314e+02	 3.8654e+03
 7.4818e+05	 3.8018e+03	 1.2256e+00	 3.8746e-02	 3.6314e+02	 3.8682e+03
 9.0000e+05	 3.8018e+03	 1.2206e+00	 3.7468e-02	 3.6314e+02	 3.8707e+03
 1.0000e+02	 3.8681e+03	 1.3513e+00	-7.3666e-02	 3.6313e+02	 3.8777e+03
 1.5000e+02	 3.8681e+03	 1.3667e+00	-3.9566e-02	 3.6315e+02	 3.8801e+03
 2.2500e+02	 3.8681e+03	 1.3674e+00	-2.9071e-02	 3.6314e+02	 3.8830e+03
 3.3750e+02	 3.8681e+03	 1.3643e+00	-2.1307e-02	 3.6315e+02	 3.8854e+03
 5.0625e+02	 3.8681e+03	 1.3614e+00	-2.3143e-03	 3.6314e+02	 3.8879e+03
 7.5938e+02	 3.8681e+03	 1.3560e+00	 8.6444e-03	 3.6314e+02	 3.8904e+03
 1.1391e+03	 3.8681e+03	 1.3496e+00	 1.5155e-02	 3.6315e+02	 3.8929e+03
 1.7086e+03	 3.8681e+03	 1.3429e+00	 1.7789e-02	 3.6315e+02	 3.8953e+03
 2.5629e+03	 3.8681e+03	 1.3369e+00	 1.9836e-02	 3.6315e+02	 3.8979e+03
 3.8443e+03	 3.8681e+03	 1.3310e+00	 2.1184e-02	 3.6316e+02	 3.9005e+03
 5.7665e+03	 3.8681e+03	 1.3254e+00	 2.1291e-02	 3.6316e+02	 3.9032e+03
 8.6498e+03	 3.8681e+03	 1.3198e+00	 2.1751e-02	 3.6316e+02	 3.9058e+03
 1.2975e+04	 3.8681e+03	 1.3143e+00	 2.2866e-02	 3.6316e+02	 3.9084e+03
 1.9462e+04	 3.8681e+03	 1.3085e+00	 2.4137e-02	 3.6316e+02	 3.9110e+03
 2.9193e+04	 3.8681e+03	 1.3027e+00	 2.5913e-02	 3.6316e+02	 3.9139e+03
 4.3789e+04	 3.8681e+03	 1.2961e+00	 2.7992e-02	 3.6317e+02	 3.9163e+03
 6.5684e+04	 3.8681e+03	 1.2889e+00	 3.0378e-02	 3.6316e+02	 3.9188e+03
 9.8526e+04	 3.8681e+03	 1.2808e+00	 3.3075e-02	 3.6316e+02	 3.9214e+03
 1.4779e+05	 3.8681e+03	 1.2715e+00	 3.5819e-02	 3.6316e+02	 3.9239e+03
 2.2168e+05	 3.8681e+03	 1.2610e+00	 3.8255e-02	 3.6316e+02	 3.9264e+03
 3.3253e+05	 3.8681e+03	 1.2498e+00	 3.9835e-02	 3.6316e+02	 3.9292e+03
 4.9879e+05	 3.8681e+03	 1.2373e+00	 4.0139e-02	 3.6315e+02	 3.9319e+03
 7.4818e+05	 3.8681e+03	 1.2255e+00	 3.8566e-02	 3.6316e+02	 3.9344e+03
 9.0000e+05	 3.8681e+03	 1.2205e+00	 3.7372e-02	 3.6316e+02	 3.9368e+03
 1.0000e+02	 3.9342e+03	 1.3349e+00	-9.4842e-02	 3.6315e+02	 3.9439e+03
 1.5000e+02	 3.9342e+03	 1.3528e+00	-7.0758e-02	 3.6316e+02	 3.9463e+03
 2.2500e+02	 3.9342e+03	 1.3582e+00	-5.3504e-02	 3.6315e+02	 3.9491e+03
 3.3750e+02	 3.9342e+03	 1.3638e+00	-1.9452e-02	 3.6315e+02	 3.9516e+03
 5.0625e+02	 3.9342e+03	 1.3592e+00	-1.3658e-02	 3.6315e+02	 3.9540e+03
 7.5938e+02	 3.9342e+03	 1.3546e+00	-2.0785e-04	 3.6315e+02	 3.9566e+03
 1.1391e+03	 3.9342e+03	 1.3491e+00	 1.2205e-02	 3.6315e+02	 3.9590e+03
 1.7086e+03	 3.9342e+03	 1.3424e+00	 1.7617e-02	 3.6315e+02	 3.9617e+03
 2.5629e+03	 3.9342e+03	 1.3364e+00	 1.9319e-02	 3.6315e+02	 3.9642e+03
 3.8443e+03	 3.9342e+03	 1.3305e+00	 1.9628e-02	 3.6315e+02	 3.9670e+03
 5.7665e+03	 3.9342e+03	 1.3249e+00	 2.0470e-02	 3.6315e+02	 3.9695e+03
 8.6498e+03	 3.9342e+03	 1.3194e+00	 2.1556e-02	 3.6315e+02	 3.9719e+03
 1.2975e+04	 3.9342e+03	 1.3139e+00	 2.2839e-02	 3.6314e+02	 3.9746e+03
 1.9462e+04	 3.9342e+03	 1.3081e+00	 2.4131e-02	 3.6315e+02	 3.9771e+03
 2.9193e+04	 3.9342e+03	 1.3023e+00	 2.5915e-02	 3.6315e+02	 3.9799e+03
 4.3789e+04	 3.9342e+03	 1.2958e+00	 2.8012e-02	 3.6315e+02	 3.9823e+03
 6.5684e+04	 3.9342e+03	 1.2886e+00	 3.0449e-02	 3.6315e+02	 3.9848e+03
 9.8526e+04	 3.9342e+03	 1.2804e+00	 3.3097e-02	 3.6315e+02	 3.9874e+03
 1.4779e+05	 3.9342e+03	 1.2712e+00	 3.5754e-02	 3.6315e+02	 3.9898e+03
 2.2168e+05	 3.9342e+03	 1.2609e+00	 3.8133e-02	 3.6315e+02	 3.9922e+03
 3.3253e+05	 3.9342e+03	 1.2498e+00	 3.9738e-02	 3.6315e+02	 3.9949e+03
 4.9879e+05	 3.9342e+03	 1.2373e+00	 4.0013e-02	 3.6315e+02	 3.9974e+03
 7.4818e+05	 3.9342e+03	 1.2256e+00	 3.8498e-02	 3.6315e+02	 4.0001e+03
 9.0000e+05	 3.9342e+03	 1.2207e+00	 3.7282e-02	 3.6315e+02	 4.0026e+03
 1.0000e+02	 3.9999e+03	 1.3280e+00	-1.1358e-01	 3.6316e+02	 4.0092e+03
 1.5000e+02	 3.9999e+03	 1.3560e+00	-6.4574e-02	 3.6315e+02	 4.0119e+03
 2.2500e+02	 3.9999e+03	 1.3648e+00	-3.5774e-02	 3.6315e+02	 4.0144e+03
 3.3750e+02	 3.9999e+03	 1.3647e+00	-1.5159e-02	 3.6316e+02	 4.0171e+03
 5.0625e+02	 3.9999e+03	 1.3600e+00	-9.5169e-03	 3.6315e+02	 4.0196e+03
 7.5938e+02	 3.9999e+03	 1.3552e+00	 6.7912e-03	 3.6315e+02	 4.0224e+03
 1.1391e+03	 3.9999e+03	 1.3487e+00	 1.0168e-02	 3.6315e+02	 4.0248e+03
 1.7086e+03	 3.9999e+03	 1.3422e+00	 1.5274e-02	 3.6315e+02	 4.0272e+03
 2.5629e+03	 3.9999e+03	 1.3362e+00	 1.8206e-02	 3.6315e+02	 4.0299e+03
 3.8443e+03	 3.9999e+03	 1.3304e+00	 1.8998e-02	 3.6315e+02	 4.0324e+03
 5.7665e+03	 3.9999e+03	 1.3248e+00	 2.0655e-02	 3.6316e+02	 4.0349e+03
 8.6498e+03	 3.9999e+03	 1.3193e+00	 2.1004e-02	 3.6315e+02	 4.0376e+03
 1.2975e+04	 3.9999e+03	 1.3138e+00	 2.2128e-02	 3.6315e+02	 4.0400e+03
 1.9462e+04	 3.9999e+03	 1.3080e+00	 2.3730e-02	 3.6316e+02	 4.0425e+03
 2.9193e+04	 3.9999e+03	 1.3022e+00	 2.5772e-02	 3.6315e+02	 4.0451e+03
 4.3789e+04	 3.9999e+03	 1.2956e+00	 2.7991e-02	 3.6315e+02	 4.0475e+03
 6.5684e+04	 3.9999e+03	 1.2883e+00	 3.0372e-02	 3.6316e+02	 4.0499e+03
 9.8526e+04	 3.9999e+03	 1.2801e+00	 3.3015e-02	 3.6315e+02	 4.0524e+03
 1.4779e+05	 3.9999e+03	 1.2709e+00	 3.5672e-02	 3.6316e+02	 4.0548e+03
 2.2168e+05	 3.9999e+03	 1.2606e+00	 3.8060e-02	 3.6315e+02	 4.0574e+03
 3.3253e+05	 3.9999e+03	 1.2495e+00	 3.9638e-02	 3.6315e+02	 4.0599e+03
 4.9879e+05	 3.9999e+03	 1.2372e+00	 3.9881e-02	 3.6315e+02	 4.0627e+03
 7.4818e+05	 3.9999e+03	 1.2255e+00	 3.8395e-02	 3.6315e+02	 4.0651e+03
 9.0000e+05	 3.9999e+03	 1.2206e+00	 3.7146e-02	 3.6315e+02	 4.0676e+03
 1.0000e+02	 4.0650e+03	 1.3135e+00	-1.1774e-01	 3.6315e+02	 4.0744e+03
 1.5000e+02	 4.0650e+03	 1.3335e+00	-9.7565e-02	 3.6315e+02	 4.0767e+03
 2.2500e+02	 4.0650e+03	 1.3512e+00	-6.7867e-02	 3.6315e+02	 4.0793e+03
 3.3750e+02	 4.0650e+03	 1.3506e+00	-6.2736e-02	 3.6315e+02	 4.0819e+03
 5.0625e+02	 4.0650e+03	 1.3534e+00	-3.9761e-02	 3.6316e+02	 4.0843e+03
 7.5938e+02	 4.0650e+03	 1.3516e+00	-1.9172e-02	 3.6315e+02	 4.0869e+03
 1.1391e+03	 4.0650e+03	 1.3461e+00	-1.4080e-02	 3.6315e+02	 4.0894e+03
 1.7086e+03	 4.0650e+03	 1.3418e+00	 7.2138e-03	 3.6315e+02	 4.0919e+03
 2.5629e+03	 4.0650e+03	 1.3360e+00	 1.1281e-02	 3.6315e+02	 4.0946e+03
 3.8443e+03	 4.0650e+03	 1.3302e+00	 1.5241e-02	 3.6315e+02	 4.0970e+03
 5.7665e+03	 4.0650e+03	 1.3247e+00	 1.7209e-02	 3.6315e+02	 4.0997e+03
 8.6498e+03	 4.0650e+03	 1.3192e+00	 1.9166e-02	 3.6315e+02	 4.1021e+03
 1.2975e+04	 4.0650e+03	 1.3136e+00	 2.0783e-02	 3.6315e+02	 4.1046e+03
 1.9462e+04	 4.0650e+03	 1.3078e+00	 2.2835e-02	 3.6315e+02	 4.1073e+03
 2.9193e+04	 4.0650e+03	 1.3019e+00	 2.5124e-02	 3.6315e+02	 4.1099e+03
 4.3789e+04	 4.0650e+03	 1.2954e+00	 2.7508e-02	 3.6315e+02	 4.1126e+03
 6.5684e+04	 4.0650e+03	 1.2881e+00	 3.0093e-02	 3.6315e+02	 4.1151e+03
 9.8526e+04	 4.0650e+03	 1.2798e+00	 3.2816e-02	 3.6315e+02	 4.1177e+03
 1.4779e+05	 4.0650e+03	 1.2707e+00	 3.5486e-02	 3.6314e+02	 4.1202e+03
 2.2168e+05	 4.0650e+03	 1.2604e+00	 3.7846e-02	 3.6314e+02	 4.1226e+03
 3.3253e+05	 4.0650e+03	 1.2494e+00	 3.9452e-02	 3.6314e+02	 4.1254e+03
 4.9879e+05	 4.0650e+03	 1.2370e+00	 3.9762e-02	 3.6315e+02	 4.1278e+03
 7.4818e+05	 4.0650e+03	 1.2254e+00	 3.8255e-02	 3.6315e+02	 4.1305e+03
 9.0000e+05	 4.0650e+03	 1.2205e+00	 3.7053e-02	 3.6315e+02	 4.1330e+03
 1.0000e+02	 4.1303e+03	 1.2753e+00	-1.5175e-01	 3.6314e+02	 4.1397e+03
 1.5000e+02	 4.1303e+03	 1.3205e+00	-1.1977e-01	 3.6314e+02	 4.1423e+03
 2.2500e+02	 4.1303e+03	 1.3407e+00	-9.4201e-02	 3.6315e+02	 4.1450e+03
 3.3750e+02	 4.1303e+03	 1.3453e+00	-7.8663e-02	 3.6313e+02	 4.1479e+03
 5.0625e+02	 4.1303e+03	 1.3589e+00	-1.7887e-02	 3.6315e+02	 4.1503e+03
 7.5938e+02	 4.1303e+03	 1.3529e+00	-1.4580e-02	 3.6315e+02	 4.1531e+03
 1.1391e+03	 4.1303e+03	 1.3482e+00	 1.8842e-03	 3.6315e+02	 4.1555e+03
 1.7086e+03	 4.1303e+03	 1.3421e+00	 1.0828e-02	 3.6315e+02	 4.1582e+03
 2.5629e+03	 4.1303e+03	 1.3360e+00	 1.1065e-02	 3.6315e+02	 4.1608e+03
 3.8443e+03	 4.1303e+03	 1.3303e+00	 1.5745e-02	 3.6315e+02	 4.1636e+03
 5.7665e+03	 4.1303e+03	 1.3248e+00	 1.6698e-02	 3.6316e+02	 4.1661e+03
 8.6498e+03	 4.1303e+03	 1.3192e+00	 1.9993e-02	 3.6316e+02	 4.1685e+03
 1.2975e+04	 4.1303e+03	 1.3136e+00	 2.1709e-02	 3.6316e+02	 4.1711e+03
 1.9462e+04	 4.1303e+03	 1.3078e+00	 2.3762e-02	 3.6316e+02	 4.1736e+03
 2.9193e+04	 4.1303e+03	 1.3019e+00	 2.5593e-02	 3.6316e+02	 4.1765e+03
 4.3789e+04	 4.1303e+03	 1.2953e+00	 2.7896e-02	 3.6316e+02	 4.1790e+03
 6.5684e+04	 4.1303e+03	 1.2880e+00	 3.0293e-02	 3.6316e+02	 4.1817e+03
 9.8526e+04	 4.1303e+03	 1.2797e+00	 3.2899e-02	 3.6316e+02	 4.1841e+03
 1.4779e+05	 4.1303e+03	 1.2706e+00	 3.5575e-02	 3.6316e+02	 4.1866e+03
 2.2168e+05	 4.1303e+03	 1.2603e+00	 3.7872e-02	 3.6316e+02	 4.1891e+03
 3.3253e+05	 4.1303e+03	 1.2492e+00	 3.9386e-02	 3.6316e+02	 4.1918e+03
 4.9879e+05	 4.1303e+03	 1.2369e+00	 3.9653e-02	 3.6316e+02	 4.1944e+03
 7.4818e+05	 4.1303e+03	 1.2253e+00	 3.8101e-02	 3.6316e+02	 4.1969e+03
 9.0000e+05	 4.1303e+03	 1.2204e+00	 3.6941e-02	 3.6315e+02	 4.1993e+03
 1.0000e+02	 4.1967e+03	 1.2631e+00	-1.6759e-01	 3.6315e+02	 4.2062e+03
 1.5000e+02	 4.1967e+03	 1.3196e+00	-1.2653e-01	 3.6315e+02	 4.2085e+03
 2.2500e+02	 4.1967e+03	 1.3468e+00	-8.1316e-02	 3.6314e+02	 4.2111e+03
 3.3750e+02	 4.1967e+03	 1.3527e+00	-6.0480e-02	 3.6315e+02	 4.2138e+03
 5.0625e+02	 4.1967e+03	 1.3545e+00	-3.7560e-02	 3.6315e+02	 4.2162e+03
 7.5938e+02	 4.1967e+03	 1.3535e+00	-8.9177e-03	 3.6315e+02	 4.2189e+03
 1.1391e+03	 4.1967e+03	 1.3480e+00	 1.4733e-03	 3.6315e+02	 4.2214e+03
 1.7086e+03	 4.1967e+03	 1.3417e+00	 7.8421e-03	 3.6314e+02	 4.2238e+03
 2.5629e+03	 4.1967e+03	 1.3359e+00	 1.5472e-02	 3.6314e+02	 4.2266e+03
 3.8443e+03	 4.1967e+03	 1.3301e+00	 1.7790e-02	 3.6314e+02	 4.2290e+03
 5.7665e+03	 4.1967e+03	 1.3244e+00	 1.8751e-02	 3.6314e+02	 4.2314e+03
 8.6498e+03	 4.1967e+03	 1.3189e+00	 2.0400e-02	 3.6314e+02	 4.2341e+03
 1.2975e+04	 4.1967e+03	 1.3133e+00	 2.2167e-02	 3.6314e+02	 4.2366e+03
 1.9462e+04	 4.1967e+03	 1.3075e+00	 2.3753e-02	 3.6315e+02	 4.2394e+03
 2.9193e+04	 4.1967e+03	 1.3016e+00	 2.5658e-02	 3.6314e+02	 4.2419e+03
 4.3789e+04	 4.1967e+03	 1.2950e+00	 2.7912e-02	 3.6314e+02	 4.2446e+03
 6.5684e+04	 4.1967e+03	 1.2877e+00	 3.0194e-02	 3.6315e+02	 4.2471e+03
 9.8526e+04	 4.1967e+03	 1.2795e+00	 3.2842e-02	 3.6314e+02	 4.2495e+03
 1.4779e+05	 4.1967e+03	 1.2703e+00	 3.5498e-02	 3.6315e+02	 4.2519e+03
 2.2168e+05	 4.1967e+03	 1.2601e+00	 3.7715e-02	 3.6315e+02	 4.2544e+03
 3.3253e+05	 4.1967e+03	 1.2491e+00	 3.9241e-02	 3.6315e+02	 4.2572e+03
 4.9879e+05	 4.1967e+03	 1.2369e+00	 3.9508e-02	 3.6315e+02	 4.2596e+03
 7.4818e+05	 4.1967e+03	 1.2253e+00	 3.7980e-02	 3.6314e+02	 4.2621e+03
 9.0000e+05	 4.1967e+03	 1.2204e+00	 3.6825e-02	 3.6315e+02	 4.2646e+03
 1.0000e+02	 4.2620e+03	 1.1651e+00	-2.0891e-01	 3.6315e+02	 4.2713e+03
 1.5000e+02	 4.2620e+03	 1.2481e+00	-1.8496e-01	 3.6314e+02	 4.2737e+03
 2.2500e+02	 4.2620e+03	 1.2895e+00	-1.5956e-01	 3.6314e+02	 4.2765e+03
 3.3750e+02	 4.2620e+03	 1.3298e+00	-1.0847e-01	 3.6315e+02	 4.2790e+03
 5.0625e+02	 4.2620e+03	 1.3521e+00	-4.6711e-02	 3.6315e+02	 4.2817e+03
 7.5938e+02	 4.2620e+03	 1.3521e+00	-1.8199e-02	 3.6315e+02	 4.2843e+03
 1.1391e+03	 4.2620e+03	 1.3481e+00	 1.5221e-03	 3.6315e+02	 4.2869e+03
 1.7086e+03	 4.2620e+03	 1.3415e+00	 5.8839e-03	 3.6315e+02	 4.2895e+03
 2.5629e+03	 4.2620e+03	 1.3358e+00	 1.2249e-02	 3.6316e+02	 4.2922e+03
 3.8443e+03	 4.2620e+03	 1.3301e+00	 1.5802e-02	 3.6315e+02	 4.2947e+03
 5.7665e+03	 4.2620e+03	 1.3245e+00	 1.7736e-02	 3.6316e+02	 4.2971e+03
 8.6498e+03	 4.2620e+03	 1.3189e+00	 1.9716e-02	 3.6316e+02	 4.2997e+03
 1.2975e+04	 4.2620e+03	 1.3133e+00	 2.1789e-02	 3.6315e+02	 4.3022e+03
 1.9462e+04	 4.2620e+03	 1.3075e+00	 2.2995e-02	 3.6315e+02	 4.3047e+03
 2.9193e+04	 4.2620e+03	 1.3015e+00	 2.5581e-02	 3.6316e+02	 4.3074e+03
 4.3789e+04	 4.2620e+03	 1.2949e+00	 2.7709e-02	 3.6315e+02	 4.3099e+03
 6.5684e+04	 4.2620e+03	 1.2875e+00	 3.0171e-02	 3.6316e+02	 4.3127e+03
 9.8526e+04	 4.2620e+03	 1.2793e+00	 3.2753e-02	 3.6316e+02	 4.3152e+03
 1.4779e+05	 4.2620e+03	 1.2701e+00	 3.5375e-02	 3.6315e+02	 4.3180e+03
 2.2168e+05	 4.2620e+03	 1.2599e+00	 3.7690e-02	 3.6316e+02	 4.3204e+03
 3.3253e+05	 4.2620e+03	 1.2490e+00	 3.9127e-02	 3.6315e+02	 4.3232e+03
 4.9879e+05	 4.2620e+03	 1.2368e+00	 3.9341e-02	 3.6315e+02	 4.3256e+03
 7.4818e+05	 4.2620e+03	 1.2252e+00	 3.7889e-02	 3.6315e+02	 4.3281e+03
 9.0000e+05	 4.2620e+03	 1.2203e+00	 3.6696e-02	 3.6315e+02	 4.3308e+03
 1.0000e+02	 4.3282e+03	 1.1975e+00	-2.0303e-01	 3.6314e+02	 4.3373e+03
 1.5000e+02	 4.3282e+03	 1.2747e+00	-1.7054e-01	 3.6315e+02	 4.3397e+03
 2.2500e+02	 4.3282e+03	 1.3239e+00	-1.2136e-01	 3.6315e+02	 4.3425e+03
 3.3750e+02	 4.3282e+03	 1.3480e+00	-7.3680e-02	 3.6315e+02	 4.3449e+03
 5.0625e+02	 4.3282e+03	 1.3491e+00	-5.5617e-02	 3.6315e+02	 4.3477e+03
 7.5938e+02	 4.3282e+03	 1.3485e+00	-3.5363e-02	 3.6315e+02	 4.3502e+03
 1.1391e+03	 4.3282e+03	 1.3455e+00	-1.8041e-02	 3.6315e+02	 4.3531e+03
 1.7086e+03	 4.3282e+03	 1.3410e+00	-1.3537e-03	 3.6314e+02	 4.3556e+03
 2.5629e+03	 4.3282e+03	 1.3355e+00	 7.2463e-03	 3.6315e+02	 4.3584e+03
 3.8443e+03	 4.3282e+03	 1.3297e+00	 1.1544e-02	 3.6315e+02	 4.3608e+03
 5.7665e+03	 4.3282e+03	 1.3242e+00	 1.4113e-02	 3.6315e+02	 4.3632e+03
 8.6498e+03	 4.3282e+03	 1.3187e+00	 1.6364e-02	 3.6315e+02	 4.3659e+03
 1.2975e+04	 4.3282e+03	 1.3131e+00	 1.9888e-02	 3.6315e+02	 4.3684e+03
 1.9462e+04	 4.3282e+03	 1.3072e+00	 2.2556e-02	 3.6315e+02	 4.3708e+03
 2.9193e+04	 4.3282e+03	 1.3012e+00	 2.4724e-02	 3.6315e+02	 4.3734e+03
 4.3789e+04	 4.3282e+03	 1.2946e+00	 2.7450e-02	 3.6315e+02	 4.3758e+03
 6.5684e+04	 4.3282e+03	 1.2872e+00	 2.9968e-02	 3.6315e+02	 4.3785e+03
 9.8526e+04	 4.3282e+03	 1.2790e+00	 3.2600e-02	 3.6315e+02	 4.3809e+03
 1.4779e+05	 4.3282e+03	 1.2698e+00	 3.5230e-02	 3.6315e+02	 4.3834e+03
 2.2168e+05	 4.3282e+03	 1.2597e+00	 3.7476e-02	 3.6315e+02	 4.3861e+03
 3.3253e+05	 4.3282e+03	 1.2487e+00	 3.8951e-02	 3.6315e+02	 4.3887e+03
 4.9879e+05	 4.3282e+03	 1.2366e+00	 3.9222e-02	 3.6315e+02	 4.3914e+03
 7.4818e+05	 4.3282e+03	 1.2252e+00	 3.7722e-02	 3.6315e+02	 4.3939e+03
 9.0000e+05	 4.3282e+03	 1.2203e+00	 3.6605e-02	 3.6314e+02	 4.3964e+03
 1.0000e+02	 4.3940e+03	 1.1943e+00	-1.9617e-01	 3.6313e+02	 4.4033e+03
 1.5000e+02	 4.3940e+03	 1.2465e+00	-1.8341e-01	 3.6314e+02	 4.4057e+03
 2.2500e+02	 4.3940e+03	 1.3150e+00	-1.3024e-01	 3.6314e+02	 4.4085e+03
 3.3750e+02	 4.3940e+03	 1.3396e+00	-9.0442e-02	 3.6314e+02	 4.4110e+03
 5.0625e+02	 4.3940e+03	 1.3449e+00	-6.5813e-02	 3.6314e+02	 4.4138e+03
 7.5938e+02	 4.3940e+03	 1.3497e+00	-2.9602e-02	 3.6314e+02	 4.4164e+03
 1.1391e+03	 4.3940e+03	 1.3463e+00	-1.1543e-02	 3.6314e+02	 4.4192e+03
 1.7086e+03	 4.3940e+03	 1.3405e+00	-3.7968e-03	 3.6314e+02	 4.4216e+03
 2.5629e+03	 4.3940e+03	 1.3353e+00	 5.3798e-03	 3.6314e+02	 4.4242e+03
 3.8443e+03	 4.3940e+03	 1.3297e+00	 1.0627e-02	 3.6315e+02	 4.4266e+03
 5.7665e+03	 4.3940e+03	 1.3242e+00	 1.3661e-02	 3.6315e+02	 4.4291e+03
 8.6498e+03	 4.3940e+03	 1.3187e+00	 1.6322e-02	 3.6315e+02	 4.4319e+03
 1.2975e+04	 4.3940e+03	 1.3131e+00	 1.9567e-02	 3.6315e+02	 4.4344e+03
 1.9462e+04	 4.3940e+03	 1.3073e+00	 2.2579e-02	 3.6315e+02	 4.4372e+03
 2.9193e+04	 4.3940e+03	 1.3012e+00	 2.5004e-02	 3.6315e+02	 4.4398e+03
 4.3789e+04	 4.3940e+03	 1.2945e+00	 2.7229e-02	 3.6315e+02	 4.4426e+03
 6.5684e+04	 4.3940e+03	 1.2871e+00	 2.9663e-02	 3.6315e+02	 4.4451e+03
 9.8526e+04	 4.3940e+03	 1.2789e+00	 3.2557e-02	 3.6314e+02	 4.4477e+03
 1.4779e+05	 4.3940e+03	 1.2698e+00	 3.5154e-02	 3.6315e+02	 4.4502e+03
 2.2168e+05	 4.3940e+03	 1.2596e+00	 3.7374e-02	 3.6314e+02	 4.4526e+03
 3.3253e+05	 4.3940e+03	 1.2487e+00	 3.8892e-02	 3.6315e+02	 4.4552e+03
 4.9879e+05	 4.3940e+03	 1.2367e+00	 3.9153e-02	 3.6314e+02	 4.4578e+03
 7.4818e+05	 4.3940e+03	 1.2252e+00	 3.7562e-02	 3.6315e+02	 4.4602e+03
 9.0000e+05	 4.3940e+03	 1.2203e+00	 3.6516e-02	 3.6314e+02	 4.4629e+03
 1.0000e+02	 4.4603e+03	 1.1392e+00	-1.9826e-01	 3.6315e+02	 4.4697e+03
 1.5000e+02	 4.4603e+03	 1.2281e+00	-1.8740e-01	 3.6316e+02	 4.4723e+03
 2.2500e+02	 4.4603e+03	 1.2731e+00	-1.6740e-01	 3.6315e+02	 4.4750e+03
 3.3750e+02	 4.4603e+03	 1.3037e+00	-1.3698e-01	 3.6315e+02	 4.4776e+03
 5.0625e+02	 4.4603e+03	 1.3368e+00	-8.1300e-02	 3.6315e+02	 4.4801e+03
 7.5938e+02	 4.4603e+03	 1.3434e+00	-5.0837e-02	 3.6315e+02	 4.4829e+03
 1.1391e+03	 4.4603e+03	 1.3444e+00	-2.0514e-02	 3.6316e+02	 4.4854e+03
 1.7086e+03	 4.4603e+03	 1.3398e+00	-7.4870e-03	 3.6316e+02	 4.4878e+03
 2.5629e+03	 4.4603e+03	 1.3350e+00	 5.2869e-03	 3.6315e+02	 4.4904e+03
 3.8443e+03	 4.4603e+03	 1.3295e+00	 1.3636e-02	 3.6315e+02	 4.4929e+03
 5.7665e+03	 4.4603e+03	 1.3240e+00	 1.5994e-02	 3.6316e+02	 4.4953e+03
 8.6498e+03	 4.4603e+03	 1.3184e+00	 1.8221e-02	 3.6316e+02	 4.4979e+03
 1.2975e+04	 4.4603e+03	 1.3128e+00	 1.9826e-02	 3.6316e+02	 4.5003e+03
 1.9462e+04	 4.4603e+03	 1.3069e+00	 2.2353e-02	 3.6315e+02	 4.5028e+03
 2.9193e+04	 4.4603e+03	 1.3008e+00	 2.5073e-02	 3.6315e+02	 4.5054e+03
 4.3789e+04	 4.4603e+03	 1.2941e+00	 2.7462e-02	 3.6315e+02	 4.5079e+03
 6.5684e+04	 4.4603e+03	 1.2867e+00	 2.9911e-02	 3.6315e+02	 4.5104e+03
 9.8526e+04	 4.4603e+03	 1.2785e+00	 3.2638e-02	 3.6315e+02	 4.5131e+03
 1.4779e+05	 4.4603e+03	 1.2694e+00	 3.5190e-02	 3.6315e+02	 4.5156e+03
 2.2168e+05	 4.4603e+03	 1.2592e+00	 3.7403e-02	 3.6315e+02	 4.5181e+03
 3.3253e+05	 4.4603e+03	 1.2483e+00	 3.8799e-02	 3.6315e+02	 4.5208e+03
 4.9879e+05	 4.4603e+03	 1.2363e+00	 3.9066e-02	 3.6315e+02	 4.5234e+03
 7.4818e+05	 4.4603e+03	 1.2250e+00	 3.7532e-02	 3.6315e+02	 4.5259e+03
 9.0000e+05	 4.4603e+03	 1.2201e+00	 3.6410e-02	 3.6315e+02	 4.5287e+03
 1.0000e+02	 4.5260e+03	 1.0980e+00	-2.0296e-01	 3.6315e+02	 4.5353e+03
 1.5000e+02	 4.5260e+03	 1.1863e+00	-2.0705e-01	 3.6316e+02	 4.5377e+03
 2.2500e+02	 4.5260e+03	 1.2480e+00	-1.8819e-01	 3.6315e+02	 4.5405e+03
 3.3750e+02	 4.5260e+03	 1.3262e+00	-1.0885e-01	 3.6315e+02	 4.5430e+03
 5.0625e+02	 4.5260e+03	 1.3388e+00	-7.7557e-02	 3.6316e+02	 4.5456e+03
 7.5938e+02	 4.5260e+03	 1.3481e+00	-3.4613e-02	 3.6315e+02	 4.5482e+03
 1.1391e+03	 4.5260e+03	 1.3459e+00	-1.1615e-02	 3.6315e+02	 4.5509e+03
 1.7086e+03	 4.5260e+03	 1.3402e+00	-2.6850e-03	 3.6315e+02	 4.5534e+03
 2.5629e+03	 4.5260e+03	 1.3349e+00	 5.7353e-03	 3.6315e+02	 4.5562e+03
 3.8443e+03	 4.5260e+03	 1.3293e+00	 1.0245e-02	 3.6315e+02	 4.5588e+03
 5.7665e+03	 4.5260e+03	 1.3238e+00	 1.4001e-02	 3.6315e+02	 4.5612e+03
 8.6498e+03	 4.5260e+03	 1.3183e+00	 1.7524e-02	 3.6315e+02	 4.5639e+03
 1.2975e+04	 4.5260e+03	 1.3127e+00	 2.0087e-02	 3.6315e+02	 4.5664e+03
 1.9462e+04	 4.5260e+03	 1.3067e+00	 2.2677e-02	 3.6316e+02	 4.5691e+03
 2.9193e+04	 4.5260e+03	 1.3006e+00	 2.4602e-02	 3.6315e+02	 4.5717e+03
 4.3789e+04	 4.5260e+03	 1.2939e+00	 2.7397e-02	 3.6316e+02	 4.5744e+03
 6.5684e+04	 4.5260e+03	 1.2865e+00	 2.9256e-02	 3.6315e+02	 4.5768e+03
 9.8526e+04	 4.5260e+03	 1.2782e+00	 3.2293e-02	 3.6315e+02	 4.5792e+03
 1.4779e+05	 4.5260e+03	 1.2691e+00	 3.4990e-02	 3.6315e+02	 4.5819e+03
 2.2168e+05	 4.5260e+03	 1.2590e+00	 3.7138e-02	 3.6315e+02	 4.5843e+03
 3.3253e+05	 4.5260e+03	 1.2482e+00	 3.8465e-02	 3.6315e+02	 4.5872e+03
 4.9879e+05	 4.5260e+03	 1.2362e+00	 3.8839e-02	 3.6315e+02	 4.5897e+03
 7.4818e+05	 4.5260e+03	 1.2248e+00	 3.7481e-02	 3.6315e+02	 4.5921e+03
 9.0000e+05	 4.5260e+03	 1.2201e+00	 3.6330e-02	 3.6315e+02	 4.5946e+03
 1.0000e+02	 4.5920e+03	 1.0847e+00	-2.0392e-01	 3.6315e+02	 4.6013e+03
 1.5000e+02	 4.5920e+03	 1.1550e+00	-2.1556e-01	 3.6315e+02	 4.6036e+03
 2.2500e+02	 4.5920e+03	 1.2459e+00	-1.8933e-01	 3.6315e+02	 4.6064e+03
 3.3750e+02	 4.5920e+03	 1.2527e+00	-1.8497e-01	 3.6315e+02	 4.6089e+03
 5.0625e+02	 4.5920e+03	 1.3005e+00	-1.3781e-01	 3.6315e+02	 4.6117e+03
