Repository: maxwolters02/bachelor-thesis

File: data/Daten final/PEI5mgmL_50°C_Abs.TXT (part 3 of 9)
PEI 25 kg/mol, 2 mg/ml from Ethanol on B 10 x 15 mm + H 1x1 mm, 70 nm, 30 µm, 50°C Desorption, 27.4.2026, 11:5
Diameter[mm] 1.128e+00  Thickness[mm] 1.000e-04  Spacer Capacity[pF] 0.000e+00  Spacer Area[mm^2] 0.000e+00
Fixed value(s) :  AC Volt  [Vrms]=1.000
 Freq. [Hz]	 Time  [s]	 Eps'   	 Eps''  	M Temp [K]	M Time M[s]	  Phi [Deg]	 Zp' [Ohms]	 Zp'' [Ohms]	Tan(Phi) 
 4.3789e+04	 2.1338e+03	 4.2873e+00	 8.4463e-01	 3.2315e+02	 2.1846e+03	-7.8855e+01	 4.8655e+04	 9.5856e+03	-5.0759e+00
 6.5684e+04	 2.1338e+03	 4.0513e+00	 7.3382e-01	 3.2315e+02	 2.1871e+03	-7.9733e+01	 3.7335e+04	 6.7626e+03	-5.5208e+00
 9.8526e+04	 2.1338e+03	 3.8754e+00	 6.1364e-01	 3.2315e+02	 2.1896e+03	-8.1002e+01	 2.9765e+04	 4.7130e+03	-6.3154e+00
 1.4779e+05	 2.1338e+03	 3.7479e+00	 5.0772e-01	 3.2316e+02	 2.1921e+03	-8.2285e+01	 2.3983e+04	 3.2489e+03	-7.3819e+00
 2.2168e+05	 2.1338e+03	 3.6404e+00	 4.2400e-01	 3.2316e+02	 2.1947e+03	-8.3357e+01	 1.9145e+04	 2.2299e+03	-8.5857e+00
 3.3253e+05	 2.1338e+03	 3.5616e+00	 3.6273e-01	 3.2315e+02	 2.1971e+03	-8.4185e+01	 1.4920e+04	 1.5195e+03	-9.8191e+00
 4.9879e+05	 2.1338e+03	 3.4929e+00	 3.1908e-01	 3.2316e+02	 2.1997e+03	-8.4780e+01	 1.1307e+04	 1.0329e+03	-1.0947e+01
 7.4818e+05	 2.1338e+03	 3.4917e+00	 1.1471e-01	 3.2316e+02	 2.2074e+03	-8.8118e+01	 2.0969e+04	 6.8884e+02	-3.0441e+01
 9.0000e+05	 2.1338e+03	 3.4719e+00	 7.2173e-02	 3.2316e+02	 2.2150e+03	-8.8809e+01	 2.7705e+04	 5.7592e+02	-4.8105e+01
 1.0000e+02	 2.2123e+03	 5.9938e+00	 6.5080e-02	 3.2315e+02	 2.2222e+03	-8.9378e+01	 2.7652e+08	 3.0024e+06	-9.2098e+01
 1.5000e+02	 2.2123e+03	 5.9790e+00	 7.6360e-02	 3.2315e+02	 2.2246e+03	-8.9268e+01	 1.5711e+08	 2.0065e+06	-7.8300e+01
 2.2500e+02	 2.2123e+03	 5.9651e+00	 9.1853e-02	 3.2315e+02	 2.2274e+03	-8.9118e+01	 8.7075e+07	 1.3408e+06	-6.4942e+01
 3.3750e+02	 2.2123e+03	 5.9468e+00	 1.1196e-01	 3.2315e+02	 2.2300e+03	-8.8921e+01	 4.7625e+07	 8.9662e+05	-5.3116e+01
 5.0625e+02	 2.2123e+03	 5.9249e+00	 1.3809e-01	 3.2315e+02	 2.2324e+03	-8.8665e+01	 2.5742e+07	 5.9996e+05	-4.2907e+01
 7.5938e+02	 2.2123e+03	 5.8981e+00	 1.7300e-01	 3.2315e+02	 2.2351e+03	-8.8320e+01	 1.3699e+07	 4.0179e+05	-3.4094e+01
 1.1391e+03	 2.2123e+03	 5.8644e+00	 2.1854e-01	 3.2315e+02	 2.2375e+03	-8.7866e+01	 7.2292e+06	 2.6940e+05	-2.6835e+01
 1.7086e+03	 2.2123e+03	 5.8205e+00	 2.7841e-01	 3.2315e+02	 2.2402e+03	-8.7261e+01	 3.7830e+06	 1.8095e+05	-2.0906e+01
 2.5629e+03	 2.2123e+03	 5.7620e+00	 3.5626e-01	 3.2315e+02	 2.2428e+03	-8.6462e+01	 1.9709e+06	 1.2186e+05	-1.6174e+01
 3.8443e+03	 2.2123e+03	 5.6801e+00	 4.5517e-01	 3.2315e+02	 2.2453e+03	-8.5418e+01	 1.0284e+06	 8.2412e+04	-1.2479e+01
 5.7665e+03	 2.2123e+03	 5.5629e+00	 5.7480e-01	 3.2315e+02	 2.2481e+03	-8.4101e+01	 5.4293e+05	 5.6099e+04	-9.6781e+00
 8.6498e+03	 2.2123e+03	 5.3945e+00	 7.0663e-01	 3.2314e+02	 2.2509e+03	-8.2537e+01	 2.9443e+05	 3.8567e+04	-7.6342e+00
 1.2975e+04	 2.2123e+03	 5.1642e+00	 8.2825e-01	 3.2315e+02	 2.2534e+03	-8.0888e+01	 1.6746e+05	 2.6858e+04	-6.2350e+00
 1.9462e+04	 2.2123e+03	 4.8768e+00	 9.0543e-01	 3.2314e+02	 2.2562e+03	-7.9482e+01	 1.0212e+05	 1.8961e+04	-5.3862e+00
 2.9193e+04	 2.2123e+03	 4.5650e+00	 9.1012e-01	 3.2315e+02	 2.2611e+03	-7.8725e+01	 6.7731e+04	 1.3504e+04	-5.0158e+00
 4.3789e+04	 2.2123e+03	 4.2861e+00	 8.4379e-01	 3.2315e+02	 2.2636e+03	-7.8863e+01	 4.8704e+04	 9.5882e+03	-5.0796e+00
 6.5684e+04	 2.2123e+03	 4.0504e+00	 7.3321e-01	 3.2315e+02	 2.2661e+03	-7.9739e+01	 3.7366e+04	 6.7640e+03	-5.5242e+00
 9.8526e+04	 2.2123e+03	 3.8749e+00	 6.1345e-01	 3.2315e+02	 2.2685e+03	-8.1004e+01	 2.9774e+04	 4.7136e+03	-6.3166e+00
 1.4779e+05	 2.2123e+03	 3.7471e+00	 5.0787e-01	 3.2315e+02	 2.2712e+03	-8.2281e+01	 2.3976e+04	 3.2496e+03	-7.3781e+00
 2.2168e+05	 2.2123e+03	 3.6395e+00	 4.2430e-01	 3.2315e+02	 2.2738e+03	-8.3350e+01	 1.9132e+04	 2.2305e+03	-8.5776e+00
 3.3253e+05	 2.2123e+03	 3.5605e+00	 3.6323e-01	 3.2315e+02	 2.2764e+03	-8.4175e+01	 1.4899e+04	 1.5200e+03	-9.8022e+00
 4.9879e+05	 2.2123e+03	 3.4915e+00	 3.1968e-01	 3.2315e+02	 2.2790e+03	-8.4769e+01	 1.1286e+04	 1.0333e+03	-1.0922e+01
 7.4818e+05	 2.2123e+03	 3.4895e+00	 1.2070e-01	 3.2315e+02	 2.2869e+03	-8.8019e+01	 1.9927e+04	 6.8929e+02	-2.8910e+01
 9.0000e+05	 2.2123e+03	 3.4677e+00	 9.0390e-02	 3.2315e+02	 2.2946e+03	-8.8507e+01	 2.2121e+04	 5.7661e+02	-3.8364e+01
 1.0000e+02	 2.2919e+03	 5.9929e+00	 6.5129e-02	 3.2315e+02	 2.3011e+03	-8.9377e+01	 2.7631e+08	 3.0029e+06	-9.2016e+01
 1.5000e+02	 2.2919e+03	 5.9798e+00	 7.9282e-02	 3.2314e+02	 2.3036e+03	-8.9240e+01	 1.5132e+08	 2.0063e+06	-7.5424e+01
 2.2500e+02	 2.2919e+03	 5.9638e+00	 9.2096e-02	 3.2314e+02	 2.3061e+03	-8.9115e+01	 8.6845e+07	 1.3411e+06	-6.4756e+01
 3.3750e+02	 2.2919e+03	 5.9458e+00	 1.1221e-01	 3.2314e+02	 2.3085e+03	-8.8919e+01	 4.7517e+07	 8.9678e+05	-5.2986e+01
 5.0625e+02	 2.2919e+03	 5.9235e+00	 1.3874e-01	 3.2314e+02	 2.3109e+03	-8.8658e+01	 2.5621e+07	 6.0011e+05	-4.2694e+01
 7.5938e+02	 2.2919e+03	 5.8967e+00	 1.7343e-01	 3.2314e+02	 2.3136e+03	-8.8315e+01	 1.3665e+07	 4.0189e+05	-3.4001e+01
 1.1391e+03	 2.2919e+03	 5.8628e+00	 2.1909e-01	 3.2314e+02	 2.3160e+03	-8.7860e+01	 7.2111e+06	 2.6947e+05	-2.6760e+01
 1.7086e+03	 2.2919e+03	 5.8187e+00	 2.7873e-01	 3.2314e+02	 2.3187e+03	-8.7257e+01	 3.7787e+06	 1.8101e+05	-2.0876e+01
 2.5629e+03	 2.2919e+03	 5.7602e+00	 3.5667e-01	 3.2314e+02	 2.3213e+03	-8.6457e+01	 1.9686e+06	 1.2190e+05	-1.6150e+01
 3.8443e+03	 2.2919e+03	 5.6780e+00	 4.5526e-01	 3.2315e+02	 2.3241e+03	-8.5416e+01	 1.0282e+06	 8.2443e+04	-1.2472e+01
 5.7665e+03	 2.2919e+03	 5.5607e+00	 5.7471e-01	 3.2314e+02	 2.3266e+03	-8.4099e+01	 5.4301e+05	 5.6121e+04	-9.6757e+00
 8.6498e+03	 2.2919e+03	 5.3924e+00	 7.0618e-01	 3.2314e+02	 2.3294e+03	-8.2539e+01	 2.9461e+05	 3.8582e+04	-7.6361e+00
 1.2975e+04	 2.2919e+03	 5.1622e+00	 8.2776e-01	 3.2315e+02	 2.3319e+03	-8.0890e+01	 1.6756e+05	 2.6868e+04	-6.2363e+00
 1.9462e+04	 2.2919e+03	 4.8750e+00	 9.0469e-01	 3.2314e+02	 2.3347e+03	-7.9487e+01	 1.0221e+05	 1.8967e+04	-5.3886e+00
 2.9193e+04	 2.2919e+03	 4.5636e+00	 9.0934e-01	 3.2314e+02	 2.3396e+03	-7.8731e+01	 6.7790e+04	 1.3508e+04	-5.0185e+00
 4.3789e+04	 2.2919e+03	 4.2851e+00	 8.4315e-01	 3.2315e+02	 2.3422e+03	-7.8868e+01	 4.8741e+04	 9.5905e+03	-5.0822e+00
 6.5684e+04	 2.2919e+03	 4.0495e+00	 7.3273e-01	 3.2314e+02	 2.3447e+03	-7.9744e+01	 3.7391e+04	 6.7656e+03	-5.5266e+00
 9.8526e+04	 2.2919e+03	 3.8742e+00	 6.1335e-01	 3.2314e+02	 2.3474e+03	-8.1004e+01	 2.9779e+04	 4.7145e+03	-6.3165e+00
 1.4779e+05	 2.2919e+03	 3.7464e+00	 5.0800e-01	 3.2315e+02	 2.3501e+03	-8.2278e+01	 2.3970e+04	 3.2502e+03	-7.3748e+00
 2.2168e+05	 2.2919e+03	 3.6386e+00	 4.2478e-01	 3.2314e+02	 2.3529e+03	-8.3341e+01	 1.9111e+04	 2.2310e+03	-8.5658e+00
 3.3253e+05	 2.2919e+03	 3.5594e+00	 3.6377e-01	 3.2315e+02	 2.3554e+03	-8.4165e+01	 1.4877e+04	 1.5204e+03	-9.7847e+00
 4.9879e+05	 2.2919e+03	 3.4901e+00	 3.2031e-01	 3.2314e+02	 2.3582e+03	-8.4756e+01	 1.1264e+04	 1.0337e+03	-1.0896e+01
 7.4818e+05	 2.2919e+03	 3.4866e+00	 1.3242e-01	 3.2315e+02	 2.3661e+03	-8.7825e+01	 1.8164e+04	 6.8986e+02	-2.6330e+01
 9.0000e+05	 2.2919e+03	 3.4652e+00	 9.9989e-02	 3.2314e+02	 2.3737e+03	-8.8347e+01	 1.9997e+04	 5.7702e+02	-3.4656e+01
 1.0000e+02	 2.3710e+03	 5.9921e+00	 6.5464e-02	 3.2316e+02	 2.3806e+03	-8.9374e+01	 2.7490e+08	 3.0032e+06	-9.1533e+01
 1.5000e+02	 2.3710e+03	 5.9787e+00	 7.6245e-02	 3.2315e+02	 2.3831e+03	-8.9269e+01	 1.5735e+08	 2.0066e+06	-7.8414e+01
 2.2500e+02	 2.3710e+03	 5.9630e+00	 9.2572e-02	 3.2316e+02	 2.3855e+03	-8.9111e+01	 8.6398e+07	 1.3413e+06	-6.4414e+01
 3.3750e+02	 2.3710e+03	 5.9447e+00	 1.1262e-01	 3.2315e+02	 2.3881e+03	-8.8915e+01	 4.7345e+07	 8.9694e+05	-5.2784e+01
 5.0625e+02	 2.3710e+03	 5.9225e+00	 1.3921e-01	 3.2315e+02	 2.3905e+03	-8.8654e+01	 2.5535e+07	 6.0020e+05	-4.2545e+01
 7.5938e+02	 2.3710e+03	 5.8953e+00	 1.7375e-01	 3.2315e+02	 2.3932e+03	-8.8312e+01	 1.3639e+07	 4.0198e+05	-3.3929e+01
 1.1391e+03	 2.3710e+03	 5.8613e+00	 2.1945e-01	 3.2316e+02	 2.3957e+03	-8.7856e+01	 7.1993e+06	 2.6954e+05	-2.6709e+01
 1.7086e+03	 2.3710e+03	 5.8170e+00	 2.7917e-01	 3.2316e+02	 2.3982e+03	-8.7252e+01	 3.7727e+06	 1.8106e+05	-2.0837e+01
 2.5629e+03	 2.3710e+03	 5.7584e+00	 3.5670e-01	 3.2315e+02	 2.4009e+03	-8.6455e+01	 1.9685e+06	 1.2194e+05	-1.6143e+01
 3.8443e+03	 2.3710e+03	 5.6763e+00	 4.5513e-01	 3.2315e+02	 2.4034e+03	-8.5416e+01	 1.0285e+06	 8.2467e+04	-1.2472e+01
 5.7665e+03	 2.3710e+03	 5.5590e+00	 5.7440e-01	 3.2315e+02	 2.4060e+03	-8.4101e+01	 5.4330e+05	 5.6138e+04	-9.6779e+00
 8.6498e+03	 2.3710e+03	 5.3910e+00	 7.0597e-01	 3.2315e+02	 2.4086e+03	-8.2539e+01	 2.9470e+05	 3.8592e+04	-7.6363e+00
 1.2975e+04	 2.3710e+03	 5.1609e+00	 8.2704e-01	 3.2316e+02	 2.4110e+03	-8.0896e+01	 1.6771e+05	 2.6875e+04	-6.2403e+00
 1.9462e+04	 2.3710e+03	 4.8740e+00	 9.0379e-01	 3.2316e+02	 2.4137e+03	-7.9495e+01	 1.0231e+05	 1.8971e+04	-5.3928e+00
 2.9193e+04	 2.3710e+03	 4.5628e+00	 9.0875e-01	 3.2316e+02	 2.4189e+03	-7.8736e+01	 6.7834e+04	 1.3510e+04	-5.0210e+00
 4.3789e+04	 2.3710e+03	 4.2845e+00	 8.4266e-01	 3.2315e+02	 2.4214e+03	-7.8873e+01	 4.8770e+04	 9.5917e+03	-5.0846e+00
 6.5684e+04	 2.3710e+03	 4.0494e+00	 7.3252e-01	 3.2315e+02	 2.4239e+03	-7.9746e+01	 3.7401e+04	 6.7658e+03	-5.5280e+00
 9.8526e+04	 2.3710e+03	 3.8739e+00	 6.1346e-01	 3.2315e+02	 2.4266e+03	-8.1002e+01	 2.9774e+04	 4.7148e+03	-6.3149e+00
 1.4779e+05	 2.3710e+03	 3.7459e+00	 5.0844e-01	 3.2316e+02	 2.4294e+03	-8.2270e+01	 2.3949e+04	 3.2507e+03	-7.3674e+00
 2.2168e+05	 2.3710e+03	 3.6379e+00	 4.2536e-01	 3.2315e+02	 2.4321e+03	-8.3331e+01	 1.9084e+04	 2.2314e+03	-8.5524e+00
 3.3253e+05	 2.3710e+03	 3.5583e+00	 3.6445e-01	 3.2316e+02	 2.4347e+03	-8.4152e+01	 1.4849e+04	 1.5209e+03	-9.7636e+00
 4.9879e+05	 2.3710e+03	 3.4888e+00	 3.2078e-01	 3.2315e+02	 2.4373e+03	-8.4747e+01	 1.1247e+04	 1.0341e+03	-1.0876e+01
 7.4818e+05	 2.3710e+03	 3.4839e+00	 1.4363e-01	 3.2315e+02	 2.4450e+03	-8.7639e+01	 1.6746e+04	 6.9040e+02	-2.4256e+01
 9.0000e+05	 2.3710e+03	 3.4621e+00	 1.1365e-01	 3.2315e+02	 2.4527e+03	-8.8120e+01	 1.7593e+04	 5.7755e+02	-3.0462e+01
 1.0000e+02	 2.4500e+03	 5.9911e+00	 6.5782e-02	 3.2315e+02	 2.4593e+03	-8.9371e+01	 2.7357e+08	 3.0038e+06	-9.1075e+01
 1.5000e+02	 2.4500e+03	 5.9769e+00	 7.7885e-02	 3.2314e+02	 2.4618e+03	-8.9253e+01	 1.5404e+08	 2.0072e+06	-7.6741e+01
 2.2500e+02	 2.4500e+03	 5.9621e+00	 9.2967e-02	 3.2314e+02	 2.4644e+03	-8.9107e+01	 8.6031e+07	 1.3415e+06	-6.4131e+01
 3.3750e+02	 2.4500e+03	 5.9434e+00	 1.1311e-01	 3.2314e+02	 2.4669e+03	-8.8910e+01	 4.7140e+07	 8.9714e+05	-5.2545e+01
 5.0625e+02	 2.4500e+03	 5.9213e+00	 1.3956e-01	 3.2314e+02	 2.4693e+03	-8.8650e+01	 2.5472e+07	 6.0032e+05	-4.2430e+01
 7.5938e+02	 2.4500e+03	 5.8937e+00	 1.7416e-01	 3.2314e+02	 2.4721e+03	-8.8307e+01	 1.3607e+07	 4.0209e+05	-3.3840e+01
 1.1391e+03	 2.4500e+03	 5.8596e+00	 2.1957e-01	 3.2314e+02	 2.4746e+03	-8.7854e+01	 7.1953e+06	 2.6962e+05	-2.6687e+01
 1.7086e+03	 2.4500e+03	 5.8154e+00	 2.7956e-01	 3.2314e+02	 2.4772e+03	-8.7248e+01	 3.7675e+06	 1.8111e+05	-2.0802e+01
 2.5629e+03	 2.4500e+03	 5.7564e+00	 3.5710e-01	 3.2315e+02	 2.4798e+03	-8.6450e+01	 1.9663e+06	 1.2198e+05	-1.6120e+01
 3.8443e+03	 2.4500e+03	 5.6741e+00	 4.5541e-01	 3.2314e+02	 2.4825e+03	-8.5411e+01	 1.0279e+06	 8.2499e+04	-1.2459e+01
 5.7665e+03	 2.4500e+03	 5.5565e+00	 5.7454e-01	 3.2314e+02	 2.4849e+03	-8.4097e+01	 5.4317e+05	 5.6163e+04	-9.6712e+00
 8.6498e+03	 2.4500e+03	 5.3885e+00	 7.0581e-01	 3.2315e+02	 2.4875e+03	-8.2538e+01	 2.9477e+05	 3.8610e+04	-7.6344e+00
 1.2975e+04	 2.4500e+03	 5.1584e+00	 8.2669e-01	 3.2314e+02	 2.4901e+03	-8.0895e+01	 1.6778e+05	 2.6888e+04	-6.2398e+00
 1.9462e+04	 2.4500e+03	 4.8716e+00	 9.0323e-01	 3.2314e+02	 2.4927e+03	-7.9496e+01	 1.0237e+05	 1.8981e+04	-5.3936e+00
 2.9193e+04	 2.4500e+03	 4.5609e+00	 9.0775e-01	 3.2314e+02	 2.4978e+03	-7.8744e+01	 6.7908e+04	 1.3516e+04	-5.0244e+00
 4.3789e+04	 2.4500e+03	 4.2831e+00	 8.4169e-01	 3.2315e+02	 2.5002e+03	-7.8882e+01	 4.8826e+04	 9.5950e+03	-5.0887e+00
 6.5684e+04	 2.4500e+03	 4.0481e+00	 7.3180e-01	 3.2315e+02	 2.5029e+03	-7.9753e+01	 3.7438e+04	 6.7680e+03	-5.5317e+00
 9.8526e+04	 2.4500e+03	 3.8730e+00	 6.1326e-01	 3.2315e+02	 2.5053e+03	-8.1002e+01	 2.9783e+04	 4.7159e+03	-6.3155e+00
 1.4779e+05	 2.4500e+03	 3.7450e+00	 5.0846e-01	 3.2315e+02	 2.5081e+03	-8.2268e+01	 2.3948e+04	 3.2514e+03	-7.3654e+00
 2.2168e+05	 2.4500e+03	 3.6368e+00	 4.2570e-01	 3.2316e+02	 2.5107e+03	-8.3324e+01	 1.9069e+04	 2.2321e+03	-8.5432e+00
 3.3253e+05	 2.4500e+03	 3.5572e+00	 3.6480e-01	 3.2315e+02	 2.5134e+03	-8.4145e+01	 1.4835e+04	 1.5214e+03	-9.7510e+00
 4.9879e+05	 2.4500e+03	 3.4874e+00	 3.2124e-01	 3.2316e+02	 2.5160e+03	-8.4737e+01	 1.1231e+04	 1.0345e+03	-1.0856e+01
 7.4818e+05	 2.4500e+03	 3.4818e+00	 1.5041e-01	 3.2316e+02	 2.5238e+03	-8.7526e+01	 1.5991e+04	 6.9081e+02	-2.3149e+01
 9.0000e+05	 2.4500e+03	 3.4593e+00	 1.2305e-01	 3.2315e+02	 2.5318e+03	-8.7963e+01	 1.6249e+04	 5.7801e+02	-2.8113e+01
 1.0000e+02	 2.5291e+03	 5.9902e+00	 6.5803e-02	 3.2314e+02	 2.5384e+03	-8.9371e+01	 2.7348e+08	 3.0042e+06	-9.1032e+01
 1.5000e+02	 2.5291e+03	 5.9766e+00	 7.8499e-02	 3.2314e+02	 2.5412e+03	-8.9247e+01	 1.5283e+08	 2.0073e+06	-7.6136e+01
 2.2500e+02	 2.5291e+03	 5.9609e+00	 9.3287e-02	 3.2314e+02	 2.5437e+03	-8.9103e+01	 8.5736e+07	 1.3418e+06	-6.3898e+01
 3.3750e+02	 2.5291e+03	 5.9422e+00	 1.1352e-01	 3.2314e+02	 2.5461e+03	-8.8906e+01	 4.6971e+07	 8.9732e+05	-5.2346e+01
 5.0625e+02	 2.5291e+03	 5.9198e+00	 1.3993e-01	 3.2314e+02	 2.5486e+03	-8.8646e+01	 2.5403e+07	 6.0048e+05	-4.2305e+01
 7.5938e+02	 2.5291e+03	 5.8923e+00	 1.7475e-01	 3.2314e+02	 2.5512e+03	-8.8301e+01	 1.3561e+07	 4.0219e+05	-3.3718e+01
 1.1391e+03	 2.5291e+03	 5.8580e+00	 2.2058e-01	 3.2314e+02	 2.5539e+03	-8.7844e+01	 7.1622e+06	 2.6970e+05	-2.6557e+01
 1.7086e+03	 2.5291e+03	 5.8135e+00	 2.8014e-01	 3.2314e+02	 2.5564e+03	-8.7241e+01	 3.7597e+06	 1.8117e+05	-2.0752e+01
 2.5629e+03	 2.5291e+03	 5.7543e+00	 3.5751e-01	 3.2314e+02	 2.5590e+03	-8.6445e+01	 1.9640e+06	 1.2202e+05	-1.6095e+01
 3.8443e+03	 2.5291e+03	 5.6720e+00	 4.5573e-01	 3.2315e+02	 2.5614e+03	-8.5406e+01	 1.0272e+06	 8.2531e+04	-1.2446e+01
 5.7665e+03	 2.5291e+03	 5.5544e+00	 5.7480e-01	 3.2314e+02	 2.5639e+03	-8.4092e+01	 5.4292e+05	 5.6185e+04	-9.6631e+00
 8.6498e+03	 2.5291e+03	 5.3861e+00	 7.0573e-01	 3.2315e+02	 2.5666e+03	-8.2535e+01	 2.9480e+05	 3.8627e+04	-7.6320e+00
 1.2975e+04	 2.5291e+03	 5.1560e+00	 8.2626e-01	 3.2315e+02	 2.5691e+03	-8.0896e+01	 1.6786e+05	 2.6900e+04	-6.2402e+00
 1.9462e+04	 2.5291e+03	 4.8693e+00	 9.0257e-01	 3.2314e+02	 2.5717e+03	-7.9499e+01	 1.0245e+05	 1.8990e+04	-5.3949e+00
 2.9193e+04	 2.5291e+03	 4.5590e+00	 9.0695e-01	 3.2315e+02	 2.5767e+03	-7.8749e+01	 6.7968e+04	 1.3521e+04	-5.0267e+00
 4.3789e+04	 2.5291e+03	 4.2815e+00	 8.4091e-01	 3.2315e+02	 2.5794e+03	-7.8888e+01	 4.8871e+04	 9.5985e+03	-5.0915e+00
 6.5684e+04	 2.5291e+03	 4.0469e+00	 7.3121e-01	 3.2315e+02	 2.5818e+03	-7.9758e+01	 3.7468e+04	 6.7699e+03	-5.5346e+00
 9.8526e+04	 2.5291e+03	 3.8720e+00	 6.1286e-01	 3.2314e+02	 2.5842e+03	-8.1006e+01	 2.9803e+04	 4.7171e+03	-6.3180e+00
 1.4779e+05	 2.5291e+03	 3.7333e+00	 5.0776e-01	 3.2315e+02	 2.5868e+03	-8.2255e+01	 2.3981e+04	 3.2616e+03	-7.3526e+00
 2.2168e+05	 2.5291e+03	 3.6358e+00	 4.2587e-01	 3.2315e+02	 2.5894e+03	-8.3319e+01	 1.9062e+04	 2.2327e+03	-8.5374e+00
 3.3253e+05	 2.5291e+03	 3.5560e+00	 3.6520e-01	 3.2315e+02	 2.5921e+03	-8.4136e+01	 1.4819e+04	 1.5219e+03	-9.7371e+00
 4.9879e+05	 2.5291e+03	 3.4861e+00	 3.2166e-01	 3.2315e+02	 2.5946e+03	-8.4728e+01	 1.1217e+04	 1.0349e+03	-1.0838e+01
 7.4818e+05	 2.5291e+03	 3.4790e+00	 1.6227e-01	 3.2315e+02	 2.6022e+03	-8.7329e+01	 1.4822e+04	 6.9137e+02	-2.1439e+01
 9.0000e+05	 2.5291e+03	 3.4605e+00	 1.0268e-01	 3.2316e+02	 2.6102e+03	-8.8300e+01	 1.9473e+04	 5.7782e+02	-3.3701e+01
 1.0000e+02	 2.6076e+03	 5.9895e+00	 6.6311e-02	 3.2315e+02	 2.6168e+03	-8.9366e+01	 2.7138e+08	 3.0045e+06	-9.0325e+01
 1.5000e+02	 2.6076e+03	 5.9737e+00	 7.7855e-02	 3.2315e+02	 2.6192e+03	-8.9253e+01	 1.5409e+08	 2.0083e+06	-7.6727e+01
 2.2500e+02	 2.6076e+03	 5.9598e+00	 9.3506e-02	 3.2315e+02	 2.6219e+03	-8.9101e+01	 8.5535e+07	 1.3420e+06	-6.3737e+01
 3.3750e+02	 2.6076e+03	 5.9413e+00	 1.1394e-01	 3.2315e+02	 2.6244e+03	-8.8901e+01	 4.6796e+07	 8.9746e+05	-5.2143e+01
 5.0625e+02	 2.6076e+03	 5.9187e+00	 1.4034e-01	 3.2315e+02	 2.6269e+03	-8.8642e+01	 2.5329e+07	 6.0059e+05	-4.2173e+01
 7.5938e+02	 2.6076e+03	 5.8912e+00	 1.7509e-01	 3.2315e+02	 2.6296e+03	-8.8298e+01	 1.3535e+07	 4.0226e+05	-3.3647e+01
 1.1391e+03	 2.6076e+03	 5.8566e+00	 2.2066e-01	 3.2316e+02	 2.6320e+03	-8.7842e+01	 7.1597e+06	 2.6976e+05	-2.6541e+01
 1.7086e+03	 2.6076e+03	 5.8122e+00	 2.8017e-01	 3.2315e+02	 2.6347e+03	-8.7240e+01	 3.7594e+06	 1.8121e+05	-2.0746e+01
 2.5629e+03	 2.6076e+03	 5.7530e+00	 3.5769e-01	 3.2316e+02	 2.6372e+03	-8.6442e+01	 1.9631e+06	 1.2205e+05	-1.6084e+01
 3.8443e+03	 2.6076e+03	 5.6704e+00	 4.5568e-01	 3.2316e+02	 2.6397e+03	-8.5406e+01	 1.0273e+06	 8.2554e+04	-1.2444e+01
 5.7665e+03	 2.6076e+03	 5.5529e+00	 5.7454e-01	 3.2316e+02	 2.6423e+03	-8.4093e+01	 5.4317e+05	 5.6200e+04	-9.6650e+00
 8.6498e+03	 2.6076e+03	 5.3848e+00	 7.0533e-01	 3.2315e+02	 2.6449e+03	-8.2538e+01	 2.9497e+05	 3.8637e+04	-7.6344e+00
 1.2975e+04	 2.6076e+03	 5.1548e+00	 8.2563e-01	 3.2316e+02	 2.6476e+03	-8.0900e+01	 1.6799e+05	 2.6907e+04	-6.2434e+00
 1.9462e+04	 2.6076e+03	 4.8684e+00	 9.0194e-01	 3.2316e+02	 2.6501e+03	-7.9504e+01	 1.0252e+05	 1.8993e+04	-5.3977e+00
 2.9193e+04	 2.6076e+03	 4.5583e+00	 9.0632e-01	 3.2315e+02	 2.6552e+03	-7.8755e+01	 6.8016e+04	 1.3524e+04	-5.0294e+00
 4.3789e+04	 2.6076e+03	 4.2811e+00	 8.4042e-01	 3.2315e+02	 2.6578e+03	-7.8894e+01	 4.8900e+04	 9.5995e+03	-5.0940e+00
 6.5684e+04	 2.6076e+03	 4.0467e+00	 7.3102e-01	 3.2316e+02	 2.6606e+03	-7.9760e+01	 3.7478e+04	 6.7703e+03	-5.5357e+00
 9.8526e+04	 2.6076e+03	 3.8715e+00	 6.1291e-01	 3.2315e+02	 2.6630e+03	-8.1004e+01	 2.9800e+04	 4.7178e+03	-6.3167e+00
 1.4779e+05	 2.6076e+03	 3.7326e+00	 5.0797e-01	 3.2315e+02	 2.6656e+03	-8.2250e+01	 2.3971e+04	 3.2622e+03	-7.3481e+00
 2.2168e+05	 2.6076e+03	 3.6350e+00	 4.2619e-01	 3.2315e+02	 2.6682e+03	-8.3313e+01	 1.9047e+04	 2.2332e+03	-8.5292e+00
 3.3253e+05	 2.6076e+03	 3.5550e+00	 3.6572e-01	 3.2315e+02	 2.6706e+03	-8.4126e+01	 1.4798e+04	 1.5223e+03	-9.7204e+00
 4.9879e+05	 2.6076e+03	 3.4848e+00	 3.2217e-01	 3.2316e+02	 2.6732e+03	-8.4718e+01	 1.1199e+04	 1.0353e+03	-1.0817e+01
 7.4818e+05	 2.6076e+03	 3.4783e+00	 1.5639e-01	 3.2315e+02	 2.6808e+03	-8.7426e+01	 1.5380e+04	 6.9150e+02	-2.2241e+01
 9.0000e+05	 2.6076e+03	 3.4556e+00	 1.3132e-01	 3.2315e+02	 2.6884e+03	-8.7824e+01	 1.5226e+04	 5.7863e+02	-2.6314e+01
 1.0000e+02	 2.6858e+03	 5.9886e+00	 6.6511e-02	 3.2315e+02	 2.6951e+03	-8.9364e+01	 2.7057e+08	 3.0050e+06	-9.0039e+01
 1.5000e+02	 2.6858e+03	 5.9769e+00	 7.7989e-02	 3.2315e+02	 2.6977e+03	-8.9252e+01	 1.5383e+08	 2.0073e+06	-7.6637e+01
 2.2500e+02	 2.6858e+03	 5.9589e+00	 9.3833e-02	 3.2315e+02	 2.7002e+03	-8.9098e+01	 8.5237e+07	 1.3422e+06	-6.3505e+01
 3.3750e+02	 2.6858e+03	 5.9403e+00	 1.1421e-01	 3.2314e+02	 2.7029e+03	-8.8899e+01	 4.6687e+07	 8.9760e+05	-5.2013e+01
 5.0625e+02	 2.6858e+03	 5.9177e+00	 1.4043e-01	 3.2315e+02	 2.7054e+03	-8.8641e+01	 2.5313e+07	 6.0069e+05	-4.2140e+01
 7.5938e+02	 2.6858e+03	 5.8901e+00	 1.7540e-01	 3.2315e+02	 2.7079e+03	-8.8294e+01	 1.3511e+07	 4.0234e+05	-3.3582e+01
 1.1391e+03	 2.6858e+03	 5.8554e+00	 2.2106e-01	 3.2315e+02	 2.7106e+03	-8.7838e+01	 7.1468e+06	 2.6981e+05	-2.6488e+01
 1.7086e+03	 2.6858e+03	 5.8106e+00	 2.8049e-01	 3.2315e+02	 2.7131e+03	-8.7236e+01	 3.7550e+06	 1.8126e+05	-2.0716e+01
 2.5629e+03	 2.6858e+03	 5.7513e+00	 3.5800e-01	 3.2315e+02	 2.7159e+03	-8.6438e+01	 1.9614e+06	 1.2209e+05	-1.6065e+01
 3.8443e+03	 2.6858e+03	 5.6687e+00	 4.5582e-01	 3.2315e+02	 2.7183e+03	-8.5403e+01	 1.0270e+06	 8.2578e+04	-1.2436e+01
 5.7665e+03	 2.6858e+03	 5.5509e+00	 5.7445e-01	 3.2315e+02	 2.7210e+03	-8.4092e+01	 5.4325e+05	 5.6220e+04	-9.6630e+00
 8.6498e+03	 2.6858e+03	 5.3826e+00	 7.0494e-01	 3.2316e+02	 2.7236e+03	-8.2539e+01	 2.9513e+05	 3.8652e+04	-7.6355e+00
 1.2975e+04	 2.6858e+03	 5.1528e+00	 8.2520e-01	 3.2315e+02	 2.7260e+03	-8.0902e+01	 1.6808e+05	 2.6917e+04	-6.2443e+00
 1.9462e+04	 2.6858e+03	 4.8667e+00	 9.0133e-01	 3.2315e+02	 2.7286e+03	-7.9507e+01	 1.0259e+05	 1.9000e+04	-5.3994e+00
 2.9193e+04	 2.6858e+03	 4.5569e+00	 9.0544e-01	 3.2315e+02	 2.7339e+03	-7.8762e+01	 6.8082e+04	 1.3528e+04	-5.0327e+00
 4.3789e+04	 2.6858e+03	 4.2799e+00	 8.3965e-01	 3.2314e+02	 2.7363e+03	-7.8901e+01	 4.8944e+04	 9.6020e+03	-5.0973e+00
 6.5684e+04	 2.6858e+03	 4.0459e+00	 7.3050e-01	 3.2315e+02	 2.7388e+03	-7.9765e+01	 3.7505e+04	 6.7717e+03	-5.5385e+00
 9.8526e+04	 2.6858e+03	 3.8708e+00	 6.1275e-01	 3.2314e+02	 2.7414e+03	-8.1005e+01	 2.9808e+04	 4.7186e+03	-6.3172e+00
 1.4779e+05	 2.6858e+03	 3.7317e+00	 5.0804e-01	 3.2315e+02	 2.7439e+03	-8.2247e+01	 2.3968e+04	 3.2630e+03	-7.3453e+00
 2.2168e+05	 2.6858e+03	 3.6342e+00	 4.2663e-01	 3.2315e+02	 2.7466e+03	-8.3304e+01	 1.9028e+04	 2.2337e+03	-8.5184e+00
 3.3253e+05	 2.6858e+03	 3.5539e+00	 3.6610e-01	 3.2315e+02	 2.7491e+03	-8.4119e+01	 1.4783e+04	 1.5228e+03	-9.7076e+00
 4.9879e+05	 2.6858e+03	 3.4837e+00	 3.2262e-01	 3.2315e+02	 2.7520e+03	-8.4709e+01	 1.1183e+04	 1.0356e+03	-1.0798e+01
 7.4818e+05	 2.6858e+03	 3.4743e+00	 1.8163e-01	 3.2315e+02	 2.7598e+03	-8.7007e+01	 1.3243e+04	 6.9230e+02	-1.9128e+01
 9.0000e+05	 2.6858e+03	 3.4510e+00	 1.6272e-01	 3.2315e+02	 2.7677e+03	-8.7300e+01	 1.2288e+04	 5.7940e+02	-2.1208e+01
 1.0000e+02	 2.7650e+03	 5.9880e+00	 6.6543e-02	 3.2315e+02	 2.7744e+03	-8.9363e+01	 2.7044e+08	 3.0053e+06	-8.9987e+01
 1.5000e+02	 2.7650e+03	 5.9749e+00	 7.9039e-02	 3.2316e+02	 2.7769e+03	-8.9242e+01	 1.5179e+08	 2.0079e+06	-7.5594e+01
 2.2500e+02	 2.7650e+03	 5.9580e+00	 9.4142e-02	 3.2315e+02	 2.7796e+03	-8.9095e+01	 8.4958e+07	 1.3424e+06	-6.3288e+01
 3.3750e+02	 2.7650e+03	 5.9391e+00	 1.1447e-01	 3.2315e+02	 2.7821e+03	-8.8896e+01	 4.6580e+07	 8.9779e+05	-5.1883e+01
 5.0625e+02	 2.7650e+03	 5.9163e+00	 1.4121e-01	 3.2316e+02	 2.7845e+03	-8.8633e+01	 2.5173e+07	 6.0083e+05	-4.1896e+01
 7.5938e+02	 2.7650e+03	 5.8886e+00	 1.7571e-01	 3.2315e+02	 2.7871e+03	-8.8291e+01	 1.3487e+07	 4.0244e+05	-3.3513e+01
 1.1391e+03	 2.7650e+03	 5.8540e+00	 2.2158e-01	 3.2316e+02	 2.7896e+03	-8.7832e+01	 7.1301e+06	 2.6988e+05	-2.6420e+01
 1.7086e+03	 2.7650e+03	 5.8090e+00	 2.8100e-01	 3.2315e+02	 2.7921e+03	-8.7231e+01	 3.7482e+06	 1.8131e+05	-2.0673e+01
 2.5629e+03	 2.7650e+03	 5.7494e+00	 3.5828e-01	 3.2315e+02	 2.7949e+03	-8.6434e+01	 1.9598e+06	 1.2213e+05	-1.6047e+01
 3.8443e+03	 2.7650e+03	 5.6667e+00	 4.5609e-01	 3.2315e+02	 2.7977e+03	-8.5398e+01	 1.0264e+06	 8.2608e+04	-1.2424e+01
 5.7665e+03	 2.7650e+03	 5.5488e+00	 5.7454e-01	 3.2316e+02	 2.8001e+03	-8.4089e+01	 5.4317e+05	 5.6241e+04	-9.6578e+00
 8.6498e+03	 2.7650e+03	 5.3807e+00	 7.0489e-01	 3.2315e+02	 2.8029e+03	-8.2536e+01	 2.9515e+05	 3.8666e+04	-7.6333e+00
 1.2975e+04	 2.7650e+03	 5.1508e+00	 8.2476e-01	 3.2315e+02	 2.8054e+03	-8.0903e+01	 1.6817e+05	 2.6928e+04	-6.2452e+00
 1.9462e+04	 2.7650e+03	 4.8648e+00	 9.0059e-01	 3.2315e+02	 2.8079e+03	-7.9512e+01	 1.0267e+05	 1.9007e+04	-5.4018e+00
 2.9193e+04	 2.7650e+03	 4.5553e+00	 9.0484e-01	 3.2315e+02	 2.8130e+03	-7.8765e+01	 6.8127e+04	 1.3532e+04	-5.0344e+00
 4.3789e+04	 2.7650e+03	 4.2788e+00	 8.3897e-01	 3.2315e+02	 2.8157e+03	-7.8907e+01	 4.8984e+04	 9.6045e+03	-5.1001e+00
 6.5684e+04	 2.7650e+03	 4.0450e+00	 7.3004e-01	 3.2314e+02	 2.8181e+03	-7.9769e+01	 3.7529e+04	 6.7731e+03	-5.5408e+00
 9.8526e+04	 2.7650e+03	 3.8700e+00	 6.1253e-01	 3.2315e+02	 2.8206e+03	-8.1006e+01	 2.9819e+04	 4.7196e+03	-6.3180e+00
 1.4779e+05	 2.7650e+03	 3.7311e+00	 5.0828e-01	 3.2314e+02	 2.8234e+03	-8.2242e+01	 2.3956e+04	 3.2635e+03	-7.3407e+00
 2.2168e+05	 2.7650e+03	 3.6331e+00	 4.2702e-01	 3.2315e+02	 2.8261e+03	-8.3297e+01	 1.9010e+04	 2.2344e+03	-8.5081e+00
 3.3253e+05	 2.7650e+03	 3.5527e+00	 3.6651e-01	 3.2315e+02	 2.8286e+03	-8.4110e+01	 1.4766e+04	 1.5233e+03	-9.6934e+00
 4.9879e+05	 2.7650e+03	 3.4824e+00	 3.2298e-01	 3.2314e+02	 2.8312e+03	-8.4701e+01	 1.1171e+04	 1.0360e+03	-1.0782e+01
 7.4818e+05	 2.7650e+03	 3.4726e+00	 1.8583e-01	 3.2315e+02	 2.8389e+03	-8.6937e+01	 1.2943e+04	 6.9263e+02	-1.8687e+01
 9.0000e+05	 2.7650e+03	 3.4495e+00	 1.6440e-01	 3.2315e+02	 2.8467e+03	-8.7271e+01	 1.2163e+04	 5.7966e+02	-2.0982e+01
 1.0000e+02	 2.8440e+03	 5.9874e+00	 6.6990e-02	 3.2315e+02	 2.8533e+03	-8.9359e+01	 2.6863e+08	 3.0056e+06	-8.9377e+01
 1.5000e+02	 2.8440e+03	 5.9754e+00	 8.0783e-02	 3.2315e+02	 2.8557e+03	-8.9225e+01	 1.4851e+08	 2.0077e+06	-7.3969e+01
 2.2500e+02	 2.8440e+03	 5.9572e+00	 9.4431e-02	 3.2315e+02	 2.8585e+03	-8.9092e+01	 8.4698e+07	 1.3426e+06	-6.3085e+01
 3.3750e+02	 2.8440e+03	 5.9383e+00	 1.1491e-01	 3.2315e+02	 2.8610e+03	-8.8891e+01	 4.6404e+07	 8.9791e+05	-5.1680e+01
 5.0625e+02	 2.8440e+03	 5.9154e+00	 1.4130e-01	 3.2315e+02	 2.8638e+03	-8.8632e+01	 2.5157e+07	 6.0092e+05	-4.1863e+01
 7.5938e+02	 2.8440e+03	 5.8873e+00	 1.7627e-01	 3.2316e+02	 2.8663e+03	-8.8285e+01	 1.3444e+07	 4.0253e+05	-3.3398e+01
 1.1391e+03	 2.8440e+03	 5.8526e+00	 2.2169e-01	 3.2315e+02	 2.8691e+03	-8.7831e+01	 7.1265e+06	 2.6994e+05	-2.6400e+01
 1.7086e+03	 2.8440e+03	 5.8075e+00	 2.8147e-01	 3.2315e+02	 2.8717e+03	-8.7225e+01	 3.7420e+06	 1.8136e+05	-2.0633e+01
 2.5629e+03	 2.8440e+03	 5.7476e+00	 3.5859e-01	 3.2315e+02	 2.8744e+03	-8.6430e+01	 1.9581e+06	 1.2217e+05	-1.6028e+01
 3.8443e+03	 2.8440e+03	 5.6649e+00	 4.5635e-01	 3.2315e+02	 2.8769e+03	-8.5394e+01	 1.0258e+06	 8.2634e+04	-1.2413e+01
 5.7665e+03	 2.8440e+03	 5.5470e+00	 5.7458e-01	 3.2315e+02	 2.8794e+03	-8.4086e+01	 5.4313e+05	 5.6260e+04	-9.6539e+00
 8.6498e+03	 2.8440e+03	 5.3787e+00	 7.0468e-01	 3.2314e+02	 2.8822e+03	-8.2536e+01	 2.9524e+05	 3.8680e+04	-7.6328e+00
 1.2975e+04	 2.8440e+03	 5.1490e+00	 8.2446e-01	 3.2315e+02	 2.8846e+03	-8.0903e+01	 1.6823e+05	 2.6937e+04	-6.2453e+00
 1.9462e+04	 2.8440e+03	 4.8632e+00	 9.0009e-01	 3.2315e+02	 2.8872e+03	-7.9514e+01	 1.0273e+05	 1.9013e+04	-5.4031e+00
 2.9193e+04	 2.8440e+03	 4.5541e+00	 9.0410e-01	 3.2315e+02	 2.8924e+03	-7.8771e+01	 6.8183e+04	 1.3536e+04	-5.0371e+00
 4.3789e+04	 2.8440e+03	 4.2777e+00	 8.3842e-01	 3.2315e+02	 2.8948e+03	-7.8911e+01	 4.9016e+04	 9.6071e+03	-5.1021e+00
 6.5684e+04	 2.8440e+03	 4.0442e+00	 7.2978e-01	 3.2315e+02	 2.8972e+03	-7.9771e+01	 3.7542e+04	 6.7745e+03	-5.5417e+00
 9.8526e+04	 2.8440e+03	 3.8694e+00	 6.1254e-01	 3.2315e+02	 2.8999e+03	-8.1004e+01	 2.9818e+04	 4.7204e+03	-6.3169e+00
 1.4779e+05	 2.8440e+03	 3.7303e+00	 5.0846e-01	 3.2315e+02	 2.9024e+03	-8.2238e+01	 2.3948e+04	 3.2642e+03	-7.3366e+00
 2.2168e+05	 2.8440e+03	 3.6324e+00	 4.2719e-01	 3.2316e+02	 2.9050e+03	-8.3293e+01	 1.9003e+04	 2.2348e+03	-8.5030e+00
 3.3253e+05	 2.8440e+03	 3.5518e+00	 3.6691e-01	 3.2315e+02	 2.9074e+03	-8.4102e+01	 1.4750e+04	 1.5237e+03	-9.6801e+00
 4.9879e+05	 2.8440e+03	 3.4812e+00	 3.2340e-01	 3.2315e+02	 2.9100e+03	-8.4692e+01	 1.1156e+04	 1.0364e+03	-1.0764e+01
 7.4818e+05	 2.8440e+03	 3.4708e+00	 1.9038e-01	 3.2315e+02	 2.9179e+03	-8.6860e+01	 1.2634e+04	 6.9299e+02	-1.8231e+01
 9.0000e+05	 2.8440e+03	 3.4478e+00	 1.6873e-01	 3.2316e+02	 2.9256e+03	-8.7198e+01	 1.1850e+04	 5.7993e+02	-2.0434e+01
 1.0000e+02	 2.9229e+03	 5.9862e+00	 6.6886e-02	 3.2315e+02	 2.9323e+03	-8.9360e+01	 2.6905e+08	 3.0062e+06	-8.9499e+01
 1.5000e+02	 2.9229e+03	 5.9724e+00	 8.1957e-02	 3.2315e+02	 2.9348e+03	-8.9214e+01	 1.4638e+08	 2.0088e+06	-7.2873e+01
 2.2500e+02	 2.9229e+03	 5.9561e+00	 9.4685e-02	 3.2315e+02	 2.9373e+03	-8.9089e+01	 8.4471e+07	 1.3428e+06	-6.2904e+01
 3.3750e+02	 2.9229e+03	 5.9370e+00	 1.1516e-01	 3.2315e+02	 2.9397e+03	-8.8889e+01	 4.6302e+07	 8.9810e+05	-5.1556e+01
 5.0625e+02	 2.9229e+03	 5.9143e+00	 1.4188e-01	 3.2315e+02	 2.9424e+03	-8.8626e+01	 2.5055e+07	 6.0103e+05	-4.1687e+01
 7.5938e+02	 2.9229e+03	 5.8863e+00	 1.7672e-01	 3.2316e+02	 2.9449e+03	-8.8280e+01	 1.3410e+07	 4.0260e+05	-3.3309e+01
 1.1391e+03	 2.9229e+03	 5.8513e+00	 2.2232e-01	 3.2315e+02	 2.9476e+03	-8.7824e+01	 7.1062e+06	 2.7000e+05	-2.6319e+01
 1.7086e+03	 2.9229e+03	 5.8059e+00	 2.8164e-01	 3.2316e+02	 2.9501e+03	-8.7223e+01	 3.7397e+06	 1.8141e+05	-2.0615e+01
 2.5629e+03	 2.9229e+03	 5.7462e+00	 3.5888e-01	 3.2315e+02	 2.9528e+03	-8.6426e+01	 1.9566e+06	 1.2220e+05	-1.6012e+01
 3.8443e+03	 2.9229e+03	 5.6633e+00	 4.5645e-01	 3.2315e+02	 2.9553e+03	-8.5392e+01	 1.0255e+06	 8.2657e+04	-1.2407e+01
 5.7665e+03	 2.9229e+03	 5.5452e+00	 5.7456e-01	 3.2315e+02	 2.9578e+03	-8.4084e+01	 5.4315e+05	 5.6278e+04	-9.6512e+00
 8.6498e+03	 2.9229e+03	 5.3771e+00	 7.0443e-01	 3.2315e+02	 2.9604e+03	-8.2536e+01	 2.9534e+05	 3.8691e+04	-7.6333e+00
 1.2975e+04	 2.9229e+03	 5.1475e+00	 8.2391e-01	 3.2315e+02	 2.9630e+03	-8.0906e+01	 1.6834e+05	 2.6945e+04	-6.2476e+00
 1.9462e+04	 2.9229e+03	 4.8619e+00	 8.9940e-01	 3.2315e+02	 2.9656e+03	-7.9519e+01	 1.0281e+05	 1.9018e+04	-5.4057e+00
 2.9193e+04	 2.9229e+03	 4.5530e+00	 9.0341e-01	 3.2315e+02	 2.9706e+03	-7.8777e+01	 6.8235e+04	 1.3539e+04	-5.0398e+00
 4.3789e+04	 2.9229e+03	 4.2770e+00	 8.3771e-01	 3.2315e+02	 2.9732e+03	-7.8918e+01	 4.9058e+04	 9.6087e+03	-5.1056e+00
 6.5684e+04	 2.9229e+03	 4.0435e+00	 7.2927e-01	 3.2315e+02	 2.9756e+03	-7.9776e+01	 3.7568e+04	 6.7757e+03	-5.5445e+00
 9.8526e+04	 2.9229e+03	 3.8688e+00	 6.1245e-01	 3.2315e+02	 2.9781e+03	-8.1005e+01	 2.9823e+04	 4.7210e+03	-6.3170e+00
 1.4779e+05	 2.9229e+03	 3.7296e+00	 5.0854e-01	 3.2315e+02	 2.9807e+03	-8.2235e+01	 2.3944e+04	 3.2648e+03	-7.3339e+00
 2.2168e+05	 2.9229e+03	 3.6316e+00	 4.2751e-01	 3.2315e+02	 2.9832e+03	-8.3286e+01	 1.8988e+04	 2.2353e+03	-8.4947e+00
 3.3253e+05	 2.9229e+03	 3.5507e+00	 3.6728e-01	 3.2315e+02	 2.9861e+03	-8.4094e+01	 1.4735e+04	 1.5241e+03	-9.6677e+00
 4.9879e+05	 2.9229e+03	 3.4800e+00	 3.2367e-01	 3.2315e+02	 2.9887e+03	-8.4686e+01	 1.1147e+04	 1.0367e+03	-1.0752e+01
 7.4818e+05	 2.9229e+03	 3.4694e+00	 1.9264e-01	 3.2315e+02	 2.9967e+03	-8.6822e+01	 1.2486e+04	 6.9327e+02	-1.8010e+01
 9.0000e+05	 2.9229e+03	 3.4464e+00	 1.6781e-01	 3.2315e+02	 3.0045e+03	-8.7212e+01	 1.1915e+04	 5.8017e+02	-2.0537e+01
 1.0000e+02	 3.0018e+03	 5.9854e+00	 6.7382e-02	 3.2316e+02	 3.0111e+03	-8.9355e+01	 2.6707e+08	 3.0066e+06	-8.8828e+01
 1.5000e+02	 3.0018e+03	 5.9725e+00	 8.1833e-02	 3.2315e+02	 3.0139e+03	-8.9215e+01	 1.4661e+08	 2.0087e+06	-7.2985e+01
 2.2500e+02	 3.0018e+03	 5.9555e+00	 9.5094e-02	 3.2316e+02	 3.0163e+03	-8.9085e+01	 8.4107e+07	 1.3430e+06	-6.2627e+01
 3.3750e+02	 3.0018e+03	 5.9362e+00	 1.1559e-01	 3.2315e+02	 3.0190e+03	-8.8884e+01	 4.6128e+07	 8.9823e+05	-5.1354e+01
 5.0625e+02	 3.0018e+03	 5.9134e+00	 1.4205e-01	 3.2315e+02	 3.0215e+03	-8.8624e+01	 2.5025e+07	 6.0113e+05	-4.1629e+01
 7.5938e+02	 3.0018e+03	 5.8851e+00	 1.7692e-01	 3.2315e+02	 3.0244e+03	-8.8278e+01	 1.3395e+07	 4.0268e+05	-3.3265e+01
 1.1391e+03	 3.0018e+03	 5.8500e+00	 2.2264e-01	 3.2315e+02	 3.0269e+03	-8.7821e+01	 7.0962e+06	 2.7006e+05	-2.6276e+01
 1.7086e+03	 3.0018e+03	 5.8045e+00	 2.8209e-01	 3.2315e+02	 3.0297e+03	-8.7218e+01	 3.7338e+06	 1.8145e+05	-2.0577e+01
 2.5629e+03	 3.0018e+03	 5.7445e+00	 3.5916e-01	 3.2315e+02	 3.0323e+03	-8.6422e+01	 1.9550e+06	 1.2223e+05	-1.5994e+01
 3.8443e+03	 3.0018e+03	 5.6614e+00	 4.5655e-01	 3.2315e+02	 3.0350e+03	-8.5390e+01	 1.0253e+06	 8.2684e+04	-1.2401e+01
 5.7665e+03	 3.0018e+03	 5.5433e+00	 5.7441e-01	 3.2315e+02	 3.0374e+03	-8.4084e+01	 5.4329e+05	 5.6298e+04	-9.6503e+00
 8.6498e+03	 3.0018e+03	 5.3752e+00	 7.0424e-01	 3.2315e+02	 3.0402e+03	-8.2536e+01	 2.9542e+05	 3.8705e+04	-7.6326e+00
 1.2975e+04	 3.0018e+03	 5.1458e+00	 8.2347e-01	 3.2315e+02	 3.0427e+03	-8.0908e+01	 1.6843e+05	 2.6954e+04	-6.2489e+00
 1.9462e+04	 3.0018e+03	 4.8603e+00	 8.9881e-01	 3.2316e+02	 3.0452e+03	-7.9523e+01	 1.0288e+05	 1.9025e+04	-5.4074e+00
 2.9193e+04	 3.0018e+03	 4.5517e+00	 9.0290e-01	 3.2315e+02	 3.0504e+03	-7.8780e+01	 6.8273e+04	 1.3543e+04	-5.0412e+00
 4.3789e+04	 3.0018e+03	 4.2760e+00	 8.3720e-01	 3.2316e+02	 3.0530e+03	-7.8922e+01	 4.9087e+04	 9.6109e+03	-5.1075e+00
 6.5684e+04	 3.0018e+03	 4.0428e+00	 7.2899e-01	 3.2316e+02	 3.0554e+03	-7.9778e+01	 3.7582e+04	 6.7768e+03	-5.5457e+00
 9.8526e+04	 3.0018e+03	 3.8682e+00	 6.1235e-01	 3.2315e+02	 3.0579e+03	-8.1005e+01	 2.9828e+04	 4.7218e+03	-6.3170e+00
 1.4779e+05	 3.0018e+03	 3.7289e+00	 5.0870e-01	 3.2315e+02	 3.0606e+03	-8.2232e+01	 2.3937e+04	 3.2655e+03	-7.3303e+00
 2.2168e+05	 3.0018e+03	 3.6306e+00	 4.2783e-01	 3.2315e+02	 3.0632e+03	-8.3279e+01	 1.8974e+04	 2.2359e+03	-8.4862e+00
 3.3253e+05	 3.0018e+03	 3.5498e+00	 3.6764e-01	 3.2315e+02	 3.0659e+03	-8.4087e+01	 1.4720e+04	 1.5246e+03	-9.6555e+00
 4.9879e+05	 3.0018e+03	 3.4787e+00	 3.2418e-01	 3.2315e+02	 3.0684e+03	-8.4676e+01	 1.1129e+04	 1.0371e+03	-1.0731e+01
 7.4818e+05	 3.0018e+03	 3.4680e+00	 1.9365e-01	 3.2314e+02	 3.0764e+03	-8.6804e+01	 1.2421e+04	 6.9355e+02	-1.7909e+01
 9.0000e+05	 3.0018e+03	 3.4451e+00	 1.6706e-01	 3.2315e+02	 3.0841e+03	-8.7224e+01	 1.1969e+04	 5.8039e+02	-2.0622e+01
 1.0000e+02	 3.0814e+03	 5.9849e+00	 6.7297e-02	 3.2314e+02	 3.0906e+03	-8.9356e+01	 2.6741e+08	 3.0069e+06	-8.8932e+01
 1.5000e+02	 3.0814e+03	 5.9728e+00	 7.9977e-02	 3.2314e+02	 3.0934e+03	-8.9233e+01	 1.5001e+08	 2.0086e+06	-7.4682e+01
 2.2500e+02	 3.0814e+03	 5.9542e+00	 9.5249e-02	 3.2315e+02	 3.0959e+03	-8.9084e+01	 8.3970e+07	 1.3433e+06	-6.2512e+01
 3.3750e+02	 3.0814e+03	 5.9351e+00	 1.1585e-01	 3.2315e+02	 3.0983e+03	-8.8882e+01	 4.6024e+07	 8.9839e+05	-5.1230e+01
 5.0625e+02	 3.0814e+03	 5.9121e+00	 1.4280e-01	 3.2314e+02	 3.1011e+03	-8.8616e+01	 2.4892e+07	 6.0126e+05	-4.1400e+01
 7.5938e+02	 3.0814e+03	 5.8837e+00	 1.7739e-01	 3.2315e+02	 3.1038e+03	-8.8273e+01	 1.3360e+07	 4.0277e+05	-3.3169e+01
 1.1391e+03	 3.0814e+03	 5.8485e+00	 2.2291e-01	 3.2315e+02	 3.1062e+03	-8.7817e+01	 7.0873e+06	 2.7013e+05	-2.6237e+01
 1.7086e+03	 3.0814e+03	 5.8029e+00	 2.8241e-01	 3.2314e+02	 3.1088e+03	-8.7214e+01	 3.7295e+06	 1.8150e+05	-2.0547e+01
 2.5629e+03	 3.0814e+03	 5.7427e+00	 3.5951e-01	 3.2314e+02	 3.1114e+03	-8.6418e+01	 1.9531e+06	 1.2227e+05	-1.5974e+01
 3.8443e+03	 3.0814e+03	 5.6596e+00	 4.5686e-01	 3.2315e+02	 3.1138e+03	-8.5385e+01	 1.0246e+06	 8.2711e+04	-1.2388e+01
 5.7665e+03	 3.0814e+03	 5.5415e+00	 5.7470e-01	 3.2315e+02	 3.1163e+03	-8.4079e+01	 5.4302e+05	 5.6315e+04	-9.6425e+00
 8.6498e+03	 3.0814e+03	 5.3733e+00	 7.0418e-01	 3.2315e+02	 3.1189e+03	-8.2534e+01	 2.9545e+05	 3.8719e+04	-7.6305e+00
 1.2975e+04	 3.0814e+03	 5.1437e+00	 8.2309e-01	 3.2315e+02	 3.1214e+03	-8.0909e+01	 1.6851e+05	 2.6965e+04	-6.2493e+00
 1.9462e+04	 3.0814e+03	 4.8584e+00	 8.9817e-01	 3.2315e+02	 3.1242e+03	-7.9526e+01	 1.0295e+05	 1.9032e+04	-5.4093e+00
 2.9193e+04	 3.0814e+03	 4.5503e+00	 9.0207e-01	 3.2315e+02	 3.1294e+03	-7.8787e+01	 6.8336e+04	 1.3547e+04	-5.0443e+00
 4.3789e+04	 3.0814e+03	 4.2748e+00	 8.3649e-01	 3.2315e+02	 3.1319e+03	-7.8928e+01	 4.9129e+04	 9.6135e+03	-5.1105e+00
 6.5684e+04	 3.0814e+03	 4.0419e+00	 7.2855e-01	 3.2315e+02	 3.1343e+03	-7.9782e+01	 3.7605e+04	 6.7783e+03	-5.5479e+00
 9.8526e+04	 3.0814e+03	 3.8674e+00	 6.1214e-01	 3.2315e+02	 3.1369e+03	-8.1006e+01	 2.9838e+04	 4.7228e+03	-6.3177e+00
 1.4779e+05	 3.0814e+03	 3.7281e+00	 5.0874e-01	 3.2315e+02	 3.1395e+03	-8.2230e+01	 2.3935e+04	 3.2661e+03	-7.3282e+00
 2.2168e+05	 3.0814e+03	 3.6298e+00	 4.2804e-01	 3.2315e+02	 3.1422e+03	-8.3275e+01	 1.8965e+04	 2.2364e+03	-8.4801e+00
 3.3253e+05	 3.0814e+03	 3.5488e+00	 3.6793e-01	 3.2315e+02	 3.1448e+03	-8.4081e+01	 1.4709e+04	 1.5250e+03	-9.6453e+00
 4.9879e+05	 3.0814e+03	 3.4777e+00	 3.2455e-01	 3.2315e+02	 3.1476e+03	-8.4668e+01	 1.1117e+04	 1.0374e+03	-1.0716e+01
 7.4818e+05	 3.0814e+03	 3.4670e+00	 1.9111e-01	 3.2316e+02	 3.1553e+03	-8.6845e+01	 1.2586e+04	 6.9375e+02	-1.8141e+01
 9.0000e+05	 3.0814e+03	 3.4436e+00	 1.6949e-01	 3.2316e+02	 3.1631e+03	-8.7182e+01	 1.1797e+04	 5.8064e+02	-2.0317e+01
 1.0000e+02	 3.1604e+03	 5.9841e+00	 6.7728e-02	 3.2315e+02	 3.1702e+03	-8.9352e+01	 2.6571e+08	 3.0073e+06	-8.8355e+01
 1.5000e+02	 3.1604e+03	 5.9695e+00	 7.8589e-02	 3.2316e+02	 3.1727e+03	-8.9246e+01	 1.5266e+08	 2.0098e+06	-7.5958e+01
 2.2500e+02	 3.1604e+03	 5.9537e+00	 9.5648e-02	 3.2315e+02	 3.1754e+03	-8.9080e+01	 8.3620e+07	 1.3434e+06	-6.2246e+01
 3.3750e+02	 3.1604e+03	 5.9342e+00	 1.1621e-01	 3.2316e+02	 3.1779e+03	-8.8878e+01	 4.5883e+07	 8.9853e+05	-5.1064e+01
 5.0625e+02	 3.1604e+03	 5.9110e+00	 1.4286e-01	 3.2316e+02	 3.1807e+03	-8.8615e+01	 2.4882e+07	 6.0138e+05	-4.1374e+01
 7.5938e+02	 3.1604e+03	 5.8825e+00	 1.7776e-01	 3.2315e+02	 3.1834e+03	-8.8269e+01	 1.3331e+07	 4.0286e+05	-3.3092e+01
 1.1391e+03	 3.1604e+03	 5.8473e+00	 2.2329e-01	 3.2316e+02	 3.1861e+03	-8.7813e+01	 7.0753e+06	 2.7019e+05	-2.6187e+01
 1.7086e+03	 3.1604e+03	 5.8017e+00	 2.8273e-01	 3.2316e+02	 3.1887e+03	-8.7210e+01	 3.7253e+06	 1.8154e+05	-2.0520e+01
 2.5629e+03	 3.1604e+03	 5.7415e+00	 3.5984e-01	 3.2316e+02	 3.1914e+03	-8.6414e+01	 1.9513e+06	 1.2230e+05	-1.5956e+01
 3.8443e+03	 3.1604e+03	 5.6580e+00	 4.5697e-01	 3.2315e+02	 3.1939e+03	-8.5382e+01	 1.0244e+06	 8.2734e+04	-1.2382e+01
 5.7665e+03	 3.1604e+03	 5.5398e+00	 5.7455e-01	 3.2315e+02	 3.1967e+03	-8.4079e+01	 5.4316e+05	 5.6333e+04	-9.6421e+00
 8.6498e+03	 3.1604e+03	 5.3715e+00	 7.0373e-01	 3.2315e+02	 3.1992e+03	-8.2536e+01	 2.9564e+05	 3.8732e+04	-7.6330e+00
 1.2975e+04	 3.1604e+03	 5.1421e+00	 8.2260e-01	 3.2315e+02	 3.2019e+03	-8.0911e+01	 1.6861e+05	 2.6973e+04	-6.2511e+00
 1.9462e+04	 3.1604e+03	 4.8574e+00	 8.9768e-01	 3.2316e+02	 3.2045e+03	-7.9529e+01	 1.0301e+05	 1.9036e+04	-5.4110e+00
 2.9193e+04	 3.1604e+03	 4.5492e+00	 9.0127e-01	 3.2315e+02	 3.2096e+03	-7.8794e+01	 6.8397e+04	 1.3550e+04	-5.0476e+00
 4.3789e+04	 3.1604e+03	 4.2741e+00	 8.3616e-01	 3.2315e+02	 3.2120e+03	-7.8931e+01	 4.9148e+04	 9.6152e+03	-5.1115e+00
 6.5684e+04	 3.1604e+03	 4.0411e+00	 7.2818e-01	 3.2316e+02	 3.2147e+03	-7.9785e+01	 3.7624e+04	 6.7797e+03	-5.5496e+00
 9.8526e+04	 3.1604e+03	 3.8668e+00	 6.1208e-01	 3.2315e+02	 3.2172e+03	-8.1005e+01	 2.9841e+04	 4.7235e+03	-6.3175e+00
 1.4779e+05	 3.1604e+03	 3.7275e+00	 5.0885e-01	 3.2315e+02	 3.2201e+03	-8.2227e+01	 2.3930e+04	 3.2667e+03	-7.3254e+00
 2.2168e+05	 3.1604e+03	 3.6289e+00	 4.2822e-01	 3.2315e+02	 3.2227e+03	-8.3270e+01	 1.8957e+04	 2.2370e+03	-8.4743e+00
 3.3253e+05	 3.1604e+03	 3.5477e+00	 3.6823e-01	 3.2315e+02	 3.2255e+03	-8.4074e+01	 1.4697e+04	 1.5254e+03	-9.6346e+00
 4.9879e+05	 3.1604e+03	 3.4766e+00	 3.2475e-01	 3.2315e+02	 3.2281e+03	-8.4663e+01	 1.1110e+04	 1.0378e+03	-1.0705e+01
 7.4818e+05	 3.1604e+03	 3.4659e+00	 1.8928e-01	 3.2315e+02	 3.2357e+03	-8.6874e+01	 1.2707e+04	 6.9398e+02	-1.8311e+01
 9.0000e+05	 3.1604e+03	 3.4426e+00	 1.6711e-01	 3.2315e+02	 3.2438e+03	-8.7221e+01	 1.1965e+04	 5.8082e+02	-2.0600e+01
 1.0000e+02	 3.2411e+03	 5.9834e+00	 6.7949e-02	 3.2315e+02	 3.2503e+03	-8.9349e+01	 2.6484e+08	 3.0076e+06	-8.8057e+01
 1.5000e+02	 3.2411e+03	 5.9674e+00	 8.1450e-02	 3.2315e+02	 3.2532e+03	-8.9218e+01	 1.4729e+08	 2.0104e+06	-7.3265e+01
 2.2500e+02	 3.2411e+03	 5.9528e+00	 9.5869e-02	 3.2315e+02	 3.2556e+03	-8.9077e+01	 8.3428e+07	 1.3436e+06	-6.2093e+01
 3.3750e+02	 3.2411e+03	 5.9334e+00	 1.1656e-01	 3.2314e+02	 3.2581e+03	-8.8875e+01	 4.5745e+07	 8.9865e+05	-5.0904e+01
 5.0625e+02	 3.2411e+03	 5.9100e+00	 1.4334e-01	 3.2314e+02	 3.2607e+03	-8.8611e+01	 2.4799e+07	 6.0147e+05	-4.1231e+01
 7.5938e+02	 3.2411e+03	 5.8816e+00	 1.7835e-01	 3.2315e+02	 3.2633e+03	-8.8263e+01	 1.3287e+07	 4.0292e+05	-3.2977e+01
 1.1391e+03	 3.2411e+03	 5.8459e+00	 2.2381e-01	 3.2314e+02	 3.2661e+03	-8.7808e+01	 7.0590e+06	 2.7025e+05	-2.6120e+01
 1.7086e+03	 3.2411e+03	 5.8002e+00	 2.8311e-01	 3.2315e+02	 3.2687e+03	-8.7206e+01	 3.7203e+06	 1.8159e+05	-2.0487e+01
 2.5629e+03	 3.2411e+03	 5.7396e+00	 3.6002e-01	 3.2315e+02	 3.2714e+03	-8.6411e+01	 1.9504e+06	 1.2234e+05	-1.5942e+01
 3.8443e+03	 3.2411e+03	 5.6562e+00	 4.5739e-01	 3.2314e+02	 3.2738e+03	-8.5377e+01	 1.0234e+06	 8.2761e+04	-1.2366e+01
 5.7665e+03	 3.2411e+03	 5.5378e+00	 5.7473e-01	 3.2315e+02	 3.2762e+03	-8.4075e+01	 5.4299e+05	 5.6353e+04	-9.6355e+00
 8.6498e+03	 3.2411e+03	 5.3694e+00	 7.0383e-01	 3.2315e+02	 3.2788e+03	-8.2532e+01	 2.9560e+05	 3.8747e+04	-7.6289e+00
