Repository: maxwolters02/bachelor-thesis

File: data/Daten final/PEI5mgmL_70°C_Abs.TXT (part 3 of 9)
PEI 25 kg/mol, 2 mg/ml from Ethanol on B 10 x 15 mm + H 1x1 mm, 70 nm, 30 µm, 70°C Absorption, 28.4.2026, 10:55
Diameter[mm] 1.128e+00  Thickness[mm] 1.000e-04  Spacer Capacity[pF] 0.000e+00  Spacer Area[mm^2] 0.000e+00
Fixed value(s) :  AC Volt  [Vrms]=1.000
 Freq. [Hz]	 Time  [s]	 Eps'   	 Eps''  	M Temp [K]	M Time M[s]	  Phi [Deg]	 Zp' [Ohms]	 Zp'' [Ohms]	Tan(Phi) 
 4.3789e+04	 2.1308e+03	 5.0572e+00	 8.0540e-01	 3.4316e+02	 2.1808e+03	-8.0951e+01	 5.1026e+04	 8.1263e+03	-6.2791e+00
 6.5684e+04	 2.1308e+03	 4.7873e+00	 8.7762e-01	 3.4315e+02	 2.1832e+03	-7.9612e+01	 3.1218e+04	 5.7229e+03	-5.4549e+00
 9.8526e+04	 2.1308e+03	 4.5009e+00	 8.9086e-01	 3.4315e+02	 2.1859e+03	-7.8804e+01	 2.0503e+04	 4.0580e+03	-5.0523e+00
 1.4779e+05	 2.1308e+03	 4.2175e+00	 8.3778e-01	 3.4315e+02	 2.1884e+03	-7.8765e+01	 1.4534e+04	 2.8872e+03	-5.0341e+00
 2.2168e+05	 2.1308e+03	 3.9809e+00	 7.4078e-01	 3.4315e+02	 2.1911e+03	-7.9459e+01	 1.0958e+04	 2.0392e+03	-5.3739e+00
 3.3253e+05	 2.1308e+03	 3.7990e+00	 6.3238e-01	 3.4314e+02	 2.1936e+03	-8.0549e+01	 8.5578e+03	 1.4245e+03	-6.0075e+00
 4.9879e+05	 2.1308e+03	-2.2388e+00	 4.7551e+01	 3.4314e+02	 2.1963e+03	 2.6956e+00	 7.5874e+01	-1.6116e+03	 4.7081e-02
 7.4818e+05	 2.1308e+03	 3.6003e+00	 3.5701e-01	 3.4314e+02	 2.2027e+03	-8.4337e+01	 6.7372e+03	 6.6807e+02	-1.0085e+01
 9.0000e+05	 2.1308e+03	 3.5625e+00	 3.1797e-01	 3.4314e+02	 2.2105e+03	-8.4900e+01	 6.2883e+03	 5.6126e+02	-1.1204e+01
 1.0000e+02	 2.2078e+03	 6.0380e+00	 6.3610e-02	 3.4314e+02	 2.2182e+03	-8.9396e+01	 2.8291e+08	 2.9804e+06	-9.4922e+01
 1.5000e+02	 2.2078e+03	 6.0227e+00	 6.9771e-02	 3.4314e+02	 2.2209e+03	-8.9336e+01	 1.7195e+08	 1.9920e+06	-8.6321e+01
 2.2500e+02	 2.2078e+03	 6.0079e+00	 7.9305e-02	 3.4314e+02	 2.2233e+03	-8.9244e+01	 1.0085e+08	 1.3313e+06	-7.5757e+01
 3.3750e+02	 2.2078e+03	 5.9903e+00	 9.1192e-02	 3.4314e+02	 2.2259e+03	-8.9128e+01	 5.8471e+07	 8.9011e+05	-6.5690e+01
 5.0625e+02	 2.2078e+03	 5.9698e+00	 1.0613e-01	 3.4314e+02	 2.2286e+03	-8.8981e+01	 3.3493e+07	 5.9545e+05	-5.6248e+01
 7.5938e+02	 2.2078e+03	 5.9462e+00	 1.2500e-01	 3.4314e+02	 2.2311e+03	-8.8796e+01	 1.8958e+07	 3.9854e+05	-4.7569e+01
 1.1391e+03	 2.2078e+03	 5.9184e+00	 1.4878e-01	 3.4314e+02	 2.2338e+03	-8.8560e+01	 1.0619e+07	 2.6694e+05	-3.9780e+01
 1.7086e+03	 2.2078e+03	 5.8853e+00	 1.7875e-01	 3.4314e+02	 2.2364e+03	-8.8260e+01	 5.8923e+06	 1.7896e+05	-3.2925e+01
 2.5629e+03	 2.2078e+03	 5.8459e+00	 2.1648e-01	 3.4314e+02	 2.2391e+03	-8.7879e+01	 3.2435e+06	 1.2011e+05	-2.7004e+01
 3.8443e+03	 2.2078e+03	 5.7979e+00	 2.6370e-01	 3.4315e+02	 2.2416e+03	-8.7396e+01	 1.7752e+06	 8.0737e+04	-2.1987e+01
 5.7665e+03	 2.2078e+03	 5.7383e+00	 3.2256e-01	 3.4315e+02	 2.2440e+03	-8.6783e+01	 9.6750e+05	 5.4384e+04	-1.7790e+01
 8.6498e+03	 2.2078e+03	 5.6631e+00	 3.9560e-01	 3.4315e+02	 2.2468e+03	-8.6004e+01	 5.2591e+05	 3.6737e+04	-1.4315e+01
 1.2975e+04	 2.2078e+03	 5.5658e+00	 4.8431e-01	 3.4314e+02	 2.2493e+03	-8.5027e+01	 2.8639e+05	 2.4920e+04	-1.1492e+01
 1.9462e+04	 2.2078e+03	 5.4381e+00	 5.8795e-01	 3.4314e+02	 2.2521e+03	-8.3829e+01	 1.5727e+05	 1.7003e+04	-9.2492e+00
 2.9193e+04	 2.2078e+03	 5.2683e+00	 6.9996e-01	 3.4314e+02	 2.2547e+03	-8.2432e+01	 8.8068e+04	 1.1701e+04	-7.5265e+00
 4.3789e+04	 2.2078e+03	 5.0483e+00	 8.0425e-01	 3.4314e+02	 2.2574e+03	-8.0948e+01	 5.1098e+04	 8.1406e+03	-6.2769e+00
 6.5684e+04	 2.2078e+03	 4.7792e+00	 8.7536e-01	 3.4315e+02	 2.2598e+03	-7.9621e+01	 3.1298e+04	 5.7326e+03	-5.4597e+00
 9.8526e+04	 2.2078e+03	 4.4941e+00	 8.8805e-01	 3.4315e+02	 2.2623e+03	-7.8822e+01	 2.0567e+04	 4.0642e+03	-5.0607e+00
 1.4779e+05	 2.2078e+03	 4.2122e+00	 8.3487e-01	 3.4314e+02	 2.2649e+03	-7.8789e+01	 1.4585e+04	 2.8908e+03	-5.0453e+00
 2.2168e+05	 2.2078e+03	 3.9765e+00	 7.3847e-01	 3.4314e+02	 2.2675e+03	-7.9480e+01	 1.0993e+04	 2.0414e+03	-5.3848e+00
 3.3253e+05	 2.2078e+03	 3.7954e+00	 6.3083e-01	 3.4315e+02	 2.2701e+03	-8.0563e+01	 8.5788e+03	 1.4259e+03	-6.0165e+00
 4.9879e+05	 2.2078e+03	-2.2292e+00	 4.7507e+01	 3.4315e+02	 2.2728e+03	 2.6866e+00	 7.5944e+01	-1.6185e+03	 4.6924e-02
 7.4818e+05	 2.2078e+03	 3.5971e+00	 3.5588e-01	 3.4315e+02	 2.2792e+03	-8.4350e+01	 6.7587e+03	 6.6866e+02	-1.0108e+01
 9.0000e+05	 2.2078e+03	 3.5596e+00	 3.1517e-01	 3.4315e+02	 2.2869e+03	-8.4940e+01	 6.3442e+03	 5.6172e+02	-1.1294e+01
 1.0000e+02	 2.2842e+03	 6.0361e+00	 6.3774e-02	 3.4315e+02	 2.2947e+03	-8.9395e+01	 2.8218e+08	 2.9814e+06	-9.4647e+01
 1.5000e+02	 2.2842e+03	 6.0221e+00	 7.0447e-02	 3.4315e+02	 2.2971e+03	-8.9330e+01	 1.7030e+08	 1.9922e+06	-8.5484e+01
 2.2500e+02	 2.2842e+03	 6.0056e+00	 8.0423e-02	 3.4315e+02	 2.2998e+03	-8.9233e+01	 9.9450e+07	 1.3318e+06	-7.4674e+01
 3.3750e+02	 2.2842e+03	 5.9876e+00	 9.2204e-02	 3.4315e+02	 2.3024e+03	-8.9118e+01	 5.7829e+07	 8.9052e+05	-6.4939e+01
 5.0625e+02	 2.2842e+03	 5.9668e+00	 1.0736e-01	 3.4315e+02	 2.3050e+03	-8.8969e+01	 3.3110e+07	 5.9575e+05	-5.5578e+01
 7.5938e+02	 2.2842e+03	 5.9426e+00	 1.2632e-01	 3.4315e+02	 2.3076e+03	-8.8782e+01	 1.8761e+07	 3.9878e+05	-4.7045e+01
 1.1391e+03	 2.2842e+03	 5.9146e+00	 1.5053e-01	 3.4315e+02	 2.3104e+03	-8.8542e+01	 1.0495e+07	 2.6711e+05	-3.9291e+01
 1.7086e+03	 2.2842e+03	 5.8814e+00	 1.8063e-01	 3.4315e+02	 2.3131e+03	-8.8241e+01	 5.8308e+06	 1.7908e+05	-3.2560e+01
 2.5629e+03	 2.2842e+03	 5.8412e+00	 2.1837e-01	 3.4315e+02	 2.3156e+03	-8.7859e+01	 3.2155e+06	 1.2021e+05	-2.6750e+01
 3.8443e+03	 2.2842e+03	 5.7925e+00	 2.6563e-01	 3.4315e+02	 2.3181e+03	-8.7374e+01	 1.7622e+06	 8.0813e+04	-2.1807e+01
 5.7665e+03	 2.2842e+03	 5.7323e+00	 3.2470e-01	 3.4315e+02	 2.3205e+03	-8.6758e+01	 9.6111e+05	 5.4441e+04	-1.7654e+01
 8.6498e+03	 2.2842e+03	 5.6563e+00	 3.9756e-01	 3.4315e+02	 2.3231e+03	-8.5980e+01	 5.2332e+05	 3.6781e+04	-1.4228e+01
 1.2975e+04	 2.2842e+03	 5.5584e+00	 4.8589e-01	 3.4316e+02	 2.3256e+03	-8.5004e+01	 2.8545e+05	 2.4953e+04	-1.1440e+01
 1.9462e+04	 2.2842e+03	 5.4299e+00	 5.8860e-01	 3.4315e+02	 2.3284e+03	-8.3813e+01	 1.5710e+05	 1.7029e+04	-9.2252e+00
 2.9193e+04	 2.2842e+03	 5.2598e+00	 6.9945e-01	 3.4316e+02	 2.3309e+03	-8.2425e+01	 8.8132e+04	 1.1720e+04	-7.5199e+00
 4.3789e+04	 2.2842e+03	 5.0401e+00	 8.0283e-01	 3.4315e+02	 2.3334e+03	-8.0950e+01	 5.1189e+04	 8.1538e+03	-6.2780e+00
 6.5684e+04	 2.2842e+03	 4.7720e+00	 8.7286e-01	 3.4316e+02	 2.3360e+03	-7.9634e+01	 3.1388e+04	 5.7413e+03	-5.4670e+00
 9.8526e+04	 2.2842e+03	 4.4882e+00	 8.8525e-01	 3.4316e+02	 2.3386e+03	-7.8842e+01	 2.0632e+04	 4.0696e+03	-5.0699e+00
 1.4779e+05	 2.2842e+03	 4.2074e+00	 8.3237e-01	 3.4316e+02	 2.3413e+03	-7.8809e+01	 1.4629e+04	 2.8941e+03	-5.0547e+00
 2.2168e+05	 2.2842e+03	 3.9726e+00	 7.3641e-01	 3.4315e+02	 2.3439e+03	-7.9498e+01	 1.1023e+04	 2.0434e+03	-5.3946e+00
 3.3253e+05	 2.2842e+03	 3.7920e+00	 6.2917e-01	 3.4315e+02	 2.3465e+03	-8.0579e+01	 8.6015e+03	 1.4272e+03	-6.0269e+00
 4.9879e+05	 2.2842e+03	-2.2195e+00	 4.7464e+01	 3.4315e+02	 2.3492e+03	 2.6774e+00	 7.6013e+01	-1.6255e+03	 4.6763e-02
 7.4818e+05	 2.2842e+03	 3.5939e+00	 3.5436e-01	 3.4315e+02	 2.3557e+03	-8.4369e+01	 6.7876e+03	 6.6927e+02	-1.0142e+01
 9.0000e+05	 2.2842e+03	 3.5563e+00	 3.1498e-01	 3.4315e+02	 2.3635e+03	-8.4939e+01	 6.3482e+03	 5.6224e+02	-1.1291e+01
 1.0000e+02	 2.3608e+03	 6.0340e+00	 6.4683e-02	 3.4314e+02	 2.3712e+03	-8.9386e+01	 2.7821e+08	 2.9824e+06	-9.3286e+01
 1.5000e+02	 2.3608e+03	 6.0189e+00	 7.2759e-02	 3.4314e+02	 2.3738e+03	-8.9307e+01	 1.6489e+08	 1.9932e+06	-8.2724e+01
 2.2500e+02	 2.3608e+03	 6.0031e+00	 8.1208e-02	 3.4314e+02	 2.3764e+03	-8.9225e+01	 9.8489e+07	 1.3323e+06	-7.3923e+01
 3.3750e+02	 2.3608e+03	 5.9848e+00	 9.3465e-02	 3.4315e+02	 2.3793e+03	-8.9105e+01	 5.7049e+07	 8.9093e+05	-6.4033e+01
 5.0625e+02	 2.3608e+03	 5.9640e+00	 1.0858e-01	 3.4314e+02	 2.3818e+03	-8.8957e+01	 3.2739e+07	 5.9603e+05	-5.4928e+01
 7.5938e+02	 2.3608e+03	 5.9396e+00	 1.2799e-01	 3.4314e+02	 2.3846e+03	-8.8766e+01	 1.8516e+07	 3.9898e+05	-4.6407e+01
 1.1391e+03	 2.3608e+03	 5.9110e+00	 1.5190e-01	 3.4314e+02	 2.3871e+03	-8.8528e+01	 1.0401e+07	 2.6728e+05	-3.8913e+01
 1.7086e+03	 2.3608e+03	 5.8771e+00	 1.8249e-01	 3.4315e+02	 2.3899e+03	-8.8221e+01	 5.7715e+06	 1.7921e+05	-3.2205e+01
 2.5629e+03	 2.3608e+03	 5.8364e+00	 2.2031e-01	 3.4314e+02	 2.3924e+03	-8.7838e+01	 3.1871e+06	 1.2031e+05	-2.6491e+01
 3.8443e+03	 2.3608e+03	 5.7869e+00	 2.6790e-01	 3.4314e+02	 2.3949e+03	-8.7349e+01	 1.7473e+06	 8.0891e+04	-2.1601e+01
 5.7665e+03	 2.3608e+03	 5.7261e+00	 3.2686e-01	 3.4315e+02	 2.3973e+03	-8.6733e+01	 9.5477e+05	 5.4500e+04	-1.7519e+01
 8.6498e+03	 2.3608e+03	 5.6493e+00	 3.9966e-01	 3.4315e+02	 2.3999e+03	-8.5953e+01	 5.2056e+05	 3.6827e+04	-1.4135e+01
 1.2975e+04	 2.3608e+03	 5.5504e+00	 4.8739e-01	 3.4314e+02	 2.4026e+03	-8.4982e+01	 2.8457e+05	 2.4989e+04	-1.1388e+01
 1.9462e+04	 2.3608e+03	 5.4214e+00	 5.8955e-01	 3.4315e+02	 2.4052e+03	-8.3794e+01	 1.5684e+05	 1.7056e+04	-9.1957e+00
 2.9193e+04	 2.3608e+03	 5.2509e+00	 6.9960e-01	 3.4315e+02	 2.4080e+03	-8.2411e+01	 8.8113e+04	 1.1740e+04	-7.5056e+00
 4.3789e+04	 2.3608e+03	 5.0314e+00	 8.0150e-01	 3.4315e+02	 2.4104e+03	-8.0949e+01	 5.1274e+04	 8.1679e+03	-6.2775e+00
 6.5684e+04	 2.3608e+03	 4.7643e+00	 8.7064e-01	 3.4315e+02	 2.4129e+03	-7.9644e+01	 3.1468e+04	 5.7506e+03	-5.4722e+00
 9.8526e+04	 2.3608e+03	 4.4819e+00	 8.8241e-01	 3.4315e+02	 2.4156e+03	-7.8862e+01	 2.0699e+04	 4.0753e+03	-5.0791e+00
 1.4779e+05	 2.3608e+03	 4.2022e+00	 8.2968e-01	 3.4314e+02	 2.4180e+03	-7.8831e+01	 1.4676e+04	 2.8977e+03	-5.0649e+00
 2.2168e+05	 2.3608e+03	 3.9684e+00	 7.3414e-01	 3.4315e+02	 2.4206e+03	-7.9519e+01	 1.1057e+04	 2.0456e+03	-5.4055e+00
 3.3253e+05	 2.3608e+03	 3.7883e+00	 6.2760e-01	 3.4315e+02	 2.4232e+03	-8.0593e+01	 8.6230e+03	 1.4285e+03	-6.0362e+00
 4.9879e+05	 2.3608e+03	-2.2090e+00	 4.7420e+01	 3.4315e+02	 2.4259e+03	 2.6671e+00	 7.6083e+01	-1.6333e+03	 4.6583e-02
 7.4818e+05	 2.3608e+03	 3.5910e+00	 3.5264e-01	 3.4315e+02	 2.4326e+03	-8.4391e+01	 6.8207e+03	 6.6981e+02	-1.0183e+01
 9.0000e+05	 2.3608e+03	 3.5530e+00	 3.1616e-01	 3.4316e+02	 2.4402e+03	-8.4915e+01	 6.3244e+03	 5.6277e+02	-1.1238e+01
 1.0000e+02	 2.4374e+03	 6.0322e+00	 6.5480e-02	 3.4316e+02	 2.4485e+03	-8.9378e+01	 2.7483e+08	 2.9833e+06	-9.2123e+01
 1.5000e+02	 2.4374e+03	 6.0181e+00	 7.3349e-02	 3.4316e+02	 2.4510e+03	-8.9302e+01	 1.6356e+08	 1.9935e+06	-8.2046e+01
 2.2500e+02	 2.4374e+03	 6.0008e+00	 8.2153e-02	 3.4316e+02	 2.4538e+03	-8.9216e+01	 9.7357e+07	 1.3328e+06	-7.3045e+01
 3.3750e+02	 2.4374e+03	 5.9822e+00	 9.4326e-02	 3.4316e+02	 2.4564e+03	-8.9097e+01	 5.6528e+07	 8.9132e+05	-6.3420e+01
 5.0625e+02	 2.4374e+03	 5.9610e+00	 1.0970e-01	 3.4315e+02	 2.4590e+03	-8.8946e+01	 3.2403e+07	 5.9633e+05	-5.4337e+01
 7.5938e+02	 2.4374e+03	 5.9362e+00	 1.2929e-01	 3.4316e+02	 2.4616e+03	-8.8752e+01	 1.8329e+07	 3.9921e+05	-4.5913e+01
 1.1391e+03	 2.4374e+03	 5.9072e+00	 1.5376e-01	 3.4316e+02	 2.4644e+03	-8.8509e+01	 1.0275e+07	 2.6745e+05	-3.8418e+01
 1.7086e+03	 2.4374e+03	 5.8728e+00	 1.8419e-01	 3.4316e+02	 2.4669e+03	-8.8204e+01	 5.7182e+06	 1.7934e+05	-3.1884e+01
 2.5629e+03	 2.4374e+03	 5.8319e+00	 2.2223e-01	 3.4316e+02	 2.4696e+03	-8.7818e+01	 3.1596e+06	 1.2040e+05	-2.6243e+01
 3.8443e+03	 2.4374e+03	 5.7819e+00	 2.6980e-01	 3.4316e+02	 2.4721e+03	-8.7328e+01	 1.7351e+06	 8.0961e+04	-2.1431e+01
 5.7665e+03	 2.4374e+03	 5.7203e+00	 3.2877e-01	 3.4316e+02	 2.4745e+03	-8.6711e+01	 9.4921e+05	 5.4556e+04	-1.7399e+01
 8.6498e+03	 2.4374e+03	 5.6428e+00	 4.0126e-01	 3.4315e+02	 2.4772e+03	-8.5933e+01	 5.1849e+05	 3.6870e+04	-1.4063e+01
 1.2975e+04	 2.4374e+03	 5.5432e+00	 4.8884e-01	 3.4315e+02	 2.4796e+03	-8.4960e+01	 2.8373e+05	 2.5021e+04	-1.1339e+01
 1.9462e+04	 2.4374e+03	 5.4134e+00	 5.9031e-01	 3.4315e+02	 2.4824e+03	-8.3777e+01	 1.5664e+05	 1.7081e+04	-9.1704e+00
 2.9193e+04	 2.4374e+03	 5.2428e+00	 6.9911e-01	 3.4315e+02	 2.4850e+03	-8.2405e+01	 8.8175e+04	 1.1758e+04	-7.4992e+00
 4.3789e+04	 2.4374e+03	 5.0234e+00	 8.0005e-01	 3.4315e+02	 2.4874e+03	-8.0951e+01	 5.1367e+04	 8.1809e+03	-6.2789e+00
 6.5684e+04	 2.4374e+03	 4.7570e+00	 8.6821e-01	 3.4315e+02	 2.4901e+03	-7.9657e+01	 3.1556e+04	 5.7594e+03	-5.4791e+00
 9.8526e+04	 2.4374e+03	 4.4757e+00	 8.7962e-01	 3.4315e+02	 2.4927e+03	-7.8881e+01	 2.0765e+04	 4.0809e+03	-5.0883e+00
 1.4779e+05	 2.4374e+03	 4.1973e+00	 8.2693e-01	 3.4315e+02	 2.4953e+03	-7.8855e+01	 1.4725e+04	 2.9011e+03	-5.0757e+00
 2.2168e+05	 2.4374e+03	 3.9644e+00	 7.3206e-01	 3.4314e+02	 2.4979e+03	-7.9538e+01	 1.1089e+04	 2.0477e+03	-5.4154e+00
 3.3253e+05	 2.4374e+03	 3.7849e+00	 6.2596e-01	 3.4315e+02	 2.5006e+03	-8.0609e+01	 8.6456e+03	 1.4299e+03	-6.0464e+00
 4.9879e+05	 2.4374e+03	-2.1974e+00	 4.7379e+01	 3.4315e+02	 2.5034e+03	 2.6554e+00	 7.6149e+01	-1.6419e+03	 4.6379e-02
 7.4818e+05	 2.4374e+03	 3.5873e+00	 3.5549e-01	 3.4314e+02	 2.5101e+03	-8.4341e+01	 6.7660e+03	 6.7050e+02	-1.0091e+01
 9.0000e+05	 2.4374e+03	 3.5493e+00	 3.1833e-01	 3.4315e+02	 2.5179e+03	-8.4875e+01	 6.2813e+03	 5.6336e+02	-1.1150e+01
 1.0000e+02	 2.5152e+03	 6.0300e+00	 6.6167e-02	 3.4315e+02	 2.5261e+03	-8.9371e+01	 2.7197e+08	 2.9844e+06	-9.1133e+01
 1.5000e+02	 2.5152e+03	 6.0160e+00	 7.2358e-02	 3.4314e+02	 2.5285e+03	-8.9311e+01	 1.6580e+08	 1.9942e+06	-8.3142e+01
 2.2500e+02	 2.5152e+03	 5.9983e+00	 8.3253e-02	 3.4315e+02	 2.5314e+03	-8.9205e+01	 9.6069e+07	 1.3334e+06	-7.2049e+01
 3.3750e+02	 2.5152e+03	 5.9796e+00	 9.5572e-02	 3.4315e+02	 2.5339e+03	-8.9084e+01	 5.5791e+07	 8.9171e+05	-6.2566e+01
 5.0625e+02	 2.5152e+03	 5.9581e+00	 1.1115e-01	 3.4315e+02	 2.5366e+03	-8.8931e+01	 3.1981e+07	 5.9662e+05	-5.3604e+01
 7.5938e+02	 2.5152e+03	 5.9330e+00	 1.3077e-01	 3.4316e+02	 2.5392e+03	-8.8737e+01	 1.8122e+07	 3.9943e+05	-4.5369e+01
 1.1391e+03	 2.5152e+03	 5.9037e+00	 1.5535e-01	 3.4315e+02	 2.5421e+03	-8.8493e+01	 1.0170e+07	 2.6761e+05	-3.8003e+01
 1.7086e+03	 2.5152e+03	 5.8689e+00	 1.8620e-01	 3.4316e+02	 2.5447e+03	-8.8183e+01	 5.6566e+06	 1.7946e+05	-3.1519e+01
 2.5629e+03	 2.5152e+03	 5.8272e+00	 2.2431e-01	 3.4315e+02	 2.5474e+03	-8.7796e+01	 3.1304e+06	 1.2050e+05	-2.5979e+01
 3.8443e+03	 2.5152e+03	 5.7767e+00	 2.7196e-01	 3.4315e+02	 2.5499e+03	-8.7305e+01	 1.7213e+06	 8.1034e+04	-2.1241e+01
 5.7665e+03	 2.5152e+03	 5.7142e+00	 3.3089e-01	 3.4315e+02	 2.5524e+03	-8.6686e+01	 9.4312e+05	 5.4614e+04	-1.7269e+01
 8.6498e+03	 2.5152e+03	 5.6359e+00	 4.0349e-01	 3.4315e+02	 2.5551e+03	-8.5905e+01	 5.1563e+05	 3.6915e+04	-1.3968e+01
 1.2975e+04	 2.5152e+03	 5.5353e+00	 4.9047e-01	 3.4315e+02	 2.5576e+03	-8.4936e+01	 2.8279e+05	 2.5057e+04	-1.1286e+01
 1.9462e+04	 2.5152e+03	 5.4049e+00	 5.9118e-01	 3.4315e+02	 2.5604e+03	-8.3758e+01	 1.5641e+05	 1.7108e+04	-9.1426e+00
 2.9193e+04	 2.5152e+03	 5.2340e+00	 6.9910e-01	 3.4315e+02	 2.5629e+03	-8.2392e+01	 8.8177e+04	 1.1778e+04	-7.4868e+00
 4.3789e+04	 2.5152e+03	 5.0150e+00	 7.9876e-01	 3.4315e+02	 2.5654e+03	-8.0950e+01	 5.1450e+04	 8.1947e+03	-6.2784e+00
 6.5684e+04	 2.5152e+03	 4.7493e+00	 8.6587e-01	 3.4315e+02	 2.5681e+03	-7.9668e+01	 3.1641e+04	 5.7687e+03	-5.4850e+00
 9.8526e+04	 2.5152e+03	 4.4693e+00	 8.7677e-01	 3.4315e+02	 2.5706e+03	-7.8901e+01	 2.0832e+04	 4.0867e+03	-5.0975e+00
 1.4779e+05	 2.5152e+03	 4.1921e+00	 8.2421e-01	 3.4315e+02	 2.5734e+03	-7.8877e+01	 1.4774e+04	 2.9047e+03	-5.0862e+00
 2.2168e+05	 2.5152e+03	 3.9602e+00	 7.2973e-01	 3.4315e+02	 2.5759e+03	-7.9559e+01	 1.1124e+04	 2.0498e+03	-5.4269e+00
 3.3253e+05	 2.5152e+03	 3.7812e+00	 6.2426e-01	 3.4315e+02	 2.5786e+03	-8.0625e+01	 8.6691e+03	 1.4312e+03	-6.0571e+00
 4.9879e+05	 2.5152e+03	-2.1852e+00	 4.7335e+01	 3.4315e+02	 2.5813e+03	 2.6431e+00	 7.6221e+01	-1.6511e+03	 4.6164e-02
 7.4818e+05	 2.5152e+03	 3.5844e+00	 3.5132e-01	 3.4315e+02	 2.5879e+03	-8.4402e+01	 6.8464e+03	 6.7104e+02	-1.0203e+01
 9.0000e+05	 2.5152e+03	 3.5468e+00	 3.1239e-01	 3.4314e+02	 2.5958e+03	-8.4967e+01	 6.4007e+03	 5.6375e+02	-1.1354e+01
 1.0000e+02	 2.5931e+03	 6.0282e+00	 6.6880e-02	 3.4315e+02	 2.6036e+03	-8.9364e+01	 2.6908e+08	 2.9852e+06	-9.0135e+01
 1.5000e+02	 2.5931e+03	 6.0128e+00	 7.4069e-02	 3.4315e+02	 2.6063e+03	-8.9294e+01	 1.6197e+08	 1.9953e+06	-8.1179e+01
 2.2500e+02	 2.5931e+03	 5.9960e+00	 8.4123e-02	 3.4315e+02	 2.6088e+03	-8.9196e+01	 9.5077e+07	 1.3339e+06	-7.1277e+01
 3.3750e+02	 2.5931e+03	 5.9769e+00	 9.6681e-02	 3.4315e+02	 2.6116e+03	-8.9073e+01	 5.5151e+07	 8.9211e+05	-6.1821e+01
 5.0625e+02	 2.5931e+03	 5.9548e+00	 1.1244e-01	 3.4315e+02	 2.6141e+03	-8.8918e+01	 3.1616e+07	 5.9694e+05	-5.2962e+01
 7.5938e+02	 2.5931e+03	 5.9296e+00	 1.3209e-01	 3.4315e+02	 2.6169e+03	-8.8724e+01	 1.7941e+07	 3.9965e+05	-4.4891e+01
 1.1391e+03	 2.5931e+03	 5.9001e+00	 1.5684e-01	 3.4314e+02	 2.6194e+03	-8.8477e+01	 1.0073e+07	 2.6777e+05	-3.7617e+01
 1.7086e+03	 2.5931e+03	 5.8646e+00	 1.8773e-01	 3.4315e+02	 2.6220e+03	-8.8167e+01	 5.6106e+06	 1.7959e+05	-3.1241e+01
 2.5629e+03	 2.5931e+03	 5.8227e+00	 2.2629e-01	 3.4315e+02	 2.6248e+03	-8.7774e+01	 3.1029e+06	 1.2059e+05	-2.5731e+01
 3.8443e+03	 2.5931e+03	 5.7714e+00	 2.7394e-01	 3.4314e+02	 2.6275e+03	-8.7282e+01	 1.7088e+06	 8.1109e+04	-2.1068e+01
 5.7665e+03	 2.5931e+03	 5.7082e+00	 3.3310e-01	 3.4315e+02	 2.6301e+03	-8.6660e+01	 9.3688e+05	 5.4671e+04	-1.7137e+01
 8.6498e+03	 2.5931e+03	 5.6292e+00	 4.0526e-01	 3.4315e+02	 2.6329e+03	-8.5882e+01	 5.1337e+05	 3.6959e+04	-1.3890e+01
 1.2975e+04	 2.5931e+03	 5.5280e+00	 4.9194e-01	 3.4315e+02	 2.6353e+03	-8.4915e+01	 2.8194e+05	 2.5090e+04	-1.1237e+01
 1.9462e+04	 2.5931e+03	 5.3967e+00	 5.9187e-01	 3.4315e+02	 2.6381e+03	-8.3741e+01	 1.5623e+05	 1.7134e+04	-9.1181e+00
 2.9193e+04	 2.5931e+03	 5.2256e+00	 6.9887e-01	 3.4315e+02	 2.6408e+03	-8.2382e+01	 8.8205e+04	 1.1797e+04	-7.4772e+00
 4.3789e+04	 2.5931e+03	 5.0068e+00	 7.9749e-01	 3.4315e+02	 2.6436e+03	-8.0950e+01	 5.1532e+04	 8.2080e+03	-6.2782e+00
 6.5684e+04	 2.5931e+03	 4.7421e+00	 8.6363e-01	 3.4315e+02	 2.6460e+03	-7.9678e+01	 3.1723e+04	 5.7775e+03	-5.4908e+00
 9.8526e+04	 2.5931e+03	 4.4634e+00	 8.7419e-01	 3.4314e+02	 2.6489e+03	-7.8918e+01	 2.0894e+04	 4.0922e+03	-5.1057e+00
 1.4779e+05	 2.5931e+03	 4.1873e+00	 8.2161e-01	 3.4315e+02	 2.6514e+03	-7.8899e+01	 1.4820e+04	 2.9080e+03	-5.0964e+00
 2.2168e+05	 2.5931e+03	 3.9561e+00	 7.2741e-01	 3.4315e+02	 2.6541e+03	-7.9581e+01	 1.1160e+04	 2.0519e+03	-5.4386e+00
 3.3253e+05	 2.5931e+03	 3.7777e+00	 6.2264e-01	 3.4314e+02	 2.6566e+03	-8.0641e+01	 8.6918e+03	 1.4326e+03	-6.0673e+00
 4.9879e+05	 2.5931e+03	-2.1743e+00	 4.7294e+01	 3.4315e+02	 2.6592e+03	 2.6323e+00	 7.6287e+01	-1.6593e+03	 4.5975e-02
 7.4818e+05	 2.5931e+03	 3.5813e+00	 3.5157e-01	 3.4316e+02	 2.6660e+03	-8.4393e+01	 6.8415e+03	 6.7162e+02	-1.0186e+01
 9.0000e+05	 2.5931e+03	 3.5438e+00	 3.1213e-01	 3.4316e+02	 2.6736e+03	-8.4966e+01	 6.4060e+03	 5.6424e+02	-1.1353e+01
 1.0000e+02	 2.6709e+03	 6.0263e+00	 6.7575e-02	 3.4317e+02	 2.6816e+03	-8.9358e+01	 2.6631e+08	 2.9862e+06	-8.9179e+01
 1.5000e+02	 2.6709e+03	 6.0117e+00	 7.6507e-02	 3.4316e+02	 2.6841e+03	-8.9271e+01	 1.5681e+08	 1.9956e+06	-7.8577e+01
 2.2500e+02	 2.6709e+03	 5.9938e+00	 8.5032e-02	 3.4317e+02	 2.6867e+03	-8.9187e+01	 9.4060e+07	 1.3344e+06	-7.0489e+01
 3.3750e+02	 2.6709e+03	 5.9744e+00	 9.7659e-02	 3.4317e+02	 2.6893e+03	-8.9064e+01	 5.4599e+07	 8.9248e+05	-6.1176e+01
 5.0625e+02	 2.6709e+03	 5.9522e+00	 1.1360e-01	 3.4317e+02	 2.6918e+03	-8.8907e+01	 3.1290e+07	 5.9721e+05	-5.2394e+01
 7.5938e+02	 2.6709e+03	 5.9267e+00	 1.3349e-01	 3.4317e+02	 2.6946e+03	-8.8710e+01	 1.7752e+07	 3.9985e+05	-4.4398e+01
 1.1391e+03	 2.6709e+03	 5.8964e+00	 1.5852e-01	 3.4317e+02	 2.6971e+03	-8.8460e+01	 9.9662e+06	 2.6794e+05	-3.7196e+01
 1.7086e+03	 2.6709e+03	 5.8610e+00	 1.8948e-01	 3.4316e+02	 2.6999e+03	-8.8148e+01	 5.5586e+06	 1.7971e+05	-3.0932e+01
 2.5629e+03	 2.6709e+03	 5.8179e+00	 2.2805e-01	 3.4316e+02	 2.7024e+03	-8.7755e+01	 3.0790e+06	 1.2069e+05	-2.5512e+01
 3.8443e+03	 2.6709e+03	 5.7665e+00	 2.7582e-01	 3.4316e+02	 2.7049e+03	-8.7262e+01	 1.6972e+06	 8.1178e+04	-2.0907e+01
 5.7665e+03	 2.6709e+03	 5.7026e+00	 3.3491e-01	 3.4316e+02	 2.7076e+03	-8.6639e+01	 9.3181e+05	 5.4725e+04	-1.7027e+01
 8.6498e+03	 2.6709e+03	 5.6229e+00	 4.0709e-01	 3.4316e+02	 2.7101e+03	-8.5859e+01	 5.1107e+05	 3.7000e+04	-1.3813e+01
 1.2975e+04	 2.6709e+03	 5.5208e+00	 4.9344e-01	 3.4315e+02	 2.7128e+03	-8.4893e+01	 2.8109e+05	 2.5123e+04	-1.1189e+01
 1.9462e+04	 2.6709e+03	 5.3892e+00	 5.9266e-01	 3.4316e+02	 2.7154e+03	-8.3724e+01	 1.5602e+05	 1.7158e+04	-9.0932e+00
 2.9193e+04	 2.6709e+03	 5.2175e+00	 6.9871e-01	 3.4315e+02	 2.7181e+03	-8.2373e+01	 8.8225e+04	 1.1815e+04	-7.4673e+00
 4.3789e+04	 2.6709e+03	 4.9988e+00	 7.9610e-01	 3.4315e+02	 2.7206e+03	-8.0951e+01	 5.1622e+04	 8.2211e+03	-6.2791e+00
 6.5684e+04	 2.6709e+03	 4.7346e+00	 8.6136e-01	 3.4315e+02	 2.7234e+03	-7.9689e+01	 3.1807e+04	 5.7866e+03	-5.4967e+00
 9.8526e+04	 2.6709e+03	 4.4570e+00	 8.7132e-01	 3.4314e+02	 2.7261e+03	-7.8939e+01	 2.0962e+04	 4.0980e+03	-5.1153e+00
 1.4779e+05	 2.6709e+03	 4.1820e+00	 8.1881e-01	 3.4315e+02	 2.7288e+03	-7.8922e+01	 1.4871e+04	 2.9117e+03	-5.1074e+00
 2.2168e+05	 2.6709e+03	 3.9519e+00	 7.2507e-01	 3.4314e+02	 2.7314e+03	-7.9603e+01	 1.1196e+04	 2.0541e+03	-5.4504e+00
 3.3253e+05	 2.6709e+03	 3.7742e+00	 6.2083e-01	 3.4314e+02	 2.7341e+03	-8.0659e+01	 8.7171e+03	 1.4339e+03	-6.0792e+00
 4.9879e+05	 2.6709e+03	-2.1605e+00	 4.7248e+01	 3.4314e+02	 2.7368e+03	 2.6181e+00	 7.6361e+01	-1.6699e+03	 4.5727e-02
 7.4818e+05	 2.6709e+03	 3.5781e+00	 3.4925e-01	 3.4314e+02	 2.7436e+03	-8.4425e+01	 6.8869e+03	 6.7221e+02	-1.0245e+01
 9.0000e+05	 2.6709e+03	 3.5408e+00	 3.1034e-01	 3.4315e+02	 2.7514e+03	-8.4991e+01	 6.4429e+03	 5.6471e+02	-1.1409e+01
 1.0000e+02	 2.7487e+03	 6.0243e+00	 6.8198e-02	 3.4315e+02	 2.7596e+03	-8.9351e+01	 2.6387e+08	 2.9872e+06	-8.8335e+01
 1.5000e+02	 2.7487e+03	 6.0079e+00	 7.6809e-02	 3.4315e+02	 2.7621e+03	-8.9268e+01	 1.5619e+08	 1.9969e+06	-7.8218e+01
 2.2500e+02	 2.7487e+03	 5.9913e+00	 8.5968e-02	 3.4315e+02	 2.7648e+03	-8.9178e+01	 9.3035e+07	 1.3349e+06	-6.9692e+01
 3.3750e+02	 2.7487e+03	 5.9719e+00	 9.8832e-02	 3.4315e+02	 2.7674e+03	-8.9052e+01	 5.3951e+07	 8.9286e+05	-6.0424e+01
 5.0625e+02	 2.7487e+03	 5.9492e+00	 1.1476e-01	 3.4314e+02	 2.7701e+03	-8.8895e+01	 3.0976e+07	 5.9751e+05	-5.1842e+01
 7.5938e+02	 2.7487e+03	 5.9234e+00	 1.3507e-01	 3.4315e+02	 2.7728e+03	-8.8694e+01	 1.7545e+07	 4.0008e+05	-4.3854e+01
 1.1391e+03	 2.7487e+03	 5.8930e+00	 1.6003e-01	 3.4315e+02	 2.7754e+03	-8.8445e+01	 9.8726e+06	 2.6809e+05	-3.6825e+01
 1.7086e+03	 2.7487e+03	 5.8565e+00	 1.9128e-01	 3.4314e+02	 2.7779e+03	-8.8129e+01	 5.5063e+06	 1.7984e+05	-3.0617e+01
 2.5629e+03	 2.7487e+03	 5.8134e+00	 2.3028e-01	 3.4314e+02	 2.7806e+03	-8.7732e+01	 3.0491e+06	 1.2078e+05	-2.5245e+01
 3.8443e+03	 2.7487e+03	 5.7607e+00	 2.7830e-01	 3.4314e+02	 2.7832e+03	-8.7234e+01	 1.6820e+06	 8.1259e+04	-2.0699e+01
 5.7665e+03	 2.7487e+03	 5.6963e+00	 3.3723e-01	 3.4314e+02	 2.7856e+03	-8.6612e+01	 9.2539e+05	 5.4785e+04	-1.6891e+01
 8.6498e+03	 2.7487e+03	 5.6156e+00	 4.0926e-01	 3.4314e+02	 2.7883e+03	-8.5832e+01	 5.0835e+05	 3.7048e+04	-1.3721e+01
 1.2975e+04	 2.7487e+03	 5.5130e+00	 4.9530e-01	 3.4314e+02	 2.7908e+03	-8.4866e+01	 2.8003e+05	 2.5159e+04	-1.1131e+01
 1.9462e+04	 2.7487e+03	 5.3804e+00	 5.9376e-01	 3.4314e+02	 2.7936e+03	-8.3703e+01	 1.5573e+05	 1.7186e+04	-9.0616e+00
 2.9193e+04	 2.7487e+03	 5.2084e+00	 6.9875e-01	 3.4314e+02	 2.7962e+03	-8.2359e+01	 8.8220e+04	 1.1835e+04	-7.4539e+00
 4.3789e+04	 2.7487e+03	 4.9901e+00	 7.9514e-01	 3.4314e+02	 2.7990e+03	-8.0946e+01	 5.1684e+04	 8.2355e+03	-6.2758e+00
 6.5684e+04	 2.7487e+03	 4.7269e+00	 8.5928e-01	 3.4314e+02	 2.8014e+03	-7.9697e+01	 3.1884e+04	 5.7961e+03	-5.5010e+00
 9.8526e+04	 2.7487e+03	 4.4506e+00	 8.6863e-01	 3.4315e+02	 2.8041e+03	-7.8956e+01	 2.1027e+04	 4.1039e+03	-5.1237e+00
 1.4779e+05	 2.7487e+03	 4.1771e+00	 8.1608e-01	 3.4314e+02	 2.8066e+03	-7.8945e+01	 1.4921e+04	 2.9151e+03	-5.1185e+00
 2.2168e+05	 2.7487e+03	 3.9479e+00	 7.2291e-01	 3.4314e+02	 2.8092e+03	-7.9623e+01	 1.1229e+04	 2.0562e+03	-5.4611e+00
 3.3253e+05	 2.7487e+03	 3.7706e+00	 6.1921e-01	 3.4314e+02	 2.8118e+03	-8.0674e+01	 8.7399e+03	 1.4353e+03	-6.0894e+00
 4.9879e+05	 2.7487e+03	-2.1490e+00	 4.7207e+01	 3.4314e+02	 2.8144e+03	 2.6064e+00	 7.6427e+01	-1.6789e+03	 4.5522e-02
 7.4818e+05	 2.7487e+03	 3.5753e+00	 3.4729e-01	 3.4315e+02	 2.8211e+03	-8.4452e+01	 6.9258e+03	 6.7275e+02	-1.0295e+01
 9.0000e+05	 2.7487e+03	 3.5378e+00	 3.0927e-01	 3.4315e+02	 2.8289e+03	-8.5004e+01	 6.4653e+03	 5.6518e+02	-1.1439e+01
 1.0000e+02	 2.8262e+03	 6.0222e+00	 6.9071e-02	 3.4315e+02	 2.8371e+03	-8.9343e+01	 2.6054e+08	 2.9882e+06	-8.7188e+01
 1.5000e+02	 2.8262e+03	 6.0044e+00	 7.6241e-02	 3.4316e+02	 2.8396e+03	-8.9273e+01	 1.5736e+08	 1.9981e+06	-7.8755e+01
 2.2500e+02	 2.8262e+03	 5.9890e+00	 8.6959e-02	 3.4316e+02	 2.8420e+03	-8.9168e+01	 9.1975e+07	 1.3355e+06	-6.8871e+01
 3.3750e+02	 2.8262e+03	 5.9692e+00	 9.9831e-02	 3.4315e+02	 2.8446e+03	-8.9042e+01	 5.3411e+07	 8.9325e+05	-5.9794e+01
 5.0625e+02	 2.8262e+03	 5.9466e+00	 1.1612e-01	 3.4315e+02	 2.8471e+03	-8.8881e+01	 3.0614e+07	 5.9778e+05	-5.1212e+01
 7.5938e+02	 2.8262e+03	 5.9201e+00	 1.3644e-01	 3.4316e+02	 2.8499e+03	-8.8680e+01	 1.7369e+07	 4.0030e+05	-4.3391e+01
 1.1391e+03	 2.8262e+03	 5.8894e+00	 1.6145e-01	 3.4315e+02	 2.8523e+03	-8.8430e+01	 9.7855e+06	 2.6825e+05	-3.6478e+01
 1.7086e+03	 2.8262e+03	 5.8527e+00	 1.9295e-01	 3.4316e+02	 2.8549e+03	-8.8112e+01	 5.4587e+06	 1.7996e+05	-3.0333e+01
 2.5629e+03	 2.8262e+03	 5.8090e+00	 2.3194e-01	 3.4316e+02	 2.8575e+03	-8.7714e+01	 3.0274e+06	 1.2088e+05	-2.5046e+01
 3.8443e+03	 2.8262e+03	 5.7560e+00	 2.8004e-01	 3.4315e+02	 2.8599e+03	-8.7215e+01	 1.6716e+06	 8.1325e+04	-2.0554e+01
 5.7665e+03	 2.8262e+03	 5.6908e+00	 3.3917e-01	 3.4315e+02	 2.8626e+03	-8.6589e+01	 9.2011e+05	 5.4838e+04	-1.6779e+01
 8.6498e+03	 2.8262e+03	 5.6095e+00	 4.1101e-01	 3.4315e+02	 2.8652e+03	-8.5809e+01	 5.0619e+05	 3.7089e+04	-1.3648e+01
 1.2975e+04	 2.8262e+03	 5.5061e+00	 4.9647e-01	 3.4315e+02	 2.8680e+03	-8.4848e+01	 2.7937e+05	 2.5190e+04	-1.1091e+01
 1.9462e+04	 2.8262e+03	 5.3733e+00	 5.9450e-01	 3.4315e+02	 2.8706e+03	-8.3687e+01	 1.5554e+05	 1.7209e+04	-9.0384e+00
 2.9193e+04	 2.8262e+03	 5.2010e+00	 6.9847e-01	 3.4315e+02	 2.8732e+03	-8.2351e+01	 8.8256e+04	 1.1852e+04	-7.4462e+00
 4.3789e+04	 2.8262e+03	 4.9827e+00	 7.9382e-01	 3.4315e+02	 2.8757e+03	-8.0948e+01	 5.1770e+04	 8.2477e+03	-6.2769e+00
 6.5684e+04	 2.8262e+03	 4.7204e+00	 8.5703e-01	 3.4315e+02	 2.8781e+03	-7.9710e+01	 3.1968e+04	 5.8040e+03	-5.5079e+00
 9.8526e+04	 2.8262e+03	 4.4453e+00	 8.6604e-01	 3.4315e+02	 2.8809e+03	-7.8976e+01	 2.1090e+04	 4.1088e+03	-5.1329e+00
 1.4779e+05	 2.8262e+03	 4.1727e+00	 8.1375e-01	 3.4315e+02	 2.8833e+03	-7.8965e+01	 1.4963e+04	 2.9181e+03	-5.1278e+00
 2.2168e+05	 2.8262e+03	 3.9443e+00	 7.2110e-01	 3.4316e+02	 2.8858e+03	-7.9640e+01	 1.1257e+04	 2.0581e+03	-5.4699e+00
 3.3253e+05	 2.8262e+03	 3.7676e+00	 6.1773e-01	 3.4315e+02	 2.8884e+03	-8.0689e+01	 8.7608e+03	 1.4364e+03	-6.0990e+00
 4.9879e+05	 2.8262e+03	-2.1388e+00	 4.7169e+01	 3.4315e+02	 2.8911e+03	 2.5962e+00	 7.6489e+01	-1.6869e+03	 4.5343e-02
 7.4818e+05	 2.8262e+03	 3.5723e+00	 3.4791e-01	 3.4315e+02	 2.8979e+03	-8.4437e+01	 6.9135e+03	 6.7331e+02	-1.0268e+01
 9.0000e+05	 2.8262e+03	 3.5352e+00	 3.0781e-01	 3.4315e+02	 2.9056e+03	-8.5024e+01	 6.4960e+03	 5.6560e+02	-1.1485e+01
 1.0000e+02	 2.9029e+03	 6.0205e+00	 6.9885e-02	 3.4315e+02	 2.9138e+03	-8.9335e+01	 2.5751e+08	 2.9891e+06	-8.6149e+01
 1.5000e+02	 2.9029e+03	 6.0048e+00	 7.8818e-02	 3.4315e+02	 2.9162e+03	-8.9248e+01	 1.5221e+08	 1.9979e+06	-7.6185e+01
 2.2500e+02	 2.9029e+03	 5.9869e+00	 8.7785e-02	 3.4315e+02	 2.9189e+03	-8.9160e+01	 9.1110e+07	 1.3359e+06	-6.8199e+01
 3.3750e+02	 2.9029e+03	 5.9668e+00	 1.0097e-01	 3.4314e+02	 2.9215e+03	-8.9031e+01	 5.2810e+07	 8.9361e+05	-5.9097e+01
 5.0625e+02	 2.9029e+03	 5.9438e+00	 1.1722e-01	 3.4314e+02	 2.9242e+03	-8.8870e+01	 3.0326e+07	 5.9805e+05	-5.0708e+01
 7.5938e+02	 2.9029e+03	 5.9172e+00	 1.3785e-01	 3.4315e+02	 2.9268e+03	-8.8665e+01	 1.7191e+07	 4.0049e+05	-4.2924e+01
 1.1391e+03	 2.9029e+03	 5.8858e+00	 1.6319e-01	 3.4315e+02	 2.9295e+03	-8.8412e+01	 9.6814e+06	 2.6842e+05	-3.6068e+01
 1.7086e+03	 2.9029e+03	 5.8487e+00	 1.9466e-01	 3.4315e+02	 2.9321e+03	-8.8094e+01	 5.4107e+06	 1.8008e+05	-3.0046e+01
 2.5629e+03	 2.9029e+03	 5.8045e+00	 2.3376e-01	 3.4314e+02	 2.9349e+03	-8.7694e+01	 3.0038e+06	 1.2097e+05	-2.4831e+01
 3.8443e+03	 2.9029e+03	 5.7509e+00	 2.8209e-01	 3.4314e+02	 2.9373e+03	-8.7192e+01	 1.6594e+06	 8.1398e+04	-2.0386e+01
 5.7665e+03	 2.9029e+03	 5.6850e+00	 3.4121e-01	 3.4314e+02	 2.9398e+03	-8.6565e+01	 9.1460e+05	 5.4895e+04	-1.6661e+01
 8.6498e+03	 2.9029e+03	 5.6030e+00	 4.1297e-01	 3.4315e+02	 2.9424e+03	-8.5785e+01	 5.0379e+05	 3.7132e+04	-1.3568e+01
 1.2975e+04	 2.9029e+03	 5.4988e+00	 4.9802e-01	 3.4314e+02	 2.9450e+03	-8.4825e+01	 2.7850e+05	 2.5224e+04	-1.1041e+01
 1.9462e+04	 2.9029e+03	 5.3652e+00	 5.9546e-01	 3.4314e+02	 2.9478e+03	-8.3667e+01	 1.5528e+05	 1.7234e+04	-9.0101e+00
 2.9193e+04	 2.9029e+03	 5.1928e+00	 6.9829e-01	 3.4314e+02	 2.9503e+03	-8.2341e+01	 8.8279e+04	 1.1871e+04	-7.4365e+00
 4.3789e+04	 2.9029e+03	 4.9747e+00	 7.9251e-01	 3.4314e+02	 2.9531e+03	-8.0948e+01	 5.1856e+04	 8.2610e+03	-6.2772e+00
 6.5684e+04	 2.9029e+03	 4.7132e+00	 8.5479e-01	 3.4314e+02	 2.9556e+03	-7.9721e+01	 3.2052e+04	 5.8128e+03	-5.5139e+00
 9.8526e+04	 2.9029e+03	 4.4393e+00	 8.6348e-01	 3.4315e+02	 2.9581e+03	-7.8993e+01	 2.1153e+04	 4.1143e+03	-5.1412e+00
 1.4779e+05	 2.9029e+03	 4.1681e+00	 8.1120e-01	 3.4315e+02	 2.9606e+03	-7.8987e+01	 1.5011e+04	 2.9214e+03	-5.1381e+00
 2.2168e+05	 2.9029e+03	 3.9404e+00	 7.1886e-01	 3.4315e+02	 2.9635e+03	-7.9661e+01	 1.1293e+04	 2.0601e+03	-5.4815e+00
 3.3253e+05	 2.9029e+03	 3.7641e+00	 6.1619e-01	 3.4315e+02	 2.9660e+03	-8.0703e+01	 8.7827e+03	 1.4377e+03	-6.1087e+00
 4.9879e+05	 2.9029e+03	-2.1279e+00	 4.7129e+01	 3.4315e+02	 2.9688e+03	 2.5852e+00	 7.6554e+01	-1.6955e+03	 4.5150e-02
 7.4818e+05	 2.9029e+03	 3.5695e+00	 3.4499e-01	 3.4314e+02	 2.9754e+03	-8.4480e+01	 6.9720e+03	 6.7383e+02	-1.0347e+01
 9.0000e+05	 2.9029e+03	 3.5323e+00	 3.0688e-01	 3.4315e+02	 2.9829e+03	-8.5035e+01	 6.5156e+03	 5.6607e+02	-1.1510e+01
 1.0000e+02	 2.9802e+03	 6.0188e+00	 7.0423e-02	 3.4315e+02	 2.9913e+03	-8.9330e+01	 2.5554e+08	 2.9899e+06	-8.5466e+01
 1.5000e+02	 2.9802e+03	 6.0025e+00	 7.7174e-02	 3.4315e+02	 2.9937e+03	-8.9263e+01	 1.5546e+08	 1.9987e+06	-7.7779e+01
 2.2500e+02	 2.9802e+03	 5.9845e+00	 8.8817e-02	 3.4316e+02	 2.9964e+03	-8.9150e+01	 9.0052e+07	 1.3365e+06	-6.7381e+01
 3.3750e+02	 2.9802e+03	 5.9643e+00	 1.0198e-01	 3.4316e+02	 2.9989e+03	-8.9020e+01	 5.2286e+07	 8.9399e+05	-5.8486e+01
 5.0625e+02	 2.9802e+03	 5.9412e+00	 1.1836e-01	 3.4315e+02	 3.0014e+03	-8.8859e+01	 3.0032e+07	 5.9831e+05	-5.0194e+01
 7.5938e+02	 2.9802e+03	 5.9142e+00	 1.3900e-01	 3.4316e+02	 3.0040e+03	-8.8654e+01	 1.7049e+07	 4.0070e+05	-4.2547e+01
 1.1391e+03	 2.9802e+03	 5.8823e+00	 1.6474e-01	 3.4316e+02	 3.0066e+03	-8.8396e+01	 9.5903e+06	 2.6858e+05	-3.5707e+01
 1.7086e+03	 2.9802e+03	 5.8452e+00	 1.9629e-01	 3.4316e+02	 3.0093e+03	-8.8077e+01	 5.3658e+06	 1.8019e+05	-2.9779e+01
 2.5629e+03	 2.9802e+03	 5.8004e+00	 2.3555e-01	 3.4316e+02	 3.0119e+03	-8.7675e+01	 2.9810e+06	 1.2105e+05	-2.4625e+01
 3.8443e+03	 2.9802e+03	 5.7463e+00	 2.8378e-01	 3.4315e+02	 3.0146e+03	-8.7173e+01	 1.6495e+06	 8.1463e+04	-2.0249e+01
 5.7665e+03	 2.9802e+03	 5.6798e+00	 3.4288e-01	 3.4316e+02	 3.0170e+03	-8.6545e+01	 9.1016e+05	 5.4944e+04	-1.6565e+01
 8.6498e+03	 2.9802e+03	 5.5971e+00	 4.1449e-01	 3.4316e+02	 3.0196e+03	-8.5765e+01	 5.0194e+05	 3.7171e+04	-1.3504e+01
 1.2975e+04	 2.9802e+03	 5.4922e+00	 4.9932e-01	 3.4316e+02	 3.0222e+03	-8.4805e+01	 2.7778e+05	 2.5254e+04	-1.0999e+01
 1.9462e+04	 2.9802e+03	 5.3580e+00	 5.9592e-01	 3.4315e+02	 3.0251e+03	-8.3654e+01	 1.5517e+05	 1.7257e+04	-8.9912e+00
 2.9193e+04	 2.9802e+03	 5.1853e+00	 6.9814e-01	 3.4315e+02	 3.0277e+03	-8.2332e+01	 8.8297e+04	 1.1888e+04	-7.4273e+00
 4.3789e+04	 2.9802e+03	 4.9675e+00	 7.9122e-01	 3.4315e+02	 3.0301e+03	-8.0950e+01	 5.1940e+04	 8.2730e+03	-6.2783e+00
 6.5684e+04	 2.9802e+03	 4.7066e+00	 8.5272e-01	 3.4315e+02	 3.0326e+03	-7.9731e+01	 3.2129e+04	 5.8211e+03	-5.5195e+00
 9.8526e+04	 2.9802e+03	 4.4339e+00	 8.6093e-01	 3.4315e+02	 3.0352e+03	-7.9011e+01	 2.1215e+04	 4.1194e+03	-5.1501e+00
 1.4779e+05	 2.9802e+03	 4.1636e+00	 8.0881e-01	 3.4315e+02	 3.0379e+03	-7.9007e+01	 1.5055e+04	 2.9246e+03	-5.1478e+00
 2.2168e+05	 2.9802e+03	 3.9366e+00	 7.1682e-01	 3.4316e+02	 3.0404e+03	-7.9680e+01	 1.1325e+04	 2.0621e+03	-5.4918e+00
 3.3253e+05	 2.9802e+03	 3.7610e+00	 6.1446e-01	 3.4315e+02	 3.0431e+03	-8.0721e+01	 8.8074e+03	 1.4389e+03	-6.1208e+00
 4.9879e+05	 2.9802e+03	-2.1163e+00	 4.7090e+01	 3.4315e+02	 3.0460e+03	 2.5732e+00	 7.6617e+01	-1.7048e+03	 4.4941e-02
 7.4818e+05	 2.9802e+03	 3.5668e+00	 3.4426e-01	 3.4316e+02	 3.0528e+03	-8.4487e+01	 6.9867e+03	 6.7435e+02	-1.0361e+01
 9.0000e+05	 2.9802e+03	 3.5296e+00	 3.0562e-01	 3.4315e+02	 3.0605e+03	-8.5051e+01	 6.5426e+03	 5.6650e+02	-1.1549e+01
 1.0000e+02	 3.0577e+03	 6.0168e+00	 7.1185e-02	 3.4315e+02	 3.0686e+03	-8.9322e+01	 2.5280e+08	 2.9909e+06	-8.4523e+01
 1.5000e+02	 3.0577e+03	 5.9979e+00	 7.7357e-02	 3.4315e+02	 3.0711e+03	-8.9261e+01	 1.5509e+08	 2.0002e+06	-7.7535e+01
 2.2500e+02	 3.0577e+03	 5.9824e+00	 8.9686e-02	 3.4315e+02	 3.0739e+03	-8.9141e+01	 8.9179e+07	 1.3369e+06	-6.6704e+01
 3.3750e+02	 3.0577e+03	 5.9619e+00	 1.0308e-01	 3.4315e+02	 3.0764e+03	-8.9009e+01	 5.1728e+07	 8.9435e+05	-5.7839e+01
 5.0625e+02	 3.0577e+03	 5.9383e+00	 1.1973e-01	 3.4315e+02	 3.0791e+03	-8.8845e+01	 2.9689e+07	 5.9860e+05	-4.9597e+01
 7.5938e+02	 3.0577e+03	 5.9112e+00	 1.4053e-01	 3.4315e+02	 3.0818e+03	-8.8638e+01	 1.6864e+07	 4.0090e+05	-4.2064e+01
 1.1391e+03	 3.0577e+03	 5.8793e+00	 1.6628e-01	 3.4315e+02	 3.0844e+03	-8.8380e+01	 9.5011e+06	 2.6872e+05	-3.5357e+01
 1.7086e+03	 3.0577e+03	 5.8410e+00	 1.9812e-01	 3.4314e+02	 3.0870e+03	-8.8057e+01	 5.3162e+06	 1.8032e+05	-2.9482e+01
 2.5629e+03	 3.0577e+03	 5.7961e+00	 2.3742e-01	 3.4314e+02	 3.0896e+03	-8.7654e+01	 2.9575e+06	 1.2114e+05	-2.4413e+01
 3.8443e+03	 3.0577e+03	 5.7411e+00	 2.8594e-01	 3.4315e+02	 3.0922e+03	-8.7149e+01	 1.6371e+06	 8.1536e+04	-2.0078e+01
 5.7665e+03	 3.0577e+03	 5.6741e+00	 3.4497e-01	 3.4315e+02	 3.0947e+03	-8.6521e+01	 9.0464e+05	 5.5000e+04	-1.6448e+01
 8.6498e+03	 3.0577e+03	 5.5906e+00	 4.1649e-01	 3.4314e+02	 3.0973e+03	-8.5739e+01	 4.9953e+05	 3.7214e+04	-1.3423e+01
 1.2975e+04	 3.0577e+03	 5.4849e+00	 5.0094e-01	 3.4315e+02	 3.0998e+03	-8.4782e+01	 2.7688e+05	 2.5288e+04	-1.0949e+01
 1.9462e+04	 3.0577e+03	 5.3503e+00	 5.9684e-01	 3.4315e+02	 3.1026e+03	-8.3635e+01	 1.5493e+05	 1.7283e+04	-8.9643e+00
 2.9193e+04	 3.0577e+03	 5.1773e+00	 6.9818e-01	 3.4315e+02	 3.1052e+03	-8.2320e+01	 8.8292e+04	 1.1907e+04	-7.4153e+00
 4.3789e+04	 3.0577e+03	 4.9596e+00	 7.8999e-01	 3.4315e+02	 3.1079e+03	-8.0950e+01	 5.2021e+04	 8.2862e+03	-6.2780e+00
 6.5684e+04	 3.0577e+03	 4.6995e+00	 8.5062e-01	 3.4315e+02	 3.1103e+03	-7.9740e+01	 3.2209e+04	 5.8299e+03	-5.5248e+00
 9.8526e+04	 3.0577e+03	 4.4278e+00	 8.5835e-01	 3.4315e+02	 3.1131e+03	-7.9029e+01	 2.1279e+04	 4.1250e+03	-5.1586e+00
 1.4779e+05	 3.0577e+03	 4.1586e+00	 8.0621e-01	 3.4315e+02	 3.1156e+03	-7.9028e+01	 1.5103e+04	 2.9280e+03	-5.1582e+00
 2.2168e+05	 3.0577e+03	 3.9327e+00	 7.1462e-01	 3.4316e+02	 3.1184e+03	-7.9701e+01	 1.1360e+04	 2.0642e+03	-5.5032e+00
 3.3253e+05	 3.0577e+03	 3.7577e+00	 6.1290e-01	 3.4315e+02	 3.1209e+03	-8.0736e+01	 8.8299e+03	 1.4402e+03	-6.1310e+00
 4.9879e+05	 3.0577e+03	-2.1040e+00	 4.7049e+01	 3.4315e+02	 3.1238e+03	 2.5605e+00	 7.6683e+01	-1.7148e+03	 4.4719e-02
 7.4818e+05	 3.0577e+03	 3.5634e+00	 3.4683e-01	 3.4314e+02	 3.1304e+03	-8.4441e+01	 6.9350e+03	 6.7499e+02	-1.0274e+01
 9.0000e+05	 3.0577e+03	 3.5265e+00	 3.0663e-01	 3.4315e+02	 3.1379e+03	-8.5031e+01	 6.5209e+03	 5.6701e+02	-1.1501e+01
 1.0000e+02	 3.1352e+03	 6.0149e+00	 7.1558e-02	 3.4315e+02	 3.1461e+03	-8.9318e+01	 2.5148e+08	 2.9918e+06	-8.4056e+01
 1.5000e+02	 3.1352e+03	 5.9988e+00	 7.8633e-02	 3.4315e+02	 3.1486e+03	-8.9249e+01	 1.5257e+08	 1.9999e+06	-7.6288e+01
 2.2500e+02	 3.1352e+03	 5.9802e+00	 9.0498e-02	 3.4315e+02	 3.1510e+03	-8.9133e+01	 8.8379e+07	 1.3374e+06	-6.6081e+01
 3.3750e+02	 3.1352e+03	 5.9594e+00	 1.0390e-01	 3.4315e+02	 3.1538e+03	-8.9001e+01	 5.1321e+07	 8.9473e+05	-5.7359e+01
 5.0625e+02	 3.1352e+03	 5.9359e+00	 1.2063e-01	 3.4315e+02	 3.1562e+03	-8.8836e+01	 2.9467e+07	 5.9885e+05	-4.9206e+01
 7.5938e+02	 3.1352e+03	 5.9080e+00	 1.4180e-01	 3.4315e+02	 3.1589e+03	-8.8625e+01	 1.6712e+07	 4.0112e+05	-4.1664e+01
 1.1391e+03	 3.1352e+03	 5.8757e+00	 1.6753e-01	 3.4315e+02	 3.1613e+03	-8.8367e+01	 9.4302e+06	 2.6888e+05	-3.5072e+01
 1.7086e+03	 3.1352e+03	 5.8372e+00	 1.9980e-01	 3.4314e+02	 3.1639e+03	-8.8040e+01	 5.2716e+06	 1.8044e+05	-2.9216e+01
 2.5629e+03	 3.1352e+03	 5.7917e+00	 2.3925e-01	 3.4315e+02	 3.1664e+03	-8.7634e+01	 2.9348e+06	 1.2124e+05	-2.4208e+01
 3.8443e+03	 3.1352e+03	 5.7364e+00	 2.8776e-01	 3.4314e+02	 3.1689e+03	-8.7128e+01	 1.6268e+06	 8.1603e+04	-1.9935e+01
 5.7665e+03	 3.1352e+03	 5.6686e+00	 3.4690e-01	 3.4315e+02	 3.1716e+03	-8.6498e+01	 8.9960e+05	 5.5053e+04	-1.6341e+01
 8.6498e+03	 3.1352e+03	 5.5845e+00	 4.1821e-01	 3.4315e+02	 3.1742e+03	-8.5717e+01	 4.9747e+05	 3.7255e+04	-1.3353e+01
 1.2975e+04	 3.1352e+03	 5.4781e+00	 5.0224e-01	 3.4315e+02	 3.1769e+03	-8.4762e+01	 2.7616e+05	 2.5319e+04	-1.0907e+01
 1.9462e+04	 3.1352e+03	 5.3430e+00	 5.9755e-01	 3.4315e+02	 3.1795e+03	-8.3619e+01	 1.5474e+05	 1.7306e+04	-8.9416e+00
 2.9193e+04	 3.1352e+03	 5.1699e+00	 6.9775e-01	 3.4316e+02	 3.1822e+03	-8.2314e+01	 8.8347e+04	 1.1924e+04	-7.4094e+00
 4.3789e+04	 3.1352e+03	 4.9525e+00	 7.8889e-01	 3.4316e+02	 3.1846e+03	-8.0949e+01	 5.2094e+04	 8.2981e+03	-6.2778e+00
 6.5684e+04	 3.1352e+03	 4.6930e+00	 8.4856e-01	 3.4315e+02	 3.1871e+03	-7.9751e+01	 3.2287e+04	 5.8380e+03	-5.5305e+00
 9.8526e+04	 3.1352e+03	 4.4225e+00	 8.5590e-01	 3.4316e+02	 3.1898e+03	-7.9047e+01	 2.1340e+04	 4.1300e+03	-5.1670e+00
 1.4779e+05	 3.1352e+03	 4.1544e+00	 8.0391e-01	 3.4315e+02	 3.1922e+03	-7.9048e+01	 1.5147e+04	 2.9310e+03	-5.1678e+00
 2.2168e+05	 3.1352e+03	 3.9293e+00	 7.1277e-01	 3.4315e+02	 3.1949e+03	-7.9718e+01	 1.1389e+04	 2.0659e+03	-5.5127e+00
 3.3253e+05	 3.1352e+03	 3.7546e+00	 6.1144e-01	 3.4316e+02	 3.1974e+03	-8.0750e+01	 8.8509e+03	 1.4414e+03	-6.1405e+00
 4.9879e+05	 3.1352e+03	-2.0934e+00	 4.7012e+01	 3.4315e+02	 3.2001e+03	 2.5496e+00	 7.6744e+01	-1.7235e+03	 4.4528e-02
 7.4818e+05	 3.1352e+03	 3.5605e+00	 3.4838e-01	 3.4316e+02	 3.2069e+03	-8.4412e+01	 6.9040e+03	 6.7554e+02	-1.0220e+01
 9.0000e+05	 3.1352e+03	 3.5236e+00	 3.0723e-01	 3.4316e+02	 3.2144e+03	-8.5017e+01	 6.5083e+03	 5.6747e+02	-1.1469e+01
 1.0000e+02	 3.2117e+03	 6.0131e+00	 7.2233e-02	 3.4315e+02	 3.2228e+03	-8.9312e+01	 2.4914e+08	 2.9927e+06	-8.3247e+01
 1.5000e+02	 3.2117e+03	 5.9973e+00	 8.0112e-02	 3.4315e+02	 3.2252e+03	-8.9235e+01	 1.4975e+08	 2.0004e+06	-7.4861e+01
 2.2500e+02	 3.2117e+03	 5.9779e+00	 9.1383e-02	 3.4315e+02	 3.2279e+03	-8.9124e+01	 8.7523e+07	 1.3379e+06	-6.5416e+01
 3.3750e+02	 3.2117e+03	 5.9571e+00	 1.0493e-01	 3.4315e+02	 3.2305e+03	-8.8991e+01	 5.0818e+07	 8.9508e+05	-5.6775e+01
 5.0625e+02	 3.2117e+03	 5.9330e+00	 1.2217e-01	 3.4314e+02	 3.2331e+03	-8.8820e+01	 2.9096e+07	 5.9914e+05	-4.8563e+01
 7.5938e+02	 3.2117e+03	 5.9053e+00	 1.4313e-01	 3.4315e+02	 3.2358e+03	-8.8612e+01	 1.6557e+07	 4.0130e+05	-4.1258e+01
 1.1391e+03	 3.2117e+03	 5.8723e+00	 1.6920e-01	 3.4315e+02	 3.2384e+03	-8.8350e+01	 9.3374e+06	 2.6904e+05	-3.4707e+01
 1.7086e+03	 3.2117e+03	 5.8336e+00	 2.0140e-01	 3.4315e+02	 3.2410e+03	-8.8023e+01	 5.2295e+06	 1.8055e+05	-2.8965e+01
 2.5629e+03	 3.2117e+03	 5.7874e+00	 2.4118e-01	 3.4314e+02	 3.2439e+03	-8.7614e+01	 2.9114e+06	 1.2133e+05	-2.3996e+01
 3.8443e+03	 3.2117e+03	 5.7314e+00	 2.8965e-01	 3.4314e+02	 3.2463e+03	-8.7107e+01	 1.6161e+06	 8.1675e+04	-1.9787e+01
 5.7665e+03	 3.2117e+03	 5.6629e+00	 3.4882e-01	 3.4314e+02	 3.2488e+03	-8.6475e+01	 8.9465e+05	 5.5108e+04	-1.6234e+01
 8.6498e+03	 3.2117e+03	 5.5781e+00	 4.1999e-01	 3.4314e+02	 3.2515e+03	-8.5694e+01	 4.9536e+05	 3.7298e+04	-1.3281e+01
