Repository: maxwolters02/bachelor-thesis

File: data/Daten final/PEI5mgmL_90°C_Abs.TXT (part 3 of 9)
PEI 25 kg/mol, 2 mg/ml from Ethanol on B 10 x 15 mm + H 1x1 mm, 70 nm, 30 µm, Absorption, 23.4.2026, 10:30
Diameter[mm] 1.128e+00  Thickness[mm] 1.000e-04  Spacer Capacity[pF] 0.000e+00  Spacer Area[mm^2] 0.000e+00
Fixed value(s) :  AC Volt  [Vrms]=1.000
 Freq. [Hz]	 Time  [s]	 Eps'   	 Eps''  	M Temp [K]	M Time M[s]	  Phi [Deg]	 Zp' [Ohms]	 Zp'' [Ohms]	Tan(Phi) 
 4.3789e+04	 2.1623e+03	 4.9591e+00	 5.7498e-01	 3.6315e+02	 2.2118e+03	-8.3386e+01	 7.1473e+04	 8.2869e+03	-8.6248e+00
 6.5684e+04	 2.1623e+03	 4.8027e+00	 6.1875e-01	 3.6315e+02	 2.2142e+03	-8.2659e+01	 4.4278e+04	 5.7046e+03	-7.7619e+00
 9.8526e+04	 2.1623e+03	 4.6294e+00	 6.6106e-01	 3.6315e+02	 2.2171e+03	-8.1873e+01	 2.7630e+04	 3.9454e+03	-7.0031e+00
 1.4779e+05	 2.1623e+03	 4.4498e+00	 6.9727e-01	 3.6315e+02	 2.2195e+03	-8.1094e+01	 1.7463e+04	 2.7364e+03	-6.3818e+00
 2.2168e+05	 2.1623e+03	 4.2388e+00	 7.1391e-01	 3.6316e+02	 2.2221e+03	-8.0440e+01	 1.1371e+04	 1.9151e+03	-5.9374e+00
 3.3253e+05	 2.1623e+03	 4.0203e+00	 6.9904e-01	 3.6316e+02	 2.2246e+03	-8.0136e+01	 7.7418e+03	 1.3461e+03	-5.7512e+00
 4.9879e+05	 2.1623e+03	-3.4988e+00	 4.9574e+01	 3.6316e+02	 2.2274e+03	 4.0371e+00	 7.2778e+01	-1.0312e+03	 7.0578e-02
 7.4818e+05	 2.1623e+03	 3.6822e+00	 4.9255e-01	 3.6316e+02	 2.2340e+03	-8.2381e+01	 4.8833e+03	 6.5320e+02	-7.4759e+00
 9.0000e+05	 2.1623e+03	 3.6202e+00	 4.4789e-01	 3.6316e+02	 2.2418e+03	-8.2947e+01	 4.4644e+03	 5.5232e+02	-8.0829e+00
 1.0000e+02	 2.2391e+03	 6.0926e+00	 1.3026e-01	 3.6316e+02	 2.2501e+03	-8.8775e+01	 1.3815e+08	 2.9537e+06	-4.6772e+01
 1.5000e+02	 2.2391e+03	 6.0683e+00	 1.4108e-01	 3.6315e+02	 2.2525e+03	-8.8668e+01	 8.5037e+07	 1.9770e+06	-4.3012e+01
 2.2500e+02	 2.2391e+03	 6.0332e+00	 1.5309e-01	 3.6315e+02	 2.2553e+03	-8.8546e+01	 5.2245e+07	 1.3257e+06	-3.9410e+01
 3.3750e+02	 2.2391e+03	 5.9967e+00	 1.7127e-01	 3.6314e+02	 2.2580e+03	-8.8364e+01	 3.1133e+07	 8.8917e+05	-3.5013e+01
 5.0625e+02	 2.2391e+03	 5.9538e+00	 1.9258e-01	 3.6315e+02	 2.2608e+03	-8.8147e+01	 1.8459e+07	 5.9705e+05	-3.0916e+01
 7.5938e+02	 2.2391e+03	 5.9044e+00	 2.1656e-01	 3.6315e+02	 2.2634e+03	-8.7899e+01	 1.0943e+07	 4.0136e+05	-2.7264e+01
 1.1391e+03	 2.2391e+03	 5.8486e+00	 2.4284e-01	 3.6315e+02	 2.2661e+03	-8.7622e+01	 6.5059e+06	 2.7013e+05	-2.4084e+01
 1.7086e+03	 2.2391e+03	 5.7855e+00	 2.7145e-01	 3.6315e+02	 2.2688e+03	-8.7314e+01	 3.8801e+06	 1.8205e+05	-2.1313e+01
 2.5629e+03	 2.2391e+03	 5.7149e+00	 3.0309e-01	 3.6314e+02	 2.2716e+03	-8.6964e+01	 2.3167e+06	 1.2287e+05	-1.8856e+01
 3.8443e+03	 2.2391e+03	 5.6353e+00	 3.3703e-01	 3.6314e+02	 2.2741e+03	-8.6577e+01	 1.3889e+06	 8.3067e+04	-1.6721e+01
 5.7665e+03	 2.2391e+03	 5.5463e+00	 3.7362e-01	 3.6315e+02	 2.2768e+03	-8.6146e+01	 8.3527e+05	 5.6267e+04	-1.4845e+01
 8.6498e+03	 2.2391e+03	 5.4469e+00	 4.1216e-01	 3.6314e+02	 2.2793e+03	-8.5673e+01	 5.0477e+05	 3.8196e+04	-1.3215e+01
 1.2975e+04	 2.2391e+03	 5.3365e+00	 4.5192e-01	 3.6314e+02	 2.2820e+03	-8.5159e+01	 3.0691e+05	 2.5991e+04	-1.1809e+01
 1.9462e+04	 2.2391e+03	 5.2152e+00	 4.9258e-01	 3.6315e+02	 2.2846e+03	-8.4604e+01	 1.8772e+05	 1.7730e+04	-1.0587e+01
 2.9193e+04	 2.2391e+03	 5.0828e+00	 5.3352e-01	 3.6315e+02	 2.2871e+03	-8.4008e+01	 1.1554e+05	 1.2128e+04	-9.5270e+00
 4.3789e+04	 2.2391e+03	 4.9393e+00	 5.7483e-01	 3.6315e+02	 2.2896e+03	-8.3362e+01	 7.1493e+04	 8.3203e+03	-8.5926e+00
 6.5684e+04	 2.2391e+03	 4.7831e+00	 6.1690e-01	 3.6314e+02	 2.2920e+03	-8.2651e+01	 4.4411e+04	 5.7280e+03	-7.7534e+00
 9.8526e+04	 2.2391e+03	 4.6105e+00	 6.5752e-01	 3.6314e+02	 2.2946e+03	-8.1884e+01	 2.7779e+04	 3.9616e+03	-7.0120e+00
 1.4779e+05	 2.2391e+03	 4.4325e+00	 6.9256e-01	 3.6314e+02	 2.2971e+03	-8.1120e+01	 1.7582e+04	 2.7471e+03	-6.4001e+00
 2.2168e+05	 2.2391e+03	 4.2232e+00	 7.0798e-01	 3.6314e+02	 2.2996e+03	-8.0483e+01	 1.1466e+04	 1.9222e+03	-5.9651e+00
 3.3253e+05	 2.2391e+03	 4.0071e+00	 6.9256e-01	 3.6315e+02	 2.3022e+03	-8.0194e+01	 7.8143e+03	 1.3506e+03	-5.7859e+00
 4.9879e+05	 2.2391e+03	-3.4277e+00	 4.9426e+01	 3.6315e+02	 2.3049e+03	 3.9671e+00	 7.2995e+01	-1.0526e+03	 6.9349e-02
 7.4818e+05	 2.2391e+03	 3.6739e+00	 4.8362e-01	 3.6316e+02	 2.3113e+03	-8.2501e+01	 4.9734e+03	 6.5469e+02	-7.5967e+00
 9.0000e+05	 2.2391e+03	 3.6123e+00	 4.4025e-01	 3.6316e+02	 2.3192e+03	-8.3051e+01	 4.5418e+03	 5.5354e+02	-8.2051e+00
 1.0000e+02	 2.3165e+03	 6.0911e+00	 1.3224e-01	 3.6317e+02	 2.3271e+03	-8.8756e+01	 1.3608e+08	 2.9544e+06	-4.6060e+01
 1.5000e+02	 2.3165e+03	 6.0648e+00	 1.3914e-01	 3.6317e+02	 2.3298e+03	-8.8686e+01	 8.6221e+07	 1.9782e+06	-4.3587e+01
 2.2500e+02	 2.3165e+03	 6.0309e+00	 1.5611e-01	 3.6317e+02	 2.3323e+03	-8.8517e+01	 5.1235e+07	 1.3262e+06	-3.8633e+01
 3.3750e+02	 2.3165e+03	 5.9934e+00	 1.7504e-01	 3.6317e+02	 2.3348e+03	-8.8327e+01	 3.0463e+07	 8.8965e+05	-3.4241e+01
 5.0625e+02	 2.3165e+03	 5.9495e+00	 1.9698e-01	 3.6317e+02	 2.3373e+03	-8.8104e+01	 1.8046e+07	 5.9748e+05	-3.0204e+01
 7.5938e+02	 2.3165e+03	 5.8989e+00	 2.2137e-01	 3.6317e+02	 2.3399e+03	-8.7851e+01	 1.0705e+07	 4.0174e+05	-2.6647e+01
 1.1391e+03	 2.3165e+03	 5.8419e+00	 2.4799e-01	 3.6316e+02	 2.3427e+03	-8.7569e+01	 6.3707e+06	 2.7044e+05	-2.3557e+01
 1.7086e+03	 2.3165e+03	 5.7770e+00	 2.7681e-01	 3.6317e+02	 2.3452e+03	-8.7257e+01	 3.8050e+06	 1.8232e+05	-2.0870e+01
 2.5629e+03	 2.3165e+03	 5.7046e+00	 3.0842e-01	 3.6317e+02	 2.3481e+03	-8.6905e+01	 2.2766e+06	 1.2309e+05	-1.8496e+01
 3.8443e+03	 2.3165e+03	 5.6237e+00	 3.4241e-01	 3.6317e+02	 2.3506e+03	-8.6516e+01	 1.3671e+06	 8.3238e+04	-1.6424e+01
 5.7665e+03	 2.3165e+03	 5.5332e+00	 3.7864e-01	 3.6316e+02	 2.3533e+03	-8.6085e+01	 8.2419e+05	 5.6400e+04	-1.4613e+01
 8.6498e+03	 2.3165e+03	 5.4320e+00	 4.1652e-01	 3.6316e+02	 2.3558e+03	-8.5615e+01	 4.9949e+05	 3.8301e+04	-1.3041e+01
 1.2975e+04	 2.3165e+03	 5.3204e+00	 4.5552e-01	 3.6316e+02	 2.3585e+03	-8.5106e+01	 3.0449e+05	 2.6069e+04	-1.1680e+01
 1.9462e+04	 2.3165e+03	 5.1977e+00	 4.9475e-01	 3.6316e+02	 2.3611e+03	-8.4563e+01	 1.8690e+05	 1.7790e+04	-1.0506e+01
 2.9193e+04	 2.3165e+03	 5.0646e+00	 5.3426e-01	 3.6316e+02	 2.3639e+03	-8.3978e+01	 1.1538e+05	 1.2171e+04	-9.4797e+00
 4.3789e+04	 2.3165e+03	 4.9211e+00	 5.7443e-01	 3.6316e+02	 2.3663e+03	-8.3342e+01	 7.1542e+04	 8.3510e+03	-8.5669e+00
 6.5684e+04	 2.3165e+03	 4.7651e+00	 6.1488e-01	 3.6316e+02	 2.3688e+03	-8.2647e+01	 4.4557e+04	 5.7496e+03	-7.7496e+00
 9.8526e+04	 2.3165e+03	 4.5933e+00	 6.5439e-01	 3.6316e+02	 2.3716e+03	-8.1892e+01	 2.7911e+04	 3.9764e+03	-7.0192e+00
 1.4779e+05	 2.3165e+03	 4.4167e+00	 6.8818e-01	 3.6317e+02	 2.3741e+03	-8.1144e+01	 1.7694e+04	 2.7569e+03	-6.4180e+00
 2.2168e+05	 2.3165e+03	 4.2092e+00	 7.0252e-01	 3.6316e+02	 2.3768e+03	-8.0525e+01	 1.1555e+04	 1.9286e+03	-5.9916e+00
 3.3253e+05	 2.3165e+03	 3.9953e+00	 6.8651e-01	 3.6316e+02	 2.3794e+03	-8.0250e+01	 7.8831e+03	 1.3546e+03	-5.8197e+00
 4.9879e+05	 2.3165e+03	-3.3657e+00	 4.9292e+01	 3.6316e+02	 2.3824e+03	 3.9062e+00	 7.3195e+01	-1.0720e+03	 6.8281e-02
 7.4818e+05	 2.3165e+03	 3.6659e+00	 4.7570e-01	 3.6316e+02	 2.3889e+03	-8.2606e+01	 5.0563e+03	 6.5611e+02	-7.7064e+00
 9.0000e+05	 2.3165e+03	 3.6046e+00	 4.3461e-01	 3.6315e+02	 2.3969e+03	-8.3125e+01	 4.6007e+03	 5.5471e+02	-8.2939e+00
 1.0000e+02	 2.3941e+03	 6.0893e+00	 1.3397e-01	 3.6315e+02	 2.4047e+03	-8.8740e+01	 1.3433e+08	 2.9553e+06	-4.5452e+01
 1.5000e+02	 2.3941e+03	 6.0613e+00	 1.4533e-01	 3.6316e+02	 2.4075e+03	-8.8626e+01	 8.2551e+07	 1.9793e+06	-4.1707e+01
 2.2500e+02	 2.3941e+03	 6.0278e+00	 1.5927e-01	 3.6316e+02	 2.4101e+03	-8.8486e+01	 5.0216e+07	 1.3269e+06	-3.7846e+01
 3.3750e+02	 2.3941e+03	 5.9894e+00	 1.7880e-01	 3.6316e+02	 2.4129e+03	-8.8290e+01	 2.9821e+07	 8.9025e+05	-3.3497e+01
 5.0625e+02	 2.3941e+03	 5.9445e+00	 2.0129e-01	 3.6316e+02	 2.4153e+03	-8.8061e+01	 1.7660e+07	 5.9798e+05	-2.9532e+01
 7.5938e+02	 2.3941e+03	 5.8925e+00	 2.2646e-01	 3.6316e+02	 2.4181e+03	-8.7799e+01	 1.0464e+07	 4.0217e+05	-2.6020e+01
 1.1391e+03	 2.3941e+03	 5.8335e+00	 2.5328e-01	 3.6315e+02	 2.4206e+03	-8.7514e+01	 6.2376e+06	 2.7083e+05	-2.3031e+01
 1.7086e+03	 2.3941e+03	 5.7669e+00	 2.8259e-01	 3.6315e+02	 2.4231e+03	-8.7195e+01	 3.7271e+06	 1.8264e+05	-2.0407e+01
 2.5629e+03	 2.3941e+03	 5.6931e+00	 3.1405e-01	 3.6313e+02	 2.4258e+03	-8.6843e+01	 2.2358e+06	 1.2334e+05	-1.8128e+01
 3.8443e+03	 2.3941e+03	 5.6099e+00	 3.4797e-01	 3.6313e+02	 2.4282e+03	-8.6451e+01	 1.3452e+06	 8.3443e+04	-1.6122e+01
 5.7665e+03	 2.3941e+03	 5.5175e+00	 3.8386e-01	 3.6312e+02	 2.4309e+03	-8.6020e+01	 8.1298e+05	 5.6560e+04	-1.4374e+01
 8.6498e+03	 2.3941e+03	 5.4148e+00	 4.2106e-01	 3.6313e+02	 2.4335e+03	-8.5554e+01	 4.9411e+05	 3.8422e+04	-1.2860e+01
 1.2975e+04	 2.3941e+03	 5.3017e+00	 4.5896e-01	 3.6312e+02	 2.4362e+03	-8.5052e+01	 3.0220e+05	 2.6161e+04	-1.1552e+01
 1.9462e+04	 2.3941e+03	 5.1783e+00	 4.9716e-01	 3.6312e+02	 2.4388e+03	-8.4516e+01	 1.8599e+05	 1.7856e+04	-1.0416e+01
 2.9193e+04	 2.3941e+03	 5.0448e+00	 5.3551e-01	 3.6313e+02	 2.4416e+03	-8.3941e+01	 1.1511e+05	 1.2219e+04	-9.4206e+00
 4.3789e+04	 2.3941e+03	 4.9010e+00	 5.7406e-01	 3.6313e+02	 2.4440e+03	-8.3319e+01	 7.1588e+04	 8.3853e+03	-8.5374e+00
 6.5684e+04	 2.3941e+03	 4.7453e+00	 6.1318e-01	 3.6313e+02	 2.4464e+03	-8.2637e+01	 4.4681e+04	 5.7736e+03	-7.7389e+00
 9.8526e+04	 2.3941e+03	 4.5745e+00	 6.5115e-01	 3.6313e+02	 2.4491e+03	-8.1899e+01	 2.8050e+04	 3.9928e+03	-7.0252e+00
 1.4779e+05	 2.3941e+03	 4.3997e+00	 6.8352e-01	 3.6314e+02	 2.4516e+03	-8.1169e+01	 1.7815e+04	 2.7676e+03	-6.4368e+00
 2.2168e+05	 2.3941e+03	 4.1940e+00	 6.9680e-01	 3.6314e+02	 2.4544e+03	-8.0567e+01	 1.1650e+04	 1.9356e+03	-6.0189e+00
 3.3253e+05	 2.3941e+03	 3.9826e+00	 6.8030e-01	 3.6314e+02	 2.4569e+03	-8.0306e+01	 7.9551e+03	 1.3589e+03	-5.8542e+00
 4.9879e+05	 2.3941e+03	-3.2994e+00	 4.9152e+01	 3.6314e+02	 2.4598e+03	 3.8403e+00	 7.3403e+01	-1.0935e+03	 6.7126e-02
 7.4818e+05	 2.3941e+03	 3.6573e+00	 4.7008e-01	 3.6314e+02	 2.4663e+03	-8.2676e+01	 5.1167e+03	 6.5765e+02	-7.7802e+00
 9.0000e+05	 2.3941e+03	 3.5968e+00	 4.2832e-01	 3.6312e+02	 2.4746e+03	-8.3209e+01	 4.6683e+03	 5.5591e+02	-8.3975e+00
 1.0000e+02	 2.4718e+03	 6.0871e+00	 1.3584e-01	 3.6312e+02	 2.4824e+03	-8.8722e+01	 1.3248e+08	 2.9564e+06	-4.4811e+01
 1.5000e+02	 2.4718e+03	 6.0569e+00	 1.4742e-01	 3.6312e+02	 2.4852e+03	-8.8606e+01	 8.1381e+07	 1.9807e+06	-4.1086e+01
 2.2500e+02	 2.4718e+03	 6.0247e+00	 1.6249e-01	 3.6312e+02	 2.4876e+03	-8.8455e+01	 4.9223e+07	 1.3276e+06	-3.7078e+01
 3.3750e+02	 2.4718e+03	 5.9853e+00	 1.8282e-01	 3.6312e+02	 2.4903e+03	-8.8250e+01	 2.9165e+07	 8.9086e+05	-3.2738e+01
 5.0625e+02	 2.4718e+03	 5.9391e+00	 2.0609e-01	 3.6313e+02	 2.4929e+03	-8.8013e+01	 1.7249e+07	 5.9853e+05	-2.8818e+01
 7.5938e+02	 2.4718e+03	 5.8859e+00	 2.3133e-01	 3.6313e+02	 2.4954e+03	-8.7749e+01	 1.0244e+07	 4.0262e+05	-2.5444e+01
 1.1391e+03	 2.4718e+03	 5.8257e+00	 2.5851e-01	 3.6314e+02	 2.4980e+03	-8.7459e+01	 6.1114e+06	 2.7119e+05	-2.2536e+01
 1.7086e+03	 2.4718e+03	 5.7579e+00	 2.8784e-01	 3.6314e+02	 2.5006e+03	-8.7138e+01	 3.6591e+06	 1.8292e+05	-2.0004e+01
 2.5629e+03	 2.4718e+03	 5.6826e+00	 3.1941e-01	 3.6314e+02	 2.5033e+03	-8.6783e+01	 2.1983e+06	 1.2356e+05	-1.7791e+01
 3.8443e+03	 2.4718e+03	 5.5983e+00	 3.5305e-01	 3.6315e+02	 2.5059e+03	-8.6392e+01	 1.3259e+06	 8.3616e+04	-1.5857e+01
 5.7665e+03	 2.4718e+03	 5.5045e+00	 3.8848e-01	 3.6316e+02	 2.5086e+03	-8.5963e+01	 8.0333e+05	 5.6694e+04	-1.4170e+01
 8.6498e+03	 2.4718e+03	 5.4006e+00	 4.2498e-01	 3.6316e+02	 2.5112e+03	-8.5501e+01	 4.8955e+05	 3.8523e+04	-1.2708e+01
 1.2975e+04	 2.4718e+03	 5.2867e+00	 4.6207e-01	 3.6316e+02	 2.5136e+03	-8.5005e+01	 3.0017e+05	 2.6236e+04	-1.1441e+01
 1.9462e+04	 2.4718e+03	 5.1626e+00	 4.9912e-01	 3.6316e+02	 2.5163e+03	-8.4478e+01	 1.8526e+05	 1.7911e+04	-1.0343e+01
 2.9193e+04	 2.4718e+03	 5.0285e+00	 5.3624e-01	 3.6315e+02	 2.5189e+03	-8.3913e+01	 1.1496e+05	 1.2259e+04	-9.3774e+00
 4.3789e+04	 2.4718e+03	 4.8848e+00	 5.7352e-01	 3.6316e+02	 2.5216e+03	-8.3304e+01	 7.1655e+04	 8.4130e+03	-8.5172e+00
 6.5684e+04	 2.4718e+03	 4.7296e+00	 6.1146e-01	 3.6315e+02	 2.5240e+03	-8.2633e+01	 4.4807e+04	 5.7928e+03	-7.7349e+00
 9.8526e+04	 2.4718e+03	 4.5592e+00	 6.4820e-01	 3.6316e+02	 2.5269e+03	-8.1908e+01	 2.8178e+04	 4.0061e+03	-7.0337e+00
 1.4779e+05	 2.4718e+03	 4.3857e+00	 6.7949e-01	 3.6316e+02	 2.5293e+03	-8.1193e+01	 1.7920e+04	 2.7765e+03	-6.4543e+00
 2.2168e+05	 2.4718e+03	 4.1817e+00	 6.9174e-01	 3.6316e+02	 2.5321e+03	-8.0607e+01	 1.1735e+04	 1.9413e+03	-6.0452e+00
 3.3253e+05	 2.4718e+03	 3.9718e+00	 6.7482e-01	 3.6316e+02	 2.5346e+03	-8.0357e+01	 8.0197e+03	 1.3626e+03	-5.8858e+00
 4.9879e+05	 2.4718e+03	-3.2431e+00	 4.9032e+01	 3.6315e+02	 2.5374e+03	 3.7841e+00	 7.3582e+01	-1.1125e+03	 6.6142e-02
 7.4818e+05	 2.4718e+03	 3.6495e+00	 4.6726e-01	 3.6314e+02	 2.5441e+03	-8.2704e+01	 5.1476e+03	 6.5906e+02	-7.8104e+00
 9.0000e+05	 2.4718e+03	 3.5899e+00	 4.2593e-01	 3.6314e+02	 2.5516e+03	-8.3234e+01	 4.6945e+03	 5.5699e+02	-8.4283e+00
 1.0000e+02	 2.5489e+03	 6.0864e+00	 1.3741e-01	 3.6316e+02	 2.5594e+03	-8.8707e+01	 1.3096e+08	 2.9567e+06	-4.4292e+01
 1.5000e+02	 2.5489e+03	 6.0562e+00	 1.4970e-01	 3.6316e+02	 2.5620e+03	-8.8584e+01	 8.0141e+07	 1.9810e+06	-4.0455e+01
 2.2500e+02	 2.5489e+03	 6.0228e+00	 1.6512e-01	 3.6317e+02	 2.5645e+03	-8.8430e+01	 4.8437e+07	 1.3280e+06	-3.6475e+01
 3.3750e+02	 2.5489e+03	 5.9826e+00	 1.8602e-01	 3.6316e+02	 2.5673e+03	-8.8219e+01	 2.8665e+07	 8.9127e+05	-3.2162e+01
 5.0625e+02	 2.5489e+03	 5.9355e+00	 2.0973e-01	 3.6317e+02	 2.5698e+03	-8.7976e+01	 1.6949e+07	 5.9889e+05	-2.8301e+01
 7.5938e+02	 2.5489e+03	 5.8809e+00	 2.3566e-01	 3.6317e+02	 2.5726e+03	-8.7705e+01	 1.0056e+07	 4.0297e+05	-2.4955e+01
 1.1391e+03	 2.5489e+03	 5.8195e+00	 2.6335e-01	 3.6317e+02	 2.5751e+03	-8.7409e+01	 5.9990e+06	 2.7148e+05	-2.2098e+01
 1.7086e+03	 2.5489e+03	 5.7504e+00	 2.9269e-01	 3.6317e+02	 2.5779e+03	-8.7086e+01	 3.5985e+06	 1.8316e+05	-1.9647e+01
 2.5629e+03	 2.5489e+03	 5.6731e+00	 3.2459e-01	 3.6317e+02	 2.5804e+03	-8.6725e+01	 2.1633e+06	 1.2377e+05	-1.7478e+01
 3.8443e+03	 2.5489e+03	 5.5873e+00	 3.5789e-01	 3.6318e+02	 2.5829e+03	-8.6335e+01	 1.3080e+06	 8.3780e+04	-1.5612e+01
 5.7665e+03	 2.5489e+03	 5.4920e+00	 3.9292e-01	 3.6317e+02	 2.5855e+03	-8.5908e+01	 7.9424e+05	 5.6824e+04	-1.3977e+01
 8.6498e+03	 2.5489e+03	 5.3866e+00	 4.2872e-01	 3.6317e+02	 2.5881e+03	-8.5449e+01	 4.8527e+05	 3.8623e+04	-1.2564e+01
 1.2975e+04	 2.5489e+03	 5.2713e+00	 4.6492e-01	 3.6316e+02	 2.5908e+03	-8.4960e+01	 2.9833e+05	 2.6312e+04	-1.1338e+01
 1.9462e+04	 2.5489e+03	 5.1462e+00	 5.0089e-01	 3.6316e+02	 2.5934e+03	-8.4441e+01	 1.8460e+05	 1.7968e+04	-1.0274e+01
 2.9193e+04	 2.5489e+03	 5.0116e+00	 5.3668e-01	 3.6316e+02	 2.5961e+03	-8.3888e+01	 1.1486e+05	 1.2300e+04	-9.3382e+00
 4.3789e+04	 2.5489e+03	 4.8678e+00	 5.7283e-01	 3.6316e+02	 2.5985e+03	-8.3288e+01	 7.1742e+04	 8.4424e+03	-8.4978e+00
 6.5684e+04	 2.5489e+03	 4.7128e+00	 6.0983e-01	 3.6316e+02	 2.6009e+03	-8.2627e+01	 4.4926e+04	 5.8134e+03	-7.7281e+00
 9.8526e+04	 2.5489e+03	 4.5579e+00	 6.4640e-01	 3.6316e+02	 2.6036e+03	-8.1928e+01	 2.8257e+04	 4.0073e+03	-7.0512e+00
 1.4779e+05	 2.5489e+03	 4.3705e+00	 6.7530e-01	 3.6315e+02	 2.6060e+03	-8.1216e+01	 1.8031e+04	 2.7861e+03	-6.4719e+00
 2.2168e+05	 2.5489e+03	 4.1680e+00	 6.8666e-01	 3.6315e+02	 2.6086e+03	-8.0645e+01	 1.1822e+04	 1.9476e+03	-6.0700e+00
 3.3253e+05	 2.5489e+03	 3.9602e+00	 6.6909e-01	 3.6314e+02	 2.6111e+03	-8.0410e+01	 8.0883e+03	 1.3665e+03	-5.9188e+00
 4.9879e+05	 2.5489e+03	-3.1824e+00	 4.8903e+01	 3.6314e+02	 2.6137e+03	 3.7233e+00	 7.3776e+01	-1.1337e+03	 6.5076e-02
 7.4818e+05	 2.5489e+03	 3.6411e+00	 4.6683e-01	 3.6315e+02	 2.6203e+03	-8.2694e+01	 5.1523e+03	 6.6058e+02	-7.7997e+00
 9.0000e+05	 2.5489e+03	 3.5822e+00	 4.2433e-01	 3.6315e+02	 2.6279e+03	-8.3245e+01	 4.7122e+03	 5.5818e+02	-8.4420e+00
 1.0000e+02	 2.6252e+03	 6.0847e+00	 1.3923e-01	 3.6316e+02	 2.6362e+03	-8.8689e+01	 1.2925e+08	 2.9576e+06	-4.3701e+01
 1.5000e+02	 2.6252e+03	 6.0565e+00	 1.5360e-01	 3.6315e+02	 2.6388e+03	-8.8547e+01	 7.8108e+07	 1.9809e+06	-3.9431e+01
 2.2500e+02	 2.6252e+03	 6.0198e+00	 1.6830e-01	 3.6316e+02	 2.6412e+03	-8.8399e+01	 4.7522e+07	 1.3286e+06	-3.5768e+01
 3.3750e+02	 2.6252e+03	 5.9788e+00	 1.8985e-01	 3.6315e+02	 2.6438e+03	-8.8181e+01	 2.8086e+07	 8.9183e+05	-3.1493e+01
 5.0625e+02	 2.6252e+03	 5.9303e+00	 2.1425e-01	 3.6315e+02	 2.6462e+03	-8.7931e+01	 1.6592e+07	 5.9941e+05	-2.7680e+01
 7.5938e+02	 2.6252e+03	 5.8745e+00	 2.4045e-01	 3.6316e+02	 2.6488e+03	-8.7656e+01	 9.8555e+06	 4.0340e+05	-2.4431e+01
 1.1391e+03	 2.6252e+03	 5.8113e+00	 2.6822e-01	 3.6315e+02	 2.6512e+03	-8.7357e+01	 5.8903e+06	 2.7186e+05	-2.1666e+01
 1.7086e+03	 2.6252e+03	 5.7407e+00	 2.9805e-01	 3.6315e+02	 2.6541e+03	-8.7028e+01	 3.5338e+06	 1.8347e+05	-1.9261e+01
 2.5629e+03	 2.6252e+03	 5.6620e+00	 3.2951e-01	 3.6316e+02	 2.6567e+03	-8.6669e+01	 2.1309e+06	 1.2401e+05	-1.7183e+01
 3.8443e+03	 2.6252e+03	 5.5748e+00	 3.6268e-01	 3.6317e+02	 2.6594e+03	-8.6278e+01	 1.2907e+06	 8.3969e+04	-1.5371e+01
 5.7665e+03	 2.6252e+03	 5.4781e+00	 3.9720e-01	 3.6317e+02	 2.6618e+03	-8.5853e+01	 7.8568e+05	 5.6967e+04	-1.3792e+01
 8.6498e+03	 2.6252e+03	 5.3716e+00	 4.3238e-01	 3.6318e+02	 2.6644e+03	-8.5398e+01	 4.8117e+05	 3.8731e+04	-1.2423e+01
 1.2975e+04	 2.6252e+03	 5.2555e+00	 4.6769e-01	 3.6317e+02	 2.6670e+03	-8.4915e+01	 2.9656e+05	 2.6391e+04	-1.1237e+01
 1.9462e+04	 2.6252e+03	 5.1298e+00	 5.0248e-01	 3.6318e+02	 2.6696e+03	-8.4406e+01	 1.8402e+05	 1.8025e+04	-1.0209e+01
 2.9193e+04	 2.6252e+03	 4.9950e+00	 5.3712e-01	 3.6317e+02	 2.6724e+03	-8.3863e+01	 1.1477e+05	 1.2341e+04	-9.2997e+00
 4.3789e+04	 2.6252e+03	 4.8513e+00	 5.7225e-01	 3.6318e+02	 2.6748e+03	-8.3273e+01	 7.1815e+04	 8.4712e+03	-8.4776e+00
 6.5684e+04	 2.6252e+03	 4.6965e+00	 6.0805e-01	 3.6318e+02	 2.6772e+03	-8.2623e+01	 4.5058e+04	 5.8335e+03	-7.7240e+00
 9.8526e+04	 2.6252e+03	 4.5427e+00	 6.4358e-01	 3.6317e+02	 2.6798e+03	-8.1936e+01	 2.8380e+04	 4.0207e+03	-7.0586e+00
 1.4779e+05	 2.6252e+03	 4.3566e+00	 6.7142e-01	 3.6318e+02	 2.6822e+03	-8.1239e+01	 1.8136e+04	 2.7950e+03	-6.4887e+00
 2.2168e+05	 2.6252e+03	 4.1557e+00	 6.8164e-01	 3.6317e+02	 2.6850e+03	-8.0685e+01	 1.1909e+04	 1.9534e+03	-6.0966e+00
 3.3253e+05	 2.6252e+03	 3.9498e+00	 6.6371e-01	 3.6316e+02	 2.6875e+03	-8.0461e+01	 8.1539e+03	 1.3701e+03	-5.9512e+00
 4.9879e+05	 2.6252e+03	-3.1263e+00	 4.8783e+01	 3.6316e+02	 2.6904e+03	 3.6669e+00	 7.3958e+01	-1.1540e+03	 6.4087e-02
 7.4818e+05	 2.6252e+03	 3.6335e+00	 4.6181e-01	 3.6315e+02	 2.6970e+03	-8.2757e+01	 5.2084e+03	 6.6196e+02	-7.8681e+00
 9.0000e+05	 2.6252e+03	 3.5746e+00	 4.2150e-01	 3.6314e+02	 2.7046e+03	-8.3275e+01	 4.7438e+03	 5.5936e+02	-8.4808e+00
 1.0000e+02	 2.7018e+03	 6.0827e+00	 1.4118e-01	 3.6314e+02	 2.7126e+03	-8.8670e+01	 1.2747e+08	 2.9585e+06	-4.3085e+01
 1.5000e+02	 2.7018e+03	 6.0537e+00	 1.5402e-01	 3.6314e+02	 2.7151e+03	-8.8543e+01	 7.7893e+07	 1.9818e+06	-3.9305e+01
 2.2500e+02	 2.7018e+03	 6.0166e+00	 1.7153e-01	 3.6313e+02	 2.7176e+03	-8.8367e+01	 4.6628e+07	 1.3293e+06	-3.5077e+01
 3.3750e+02	 2.7018e+03	 5.9746e+00	 1.9372e-01	 3.6313e+02	 2.7202e+03	-8.8143e+01	 2.7524e+07	 8.9245e+05	-3.0841e+01
 5.0625e+02	 2.7018e+03	 5.9249e+00	 2.1858e-01	 3.6313e+02	 2.7226e+03	-8.7887e+01	 1.6263e+07	 5.9996e+05	-2.7107e+01
 7.5938e+02	 2.7018e+03	 5.8679e+00	 2.4507e-01	 3.6314e+02	 2.7252e+03	-8.7608e+01	 9.6700e+06	 4.0386e+05	-2.3944e+01
 1.1391e+03	 2.7018e+03	 5.8034e+00	 2.7350e-01	 3.6313e+02	 2.7277e+03	-8.7302e+01	 5.7766e+06	 2.7223e+05	-2.1219e+01
 1.7086e+03	 2.7018e+03	 5.7310e+00	 3.0326e-01	 3.6313e+02	 2.7306e+03	-8.6971e+01	 3.4730e+06	 1.8378e+05	-1.8898e+01
 2.5629e+03	 2.7018e+03	 5.6506e+00	 3.3443e-01	 3.6313e+02	 2.7331e+03	-8.6613e+01	 2.0996e+06	 1.2426e+05	-1.6896e+01
 3.8443e+03	 2.7018e+03	 5.5614e+00	 3.6742e-01	 3.6313e+02	 2.7356e+03	-8.6220e+01	 1.2740e+06	 8.4170e+04	-1.5136e+01
 5.7665e+03	 2.7018e+03	 5.4632e+00	 4.0150e-01	 3.6312e+02	 2.7381e+03	-8.5797e+01	 7.7727e+05	 5.7122e+04	-1.3607e+01
 8.6498e+03	 2.7018e+03	 5.3553e+00	 4.3596e-01	 3.6312e+02	 2.7406e+03	-8.5346e+01	 4.7722e+05	 3.8849e+04	-1.2284e+01
 1.2975e+04	 2.7018e+03	 5.2383e+00	 4.7033e-01	 3.6312e+02	 2.7434e+03	-8.4869e+01	 2.9490e+05	 2.6478e+04	-1.1137e+01
 1.9462e+04	 2.7018e+03	 5.1118e+00	 5.0413e-01	 3.6313e+02	 2.7459e+03	-8.4368e+01	 1.8342e+05	 1.8089e+04	-1.0140e+01
 2.9193e+04	 2.7018e+03	 4.9770e+00	 5.3770e-01	 3.6313e+02	 2.7488e+03	-8.3834e+01	 1.1464e+05	 1.2386e+04	-9.2560e+00
 4.3789e+04	 2.7018e+03	 4.8333e+00	 5.7162e-01	 3.6314e+02	 2.7512e+03	-8.3255e+01	 7.1894e+04	 8.5027e+03	-8.4555e+00
 6.5684e+04	 2.7018e+03	 4.6792e+00	 6.0626e-01	 3.6314e+02	 2.7537e+03	-8.2618e+01	 4.5191e+04	 5.8551e+03	-7.7182e+00
 9.8526e+04	 2.7018e+03	 4.5263e+00	 6.4084e-01	 3.6315e+02	 2.7563e+03	-8.1942e+01	 2.8501e+04	 4.0353e+03	-7.0631e+00
 1.4779e+05	 2.7018e+03	 4.3414e+00	 6.6739e-01	 3.6315e+02	 2.7588e+03	-8.1260e+01	 1.8245e+04	 2.8048e+03	-6.5050e+00
 2.2168e+05	 2.7018e+03	 4.1424e+00	 6.7678e-01	 3.6315e+02	 2.7616e+03	-8.0721e+01	 1.1995e+04	 1.9597e+03	-6.1207e+00
 3.3253e+05	 2.7018e+03	 3.9387e+00	 6.5835e-01	 3.6316e+02	 2.7641e+03	-8.0511e+01	 8.2203e+03	 1.3740e+03	-5.9827e+00
 4.9879e+05	 2.7018e+03	-3.0697e+00	 4.8664e+01	 3.6316e+02	 2.7671e+03	 3.6095e+00	 7.4139e+01	-1.1753e+03	 6.3080e-02
 7.4818e+05	 2.7018e+03	 3.6266e+00	 4.5852e-01	 3.6316e+02	 2.7735e+03	-8.2794e+01	 5.2457e+03	 6.6323e+02	-7.9093e+00
 9.0000e+05	 2.7018e+03	 3.5682e+00	 4.1837e-01	 3.6315e+02	 2.7813e+03	-8.3313e+01	 4.7793e+03	 5.6037e+02	-8.5289e+00
 1.0000e+02	 2.7786e+03	 6.0814e+00	 1.4266e-01	 3.6315e+02	 2.7894e+03	-8.8656e+01	 1.2615e+08	 2.9591e+06	-4.2630e+01
 1.5000e+02	 2.7786e+03	 6.0505e+00	 1.5725e-01	 3.6315e+02	 2.7919e+03	-8.8511e+01	 7.6293e+07	 1.9828e+06	-3.8477e+01
 2.2500e+02	 2.7786e+03	 6.0146e+00	 1.7432e-01	 3.6315e+02	 2.7947e+03	-8.8340e+01	 4.5881e+07	 1.3298e+06	-3.4503e+01
 3.3750e+02	 2.7786e+03	 5.9718e+00	 1.9691e-01	 3.6315e+02	 2.7972e+03	-8.8111e+01	 2.7079e+07	 8.9288e+05	-3.0328e+01
 5.0625e+02	 2.7786e+03	 5.9210e+00	 2.2229e-01	 3.6315e+02	 2.8001e+03	-8.7850e+01	 1.5991e+07	 6.0036e+05	-2.6636e+01
 7.5938e+02	 2.7786e+03	 5.8627e+00	 2.4925e-01	 3.6315e+02	 2.8026e+03	-8.7566e+01	 9.5079e+06	 4.0422e+05	-2.3522e+01
 1.1391e+03	 2.7786e+03	 5.7969e+00	 2.7786e-01	 3.6315e+02	 2.8053e+03	-8.7256e+01	 5.6858e+06	 2.7254e+05	-2.0863e+01
 1.7086e+03	 2.7786e+03	 5.7233e+00	 3.0775e-01	 3.6316e+02	 2.8079e+03	-8.6922e+01	 3.4224e+06	 1.8403e+05	-1.8597e+01
 2.5629e+03	 2.7786e+03	 5.6418e+00	 3.3917e-01	 3.6315e+02	 2.8106e+03	-8.6560e+01	 2.0703e+06	 1.2446e+05	-1.6634e+01
 3.8443e+03	 2.7786e+03	 5.5513e+00	 3.7180e-01	 3.6315e+02	 2.8131e+03	-8.6168e+01	 1.2590e+06	 8.4324e+04	-1.4931e+01
 5.7665e+03	 2.7786e+03	 5.4517e+00	 4.0532e-01	 3.6315e+02	 2.8158e+03	-8.5748e+01	 7.6995e+05	 5.7243e+04	-1.3450e+01
 8.6498e+03	 2.7786e+03	 5.3427e+00	 4.3907e-01	 3.6315e+02	 2.8183e+03	-8.5302e+01	 4.7384e+05	 3.8941e+04	-1.2168e+01
 1.2975e+04	 2.7786e+03	 5.2248e+00	 4.7257e-01	 3.6315e+02	 2.8211e+03	-8.4832e+01	 2.9350e+05	 2.6546e+04	-1.1056e+01
 1.9462e+04	 2.7786e+03	 5.0979e+00	 5.0535e-01	 3.6315e+02	 2.8236e+03	-8.4339e+01	 1.8297e+05	 1.8138e+04	-1.0088e+01
 2.9193e+04	 2.7786e+03	 4.9628e+00	 5.3799e-01	 3.6316e+02	 2.8264e+03	-8.3813e+01	 1.1458e+05	 1.2421e+04	-9.2246e+00
 4.3789e+04	 2.7786e+03	 4.8193e+00	 5.7088e-01	 3.6315e+02	 2.8289e+03	-8.3244e+01	 7.1988e+04	 8.5274e+03	-8.4419e+00
 6.5684e+04	 2.7786e+03	 4.6653e+00	 6.0455e-01	 3.6316e+02	 2.8313e+03	-8.2616e+01	 4.5318e+04	 5.8726e+03	-7.7169e+00
 9.8526e+04	 2.7786e+03	 4.5132e+00	 6.3826e-01	 3.6317e+02	 2.8341e+03	-8.1950e+01	 2.8617e+04	 4.0470e+03	-7.0710e+00
 1.4779e+05	 2.7786e+03	 4.3291e+00	 6.6369e-01	 3.6316e+02	 2.8366e+03	-8.1284e+01	 1.8347e+04	 2.8127e+03	-6.5228e+00
 2.2168e+05	 2.7786e+03	 4.1315e+00	 6.7225e-01	 3.6317e+02	 2.8393e+03	-8.0758e+01	 1.2075e+04	 1.9648e+03	-6.1458e+00
 3.3253e+05	 2.7786e+03	 3.9296e+00	 6.5359e-01	 3.6316e+02	 2.8418e+03	-8.0557e+01	 8.2801e+03	 1.3772e+03	-6.0123e+00
 4.9879e+05	 2.7786e+03	-3.0187e+00	 4.8559e+01	 3.6317e+02	 2.8446e+03	 3.5572e+00	 7.4299e+01	-1.1952e+03	 6.2165e-02
 7.4818e+05	 2.7786e+03	 3.6200e+00	 4.5333e-01	 3.6316e+02	 2.8511e+03	-8.2862e+01	 5.3058e+03	 6.6443e+02	-7.9855e+00
 9.0000e+05	 2.7786e+03	 3.5631e+00	 4.0974e-01	 3.6317e+02	 2.8588e+03	-8.3440e+01	 4.8800e+03	 5.6117e+02	-8.6960e+00
 1.0000e+02	 2.8561e+03	 6.0805e+00	 1.4440e-01	 3.6316e+02	 2.8670e+03	-8.8640e+01	 1.2462e+08	 2.9596e+06	-4.2108e+01
 1.5000e+02	 2.8561e+03	 6.0501e+00	 1.5703e-01	 3.6316e+02	 2.8695e+03	-8.8513e+01	 7.6401e+07	 1.9830e+06	-3.8529e+01
 2.2500e+02	 2.8561e+03	 6.0124e+00	 1.7712e-01	 3.6316e+02	 2.8722e+03	-8.8313e+01	 4.5155e+07	 1.3303e+06	-3.3945e+01
 3.3750e+02	 2.8561e+03	 5.9686e+00	 2.0034e-01	 3.6316e+02	 2.8748e+03	-8.8078e+01	 2.6615e+07	 8.9335e+05	-2.9793e+01
 5.0625e+02	 2.8561e+03	 5.9167e+00	 2.2606e-01	 3.6316e+02	 2.8776e+03	-8.7812e+01	 1.5724e+07	 6.0080e+05	-2.6172e+01
 7.5938e+02	 2.8561e+03	 5.8572e+00	 2.5384e-01	 3.6317e+02	 2.8801e+03	-8.7518e+01	 9.3358e+06	 4.0460e+05	-2.3074e+01
 1.1391e+03	 2.8561e+03	 5.7900e+00	 2.8259e-01	 3.6317e+02	 2.8829e+03	-8.7206e+01	 5.5908e+06	 2.7286e+05	-2.0489e+01
 1.7086e+03	 2.8561e+03	 5.7152e+00	 3.1239e-01	 3.6317e+02	 2.8854e+03	-8.6871e+01	 3.3715e+06	 1.8429e+05	-1.8295e+01
 2.5629e+03	 2.8561e+03	 5.6320e+00	 3.4350e-01	 3.6316e+02	 2.8882e+03	-8.6510e+01	 2.0441e+06	 1.2467e+05	-1.6396e+01
 3.8443e+03	 2.8561e+03	 5.5403e+00	 3.7596e-01	 3.6316e+02	 2.8907e+03	-8.6118e+01	 1.2451e+06	 8.4492e+04	-1.4736e+01
 5.7665e+03	 2.8561e+03	 5.4393e+00	 4.0899e-01	 3.6315e+02	 2.8934e+03	-8.5700e+01	 7.6304e+05	 5.7373e+04	-1.3300e+01
 8.6498e+03	 2.8561e+03	 5.3292e+00	 4.4217e-01	 3.6315e+02	 2.8959e+03	-8.5257e+01	 4.7052e+05	 3.9039e+04	-1.2053e+01
 1.2975e+04	 2.8561e+03	 5.2103e+00	 4.7472e-01	 3.6315e+02	 2.8985e+03	-8.4794e+01	 2.9217e+05	 2.6620e+04	-1.0975e+01
 1.9462e+04	 2.8561e+03	 5.0824e+00	 5.0653e-01	 3.6315e+02	 2.9013e+03	-8.4308e+01	 1.8255e+05	 1.8193e+04	-1.0034e+01
 2.9193e+04	 2.8561e+03	 4.9469e+00	 5.3819e-01	 3.6314e+02	 2.9040e+03	-8.3791e+01	 1.1454e+05	 1.2461e+04	-9.1918e+00
 4.3789e+04	 2.8561e+03	 4.8034e+00	 5.7022e-01	 3.6314e+02	 2.9064e+03	-8.3230e+01	 7.2071e+04	 8.5555e+03	-8.4239e+00
 6.5684e+04	 2.8561e+03	 4.6496e+00	 6.0293e-01	 3.6314e+02	 2.9089e+03	-8.2611e+01	 4.5440e+04	 5.8924e+03	-7.7117e+00
 9.8526e+04	 2.8561e+03	 4.4980e+00	 6.3544e-01	 3.6313e+02	 2.9116e+03	-8.1959e+01	 2.8744e+04	 4.0606e+03	-7.0786e+00
 1.4779e+05	 2.8561e+03	 4.3148e+00	 6.6004e-01	 3.6314e+02	 2.9141e+03	-8.1303e+01	 1.8448e+04	 2.8221e+03	-6.5372e+00
 2.2168e+05	 2.8561e+03	 4.1183e+00	 6.6738e-01	 3.6313e+02	 2.9166e+03	-8.0795e+01	 1.2164e+04	 1.9711e+03	-6.1708e+00
 3.3253e+05	 2.8561e+03	 3.9183e+00	 6.4807e-01	 3.6314e+02	 2.9191e+03	-8.0609e+01	 8.3506e+03	 1.3811e+03	-6.0461e+00
 4.9879e+05	 2.8561e+03	-2.9606e+00	 4.8434e+01	 3.6314e+02	 2.9217e+03	 3.4980e+00	 7.4491e+01	-1.2186e+03	 6.1127e-02
 7.4818e+05	 2.8561e+03	 3.6129e+00	 4.4649e-01	 3.6314e+02	 2.9280e+03	-8.2955e+01	 5.3870e+03	 6.6574e+02	-8.0918e+00
 9.0000e+05	 2.8561e+03	 3.5560e+00	 4.0846e-01	 3.6315e+02	 2.9359e+03	-8.3447e+01	 4.8953e+03	 5.6230e+02	-8.7059e+00
 1.0000e+02	 2.9331e+03	 6.0788e+00	 1.4633e-01	 3.6315e+02	 2.9439e+03	-8.8621e+01	 1.2298e+08	 2.9604e+06	-4.1543e+01
 1.5000e+02	 2.9331e+03	 6.0470e+00	 1.5982e-01	 3.6316e+02	 2.9465e+03	-8.8486e+01	 7.5064e+07	 1.9840e+06	-3.7835e+01
 2.2500e+02	 2.9331e+03	 6.0096e+00	 1.7986e-01	 3.6315e+02	 2.9491e+03	-8.8286e+01	 4.4469e+07	 1.3309e+06	-3.3413e+01
 3.3750e+02	 2.9331e+03	 5.9651e+00	 2.0377e-01	 3.6316e+02	 2.9519e+03	-8.8044e+01	 2.6168e+07	 8.9387e+05	-2.9274e+01
 5.0625e+02	 2.9331e+03	 5.9125e+00	 2.3042e-01	 3.6316e+02	 2.9543e+03	-8.7768e+01	 1.5427e+07	 6.0122e+05	-2.5660e+01
 7.5938e+02	 2.9331e+03	 5.8518e+00	 2.5803e-01	 3.6317e+02	 2.9570e+03	-8.7475e+01	 9.1842e+06	 4.0497e+05	-2.2679e+01
 1.1391e+03	 2.9331e+03	 5.7833e+00	 2.8679e-01	 3.6317e+02	 2.9595e+03	-8.7161e+01	 5.5089e+06	 2.7318e+05	-2.0166e+01
 1.7086e+03	 2.9331e+03	 5.7068e+00	 3.1673e-01	 3.6317e+02	 2.9621e+03	-8.6823e+01	 3.3253e+06	 1.8456e+05	-1.8018e+01
 2.5629e+03	 2.9331e+03	 5.6227e+00	 3.4777e-01	 3.6316e+02	 2.9647e+03	-8.6461e+01	 2.0191e+06	 1.2488e+05	-1.6168e+01
 3.8443e+03	 2.9331e+03	 5.5295e+00	 3.7999e-01	 3.6316e+02	 2.9671e+03	-8.6069e+01	 1.2319e+06	 8.4657e+04	-1.4552e+01
 5.7665e+03	 2.9331e+03	 5.4275e+00	 4.1260e-01	 3.6315e+02	 2.9699e+03	-8.5653e+01	 7.5636e+05	 5.7498e+04	-1.3154e+01
 8.6498e+03	 2.9331e+03	 5.3162e+00	 4.4508e-01	 3.6315e+02	 2.9726e+03	-8.5214e+01	 4.6745e+05	 3.9135e+04	-1.1945e+01
 1.2975e+04	 2.9331e+03	 5.1965e+00	 4.7679e-01	 3.6315e+02	 2.9752e+03	-8.4758e+01	 2.9090e+05	 2.6691e+04	-1.0899e+01
 1.9462e+04	 2.9331e+03	 5.0685e+00	 5.0767e-01	 3.6315e+02	 2.9778e+03	-8.4280e+01	 1.8214e+05	 1.8243e+04	-9.9838e+00
 2.9193e+04	 2.9331e+03	 4.9328e+00	 5.3831e-01	 3.6315e+02	 2.9806e+03	-8.3772e+01	 1.1451e+05	 1.2497e+04	-9.1634e+00
 4.3789e+04	 2.9331e+03	 4.7894e+00	 5.6939e-01	 3.6315e+02	 2.9830e+03	-8.3220e+01	 7.2176e+04	 8.5806e+03	-8.4114e+00
 6.5684e+04	 2.9331e+03	 4.6359e+00	 6.0135e-01	 3.6315e+02	 2.9854e+03	-8.2609e+01	 4.5560e+04	 5.9098e+03	-7.7091e+00
 9.8526e+04	 2.9331e+03	 4.4852e+00	 6.3299e-01	 3.6315e+02	 2.9880e+03	-8.1967e+01	 2.8855e+04	 4.0723e+03	-7.0858e+00
 1.4779e+05	 2.9331e+03	 4.3029e+00	 6.5653e-01	 3.6314e+02	 2.9904e+03	-8.1325e+01	 1.8547e+04	 2.8299e+03	-6.5540e+00
 2.2168e+05	 2.9331e+03	 4.1080e+00	 6.6317e-01	 3.6315e+02	 2.9931e+03	-8.0830e+01	 1.2241e+04	 1.9761e+03	-6.1944e+00
 3.3253e+05	 2.9331e+03	 3.9096e+00	 6.4352e-01	 3.6316e+02	 2.9956e+03	-8.0653e+01	 8.4097e+03	 1.3842e+03	-6.0754e+00
 4.9879e+05	 2.9331e+03	-2.9150e+00	 4.8339e+01	 3.6316e+02	 2.9984e+03	 3.4509e+00	 7.4637e+01	-1.2377e+03	 6.0303e-02
 7.4818e+05	 2.9331e+03	 3.6065e+00	 4.4617e-01	 3.6316e+02	 3.0050e+03	-8.2948e+01	 5.3909e+03	 6.6693e+02	-8.0832e+00
 9.0000e+05	 2.9331e+03	 3.5501e+00	 4.0731e-01	 3.6316e+02	 3.0126e+03	-8.3455e+01	 4.9091e+03	 5.6323e+02	-8.7160e+00
 1.0000e+02	 3.0099e+03	 6.0776e+00	 1.4777e-01	 3.6315e+02	 3.0209e+03	-8.8607e+01	 1.2178e+08	 2.9610e+06	-4.1128e+01
 1.5000e+02	 3.0099e+03	 6.0453e+00	 1.6295e-01	 3.6316e+02	 3.0233e+03	-8.8456e+01	 7.3627e+07	 1.9845e+06	-3.7100e+01
 2.2500e+02	 3.0099e+03	 6.0075e+00	 1.8268e-01	 3.6314e+02	 3.0258e+03	-8.8258e+01	 4.3781e+07	 1.3314e+06	-3.2885e+01
 3.3750e+02	 3.0099e+03	 5.9619e+00	 2.0735e-01	 3.6315e+02	 3.0286e+03	-8.8008e+01	 2.5715e+07	 8.9436e+05	-2.8752e+01
 5.0625e+02	 3.0099e+03	 5.9078e+00	 2.3418e-01	 3.6315e+02	 3.0310e+03	-8.7730e+01	 1.5180e+07	 6.0169e+05	-2.5228e+01
 7.5938e+02	 3.0099e+03	 5.8458e+00	 2.6240e-01	 3.6315e+02	 3.0338e+03	-8.7430e+01	 9.0314e+06	 4.0539e+05	-2.2279e+01
 1.1391e+03	 3.0099e+03	 5.7758e+00	 2.9123e-01	 3.6315e+02	 3.0362e+03	-8.7113e+01	 5.4248e+06	 2.7353e+05	-1.9832e+01
 1.7086e+03	 3.0099e+03	 5.6982e+00	 3.2121e-01	 3.6315e+02	 3.0391e+03	-8.6774e+01	 3.2790e+06	 1.8484e+05	-1.7740e+01
 2.5629e+03	 3.0099e+03	 5.6125e+00	 3.5229e-01	 3.6315e+02	 3.0416e+03	-8.6408e+01	 1.9932e+06	 1.2511e+05	-1.5932e+01
 3.8443e+03	 3.0099e+03	 5.5182e+00	 3.8402e-01	 3.6315e+02	 3.0441e+03	-8.6019e+01	 1.2190e+06	 8.4831e+04	-1.4370e+01
 5.7665e+03	 3.0099e+03	 5.4150e+00	 4.1606e-01	 3.6315e+02	 3.0467e+03	-8.5606e+01	 7.5007e+05	 5.7632e+04	-1.3015e+01
 8.6498e+03	 3.0099e+03	 5.3029e+00	 4.4773e-01	 3.6314e+02	 3.0492e+03	-8.5174e+01	 4.6467e+05	 3.9233e+04	-1.1844e+01
 1.2975e+04	 3.0099e+03	 5.1825e+00	 4.7864e-01	 3.6315e+02	 3.0520e+03	-8.4723e+01	 2.8978e+05	 2.6763e+04	-1.0828e+01
 1.9462e+04	 3.0099e+03	 5.0540e+00	 5.0877e-01	 3.6314e+02	 3.0546e+03	-8.4252e+01	 1.8175e+05	 1.8296e+04	-9.9339e+00
 2.9193e+04	 3.0099e+03	 4.9182e+00	 5.3855e-01	 3.6313e+02	 3.0572e+03	-8.3751e+01	 1.1446e+05	 1.2534e+04	-9.1323e+00
 4.3789e+04	 3.0099e+03	 4.7749e+00	 5.6872e-01	 3.6314e+02	 3.0597e+03	-8.3208e+01	 7.2261e+04	 8.6067e+03	-8.3958e+00
 6.5684e+04	 3.0099e+03	 4.6216e+00	 5.9972e-01	 3.6313e+02	 3.0621e+03	-8.2606e+01	 4.5684e+04	 5.9281e+03	-7.7063e+00
 9.8526e+04	 3.0099e+03	 4.4714e+00	 6.3056e-01	 3.6314e+02	 3.0648e+03	-8.1973e+01	 2.8966e+04	 4.0849e+03	-7.0911e+00
 1.4779e+05	 3.0099e+03	 4.2900e+00	 6.5300e-01	 3.6314e+02	 3.0672e+03	-8.1345e+01	 1.8647e+04	 2.8384e+03	-6.5696e+00
 2.2168e+05	 3.0099e+03	 4.0962e+00	 6.5863e-01	 3.6314e+02	 3.0699e+03	-8.0866e+01	 1.2325e+04	 1.9818e+03	-6.2193e+00
 3.3253e+05	 3.0099e+03	 3.8997e+00	 6.3865e-01	 3.6313e+02	 3.0724e+03	-8.0699e+01	 8.4739e+03	 1.3878e+03	-6.1061e+00
 4.9879e+05	 3.0099e+03	-2.8654e+00	 4.8229e+01	 3.6314e+02	 3.0751e+03	 3.4001e+00	 7.4807e+01	-1.2591e+03	 5.9413e-02
 7.4818e+05	 3.0099e+03	 3.5996e+00	 4.4299e-01	 3.6314e+02	 3.0816e+03	-8.2984e+01	 5.4296e+03	 6.6820e+02	-8.1256e+00
 9.0000e+05	 3.0099e+03	 3.5438e+00	 4.0416e-01	 3.6314e+02	 3.0894e+03	-8.3494e+01	 4.9473e+03	 5.6423e+02	-8.7683e+00
 1.0000e+02	 3.0866e+03	 6.0761e+00	 1.4952e-01	 3.6314e+02	 3.0972e+03	-8.8590e+01	 1.2036e+08	 2.9617e+06	-4.0638e+01
 1.5000e+02	 3.0866e+03	 6.0417e+00	 1.6731e-01	 3.6314e+02	 3.0999e+03	-8.8414e+01	 7.1706e+07	 1.9857e+06	-3.6111e+01
 2.2500e+02	 3.0866e+03	 6.0049e+00	 1.8571e-01	 3.6315e+02	 3.1024e+03	-8.8229e+01	 4.3067e+07	 1.3319e+06	-3.2334e+01
 3.3750e+02	 3.0866e+03	 5.9584e+00	 2.1079e-01	 3.6314e+02	 3.1051e+03	-8.7974e+01	 2.5295e+07	 8.9488e+05	-2.8267e+01
 5.0625e+02	 3.0866e+03	 5.9035e+00	 2.3777e-01	 3.6315e+02	 3.1076e+03	-8.7694e+01	 1.4950e+07	 6.0213e+05	-2.4829e+01
 7.5938e+02	 3.0866e+03	 5.8405e+00	 2.6623e-01	 3.6315e+02	 3.1101e+03	-8.7390e+01	 8.9013e+06	 4.0575e+05	-2.1938e+01
 1.1391e+03	 3.0866e+03	 5.7693e+00	 2.9551e-01	 3.6315e+02	 3.1126e+03	-8.7068e+01	 5.3463e+06	 2.7384e+05	-1.9523e+01
 1.7086e+03	 3.0866e+03	 5.6903e+00	 3.2559e-01	 3.6315e+02	 3.1152e+03	-8.6725e+01	 3.2349e+06	 1.8509e+05	-1.7477e+01
 2.5629e+03	 3.0866e+03	 5.6034e+00	 3.5641e-01	 3.6316e+02	 3.1179e+03	-8.6361e+01	 1.9701e+06	 1.2531e+05	-1.5722e+01
 3.8443e+03	 3.0866e+03	 5.5079e+00	 3.8779e-01	 3.6316e+02	 3.1203e+03	-8.5973e+01	 1.2071e+06	 8.4989e+04	-1.4203e+01
 5.7665e+03	 3.0866e+03	 5.4036e+00	 4.1927e-01	 3.6316e+02	 3.1231e+03	-8.5563e+01	 7.4432e+05	 5.7752e+04	-1.2888e+01
 8.6498e+03	 3.0866e+03	 5.2906e+00	 4.5025e-01	 3.6316e+02	 3.1257e+03	-8.5136e+01	 4.6207e+05	 3.9324e+04	-1.1750e+01
 1.2975e+04	 3.0866e+03	 5.1699e+00	 4.8029e-01	 3.6316e+02	 3.1281e+03	-8.4692e+01	 2.8878e+05	 2.6828e+04	-1.0764e+01
 1.9462e+04	 3.0866e+03	 5.0412e+00	 5.0950e-01	 3.6316e+02	 3.1308e+03	-8.4229e+01	 1.8148e+05	 1.8342e+04	-9.8944e+00
 2.9193e+04	 3.0866e+03	 4.9054e+00	 5.3846e-01	 3.6316e+02	 3.1333e+03	-8.3736e+01	 1.1448e+05	 1.2567e+04	-9.1099e+00
 4.3789e+04	 3.0866e+03	 4.7620e+00	 5.6816e-01	 3.6315e+02	 3.1358e+03	-8.3196e+01	 7.2332e+04	 8.6300e+03	-8.3814e+00
 6.5684e+04	 3.0866e+03	 4.6092e+00	 5.9825e-01	 3.6315e+02	 3.1384e+03	-8.2605e+01	 4.5796e+04	 5.9441e+03	-7.7044e+00
 9.8526e+04	 3.0866e+03	 4.4595e+00	 6.2809e-01	 3.6315e+02	 3.1409e+03	-8.1983e+01	 2.9080e+04	 4.0957e+03	-7.1002e+00
 1.4779e+05	 3.0866e+03	 4.2788e+00	 6.4972e-01	 3.6315e+02	 3.1435e+03	-8.1366e+01	 1.8741e+04	 2.8458e+03	-6.5857e+00
 2.2168e+05	 3.0866e+03	 4.0865e+00	 6.5471e-01	 3.6315e+02	 3.1461e+03	-8.0898e+01	 1.2399e+04	 1.9865e+03	-6.2417e+00
 3.3253e+05	 3.0866e+03	 3.8911e+00	 6.3433e-01	 3.6315e+02	 3.1489e+03	-8.0741e+01	 8.5316e+03	 1.3908e+03	-6.1342e+00
 4.9879e+05	 3.0866e+03	-2.8198e+00	 4.8140e+01	 3.6315e+02	 3.1516e+03	 3.3523e+00	 7.4946e+01	-1.2795e+03	 5.8575e-02
 7.4818e+05	 3.0866e+03	 3.5937e+00	 4.3960e-01	 3.6315e+02	 3.1584e+03	-8.3026e+01	 5.4714e+03	 6.6929e+02	-8.1750e+00
 9.0000e+05	 3.0866e+03	 3.5385e+00	 4.0058e-01	 3.6315e+02	 3.1662e+03	-8.3541e+01	 4.9916e+03	 5.6508e+02	-8.8333e+00
 1.0000e+02	 3.1634e+03	 6.0748e+00	 1.5111e-01	 3.6314e+02	 3.1744e+03	-8.8575e+01	 1.1909e+08	 2.9624e+06	-4.0200e+01
 1.5000e+02	 3.1634e+03	 6.0412e+00	 1.6715e-01	 3.6315e+02	 3.1768e+03	-8.8415e+01	 7.1774e+07	 1.9859e+06	-3.6142e+01
 2.2500e+02	 3.1634e+03	 6.0024e+00	 1.8854e-01	 3.6315e+02	 3.1793e+03	-8.8201e+01	 4.2420e+07	 1.3325e+06	-3.1836e+01
 3.3750e+02	 3.1634e+03	 5.9552e+00	 2.1405e-01	 3.6316e+02	 3.1820e+03	-8.7941e+01	 2.4910e+07	 8.9536e+05	-2.7821e+01
 5.0625e+02	 3.1634e+03	 5.8992e+00	 2.4175e-01	 3.6315e+02	 3.1844e+03	-8.7653e+01	 1.4704e+07	 6.0257e+05	-2.4402e+01
 7.5938e+02	 3.1634e+03	 5.8351e+00	 2.7052e-01	 3.6315e+02	 3.1871e+03	-8.7346e+01	 8.7603e+06	 4.0613e+05	-2.1570e+01
 1.1391e+03	 3.1634e+03	 5.7625e+00	 2.9982e-01	 3.6315e+02	 3.1896e+03	-8.7022e+01	 5.2694e+06	 2.7416e+05	-1.9220e+01
 1.7086e+03	 3.1634e+03	 5.6826e+00	 3.2992e-01	 3.6316e+02	 3.1924e+03	-8.6677e+01	 3.1924e+06	 1.8535e+05	-1.7224e+01
 2.5629e+03	 3.1634e+03	 5.5943e+00	 3.6045e-01	 3.6316e+02	 3.1949e+03	-8.6313e+01	 1.9480e+06	 1.2552e+05	-1.5520e+01
 3.8443e+03	 3.1634e+03	 5.4976e+00	 3.9150e-01	 3.6315e+02	 3.1974e+03	-8.5927e+01	 1.1957e+06	 8.5148e+04	-1.4042e+01
 5.7665e+03	 3.1634e+03	 5.3922e+00	 4.2239e-01	 3.6316e+02	 3.1998e+03	-8.5521e+01	 7.3882e+05	 5.7874e+04	-1.2766e+01
 8.6498e+03	 3.1634e+03	 5.2784e+00	 4.5267e-01	 3.6316e+02	 3.2024e+03	-8.5098e+01	 4.5961e+05	 3.9415e+04	-1.1661e+01
 1.2975e+04	 3.1634e+03	 5.1569e+00	 4.8208e-01	 3.6316e+02	 3.2050e+03	-8.4659e+01	 2.8771e+05	 2.6896e+04	-1.0697e+01
 1.9462e+04	 3.1634e+03	 5.0278e+00	 5.1045e-01	 3.6315e+02	 3.2078e+03	-8.4203e+01	 1.8114e+05	 1.8391e+04	-9.8496e+00
 2.9193e+04	 3.1634e+03	 4.8919e+00	 5.3856e-01	 3.6316e+02	 3.2106e+03	-8.3718e+01	 1.1446e+05	 1.2601e+04	-9.0833e+00
 4.3789e+04	 3.1634e+03	 4.7488e+00	 5.6742e-01	 3.6316e+02	 3.2130e+03	-8.3186e+01	 7.2426e+04	 8.6539e+03	-8.3691e+00
 6.5684e+04	 3.1634e+03	 4.5961e+00	 5.9665e-01	 3.6316e+02	 3.2156e+03	-8.2603e+01	 4.5918e+04	 5.9611e+03	-7.7030e+00
 9.8526e+04	 3.1634e+03	 4.4471e+00	 6.2566e-01	 3.6316e+02	 3.2182e+03	-8.1992e+01	 2.9193e+04	 4.1071e+03	-7.1079e+00
 1.4779e+05	 3.1634e+03	 4.2676e+00	 6.4633e-01	 3.6316e+02	 3.2206e+03	-8.1388e+01	 1.8840e+04	 2.8533e+03	-6.6029e+00
 2.2168e+05	 3.1634e+03	 4.0764e+00	 6.5071e-01	 3.6316e+02	 3.2232e+03	-8.0930e+01	 1.2475e+04	 1.9914e+03	-6.2645e+00
 3.3253e+05	 3.1634e+03	 3.8830e+00	 6.3004e-01	 3.6315e+02	 3.2256e+03	-8.0784e+01	 8.5897e+03	 1.3937e+03	-6.1631e+00
 4.9879e+05	 3.1634e+03	-2.7714e+00	 4.8041e+01	 3.6315e+02	 3.2286e+03	 3.3016e+00	 7.5100e+01	-1.3018e+03	 5.7688e-02
 7.4818e+05	 3.1634e+03	 3.5881e+00	 4.3551e-01	 3.6315e+02	 3.2351e+03	-8.3080e+01	 5.5229e+03	 6.7035e+02	-8.2388e+00
 9.0000e+05	 3.1634e+03	 3.5331e+00	 3.9757e-01	 3.6315e+02	 3.2431e+03	-8.3580e+01	 5.0293e+03	 5.6594e+02	-8.8867e+00
 1.0000e+02	 3.2405e+03	 6.0736e+00	 1.5274e-01	 3.6315e+02	 3.2510e+03	-8.8559e+01	 1.1782e+08	 2.9629e+06	-3.9764e+01
 1.5000e+02	 3.2405e+03	 6.0426e+00	 1.6772e-01	 3.6314e+02	 3.2535e+03	-8.8410e+01	 7.1532e+07	 1.9854e+06	-3.6029e+01
 2.2500e+02	 3.2405e+03	 6.0003e+00	 1.9123e-01	 3.6313e+02	 3.2563e+03	-8.8175e+01	 4.1826e+07	 1.3330e+06	-3.1378e+01
 3.3750e+02	 3.2405e+03	 5.9518e+00	 2.1742e-01	 3.6313e+02	 3.2589e+03	-8.7908e+01	 2.4524e+07	 8.9587e+05	-2.7374e+01
 5.0625e+02	 3.2405e+03	 5.8947e+00	 2.4558e-01	 3.6314e+02	 3.2616e+03	-8.7614e+01	 1.4475e+07	 6.0303e+05	-2.4004e+01
 7.5938e+02	 3.2405e+03	 5.8292e+00	 2.7458e-01	 3.6315e+02	 3.2642e+03	-8.7303e+01	 8.6306e+06	 4.0654e+05	-2.1229e+01
 1.1391e+03	 3.2405e+03	 5.7555e+00	 3.0369e-01	 3.6315e+02	 3.2669e+03	-8.6980e+01	 5.2022e+06	 2.7450e+05	-1.8952e+01
 1.7086e+03	 3.2405e+03	 5.6741e+00	 3.3394e-01	 3.6315e+02	 3.2695e+03	-8.6632e+01	 3.1540e+06	 1.8562e+05	-1.6991e+01
 2.5629e+03	 3.2405e+03	 5.5844e+00	 3.6437e-01	 3.6315e+02	 3.2723e+03	-8.6267e+01	 1.9271e+06	 1.2574e+05	-1.5326e+01
 3.8443e+03	 3.2405e+03	 5.4868e+00	 3.9508e-01	 3.6315e+02	 3.2748e+03	-8.5881e+01	 1.1848e+06	 8.5316e+04	-1.3888e+01
 5.7665e+03	 3.2405e+03	 5.3803e+00	 4.2550e-01	 3.6315e+02	 3.2774e+03	-8.5478e+01	 7.3343e+05	 5.8003e+04	-1.2645e+01
 8.6498e+03	 3.2405e+03	 5.2659e+00	 4.5501e-01	 3.6316e+02	 3.2800e+03	-8.5061e+01	 4.5724e+05	 3.9509e+04	-1.1573e+01
