Repository: maxwolters02/bachelor-thesis

File: data/Daten final/PEI2mgmL_50°C_Abs.TXT (part 4 of 8)
PEI 25 kg/mol, 2 mg/ml from Ethanol on B 10 x 15 mm + H 1x1 mm, 70 nm, 30 µm, 50°C Absorption, 12.5.2026, 11:52
Diameter[mm] 1.128e+00  Thickness[mm] 2.000e-04  Spacer Capacity[pF] 0.000e+00  Spacer Area[mm^2] 0.000e+00
Fixed value(s) : 
 Freq. [Hz]	 Time  [s]	 Eps'   	 Eps''  	M Temp [K]	M Time M[s]
 7.5938e+02	 5.4414e+03	 1.6042e+00	 2.7152e-02	 3.2316e+02	 5.4686e+03
 1.1391e+03	 5.4414e+03	 1.5966e+00	 2.9459e-02	 3.2315e+02	 5.4739e+03
 1.7086e+03	 5.4414e+03	 1.5885e+00	 3.1469e-02	 3.2315e+02	 5.4764e+03
 2.5629e+03	 5.4414e+03	 1.5797e+00	 3.3078e-02	 3.2315e+02	 5.4816e+03
 3.8443e+03	 5.4414e+03	 1.5709e+00	 3.4493e-02	 3.2315e+02	 5.4841e+03
 5.7665e+03	 5.4414e+03	 1.5619e+00	 3.6071e-02	 3.2315e+02	 5.4866e+03
 8.6498e+03	 5.4414e+03	 1.5525e+00	 3.7691e-02	 3.2315e+02	 5.4890e+03
 1.2975e+04	 5.4414e+03	 1.5493e+00	 3.7465e-02	 3.2315e+02	 5.4917e+03
 1.9462e+04	 5.4414e+03	 1.5385e+00	 3.8306e-02	 3.2315e+02	 5.4942e+03
 2.9193e+04	 5.4414e+03	 1.5268e+00	 3.7698e-02	 3.2315e+02	 5.4971e+03
 4.3789e+04	 5.4414e+03	 1.5159e+00	 3.5319e-02	 3.2316e+02	 5.4996e+03
 6.5684e+04	 5.4414e+03	 1.5064e+00	 3.1716e-02	 3.2314e+02	 5.5020e+03
 9.8526e+04	 5.4414e+03	 1.4985e+00	 2.7998e-02	 3.2315e+02	 5.5046e+03
 1.4779e+05	 5.4414e+03	 1.4921e+00	 2.4589e-02	 3.2315e+02	 5.5071e+03
 2.2168e+05	 5.4414e+03	 1.4870e+00	 2.1777e-02	 3.2314e+02	 5.5096e+03
 3.3253e+05	 5.4414e+03	 1.4826e+00	 1.9617e-02	 3.2315e+02	 5.5122e+03
 4.9879e+05	 5.4414e+03	 1.4775e+00	 1.8795e-02	 3.2315e+02	 5.5148e+03
 7.4818e+05	 5.4414e+03	 1.4733e+00	 1.7977e-02	 3.2315e+02	 5.5174e+03
 9.0000e+05	 5.4414e+03	 1.4721e+00	 1.7529e-02	 3.2315e+02	 5.5199e+03
 1.0000e+02	 5.5173e+03	 1.6305e+00	 1.5057e-02	 3.2315e+02	 5.5293e+03
 1.5000e+02	 5.5173e+03	 1.6266e+00	 1.7168e-02	 3.2315e+02	 5.5317e+03
 2.2500e+02	 5.5173e+03	 1.6218e+00	 1.9502e-02	 3.2315e+02	 5.5369e+03
 3.3750e+02	 5.5173e+03	 1.6166e+00	 2.2000e-02	 3.2315e+02	 5.5394e+03
 5.0625e+02	 5.5173e+03	 1.6107e+00	 2.4617e-02	 3.2315e+02	 5.5420e+03
 7.5938e+02	 5.5173e+03	 1.6039e+00	 2.7167e-02	 3.2315e+02	 5.5445e+03
 1.1391e+03	 5.5173e+03	 1.5962e+00	 2.9477e-02	 3.2315e+02	 5.5496e+03
 1.7086e+03	 5.5173e+03	 1.5882e+00	 3.1506e-02	 3.2315e+02	 5.5520e+03
 2.5629e+03	 5.5173e+03	 1.5794e+00	 3.3063e-02	 3.2315e+02	 5.5571e+03
 3.8443e+03	 5.5173e+03	 1.5705e+00	 3.4532e-02	 3.2314e+02	 5.5596e+03
 5.7665e+03	 5.5173e+03	 1.5616e+00	 3.6003e-02	 3.2315e+02	 5.5622e+03
 8.6498e+03	 5.5173e+03	 1.5522e+00	 3.7653e-02	 3.2315e+02	 5.5648e+03
 1.2975e+04	 5.5173e+03	 1.5490e+00	 3.7427e-02	 3.2315e+02	 5.5673e+03
 1.9462e+04	 5.5173e+03	 1.5382e+00	 3.8231e-02	 3.2315e+02	 5.5699e+03
 2.9193e+04	 5.5173e+03	 1.5266e+00	 3.7593e-02	 3.2315e+02	 5.5723e+03
 4.3789e+04	 5.5173e+03	 1.5156e+00	 3.5270e-02	 3.2314e+02	 5.5749e+03
 6.5684e+04	 5.5173e+03	 1.5062e+00	 3.1639e-02	 3.2315e+02	 5.5773e+03
 9.8526e+04	 5.5173e+03	 1.4983e+00	 2.7902e-02	 3.2315e+02	 5.5798e+03
 1.4779e+05	 5.5173e+03	 1.4920e+00	 2.4545e-02	 3.2315e+02	 5.5823e+03
 2.2168e+05	 5.5173e+03	 1.4868e+00	 2.1716e-02	 3.2315e+02	 5.5849e+03
 3.3253e+05	 5.5173e+03	 1.4824e+00	 1.9612e-02	 3.2315e+02	 5.5873e+03
 4.9879e+05	 5.5173e+03	 1.4773e+00	 1.8715e-02	 3.2316e+02	 5.5899e+03
 7.4818e+05	 5.5173e+03	 1.4732e+00	 1.7913e-02	 3.2315e+02	 5.5923e+03
 9.0000e+05	 5.5173e+03	 1.4719e+00	 1.7544e-02	 3.2315e+02	 5.5952e+03
 1.0000e+02	 5.5925e+03	 1.6295e+00	 1.4918e-02	 3.2315e+02	 5.6044e+03
 1.5000e+02	 5.5925e+03	 1.6257e+00	 1.7617e-02	 3.2315e+02	 5.6071e+03
 2.2500e+02	 5.5925e+03	 1.6217e+00	 1.9462e-02	 3.2315e+02	 5.6123e+03
 3.3750e+02	 5.5925e+03	 1.6164e+00	 2.2018e-02	 3.2315e+02	 5.6148e+03
 5.0625e+02	 5.5925e+03	 1.6104e+00	 2.4672e-02	 3.2315e+02	 5.6173e+03
 7.5938e+02	 5.5925e+03	 1.6035e+00	 2.7168e-02	 3.2315e+02	 5.6199e+03
 1.1391e+03	 5.5925e+03	 1.5959e+00	 2.9534e-02	 3.2315e+02	 5.6252e+03
 1.7086e+03	 5.5925e+03	 1.5879e+00	 3.1524e-02	 3.2315e+02	 5.6278e+03
 2.5629e+03	 5.5925e+03	 1.5791e+00	 3.3097e-02	 3.2315e+02	 5.6328e+03
 3.8443e+03	 5.5925e+03	 1.5702e+00	 3.4507e-02	 3.2315e+02	 5.6353e+03
 5.7665e+03	 5.5925e+03	 1.5612e+00	 3.5977e-02	 3.2315e+02	 5.6379e+03
 8.6498e+03	 5.5925e+03	 1.5518e+00	 3.7619e-02	 3.2315e+02	 5.6403e+03
 1.2975e+04	 5.5925e+03	 1.5487e+00	 3.7395e-02	 3.2315e+02	 5.6428e+03
 1.9462e+04	 5.5925e+03	 1.5378e+00	 3.8146e-02	 3.2315e+02	 5.6454e+03
 2.9193e+04	 5.5925e+03	 1.5263e+00	 3.7495e-02	 3.2315e+02	 5.6478e+03
 4.3789e+04	 5.5925e+03	 1.5154e+00	 3.5188e-02	 3.2315e+02	 5.6502e+03
 6.5684e+04	 5.5925e+03	 1.5059e+00	 3.1601e-02	 3.2315e+02	 5.6529e+03
 9.8526e+04	 5.5925e+03	 1.4981e+00	 2.7837e-02	 3.2315e+02	 5.6553e+03
 1.4779e+05	 5.5925e+03	 1.4917e+00	 2.4471e-02	 3.2315e+02	 5.6581e+03
 2.2168e+05	 5.5925e+03	 1.4867e+00	 2.1688e-02	 3.2315e+02	 5.6607e+03
 3.3253e+05	 5.5925e+03	 1.4822e+00	 1.9563e-02	 3.2315e+02	 5.6634e+03
 4.9879e+05	 5.5925e+03	 1.4772e+00	 1.8702e-02	 3.2315e+02	 5.6659e+03
 7.4818e+05	 5.5925e+03	 1.4730e+00	 1.7927e-02	 3.2315e+02	 5.6683e+03
 9.0000e+05	 5.5925e+03	 1.4718e+00	 1.7444e-02	 3.2315e+02	 5.6710e+03
 1.0000e+02	 5.6683e+03	 1.6298e+00	 1.5676e-02	 3.2315e+02	 5.6801e+03
 1.5000e+02	 5.6683e+03	 1.6262e+00	 1.6008e-02	 3.2315e+02	 5.6826e+03
 2.2500e+02	 5.6683e+03	 1.6214e+00	 1.9614e-02	 3.2315e+02	 5.6876e+03
 3.3750e+02	 5.6683e+03	 1.6161e+00	 2.2106e-02	 3.2315e+02	 5.6901e+03
 5.0625e+02	 5.6683e+03	 1.6101e+00	 2.4670e-02	 3.2315e+02	 5.6926e+03
 7.5938e+02	 5.6683e+03	 1.6032e+00	 2.7310e-02	 3.2315e+02	 5.6951e+03
 1.1391e+03	 5.6683e+03	 1.5956e+00	 2.9549e-02	 3.2315e+02	 5.7003e+03
 1.7086e+03	 5.6683e+03	 1.5875e+00	 3.1522e-02	 3.2314e+02	 5.7029e+03
 2.5629e+03	 5.6683e+03	 1.5788e+00	 3.3059e-02	 3.2315e+02	 5.7082e+03
 3.8443e+03	 5.6683e+03	 1.5699e+00	 3.4472e-02	 3.2314e+02	 5.7106e+03
 5.7665e+03	 5.6683e+03	 1.5609e+00	 3.5939e-02	 3.2315e+02	 5.7131e+03
 8.6498e+03	 5.6683e+03	 1.5516e+00	 3.7565e-02	 3.2315e+02	 5.7156e+03
 1.2975e+04	 5.6683e+03	 1.5483e+00	 3.7345e-02	 3.2315e+02	 5.7181e+03
 1.9462e+04	 5.6683e+03	 1.5375e+00	 3.8122e-02	 3.2315e+02	 5.7209e+03
 2.9193e+04	 5.6683e+03	 1.5260e+00	 3.7465e-02	 3.2315e+02	 5.7233e+03
 4.3789e+04	 5.6683e+03	 1.5152e+00	 3.5124e-02	 3.2315e+02	 5.7258e+03
 6.5684e+04	 5.6683e+03	 1.5058e+00	 3.1512e-02	 3.2315e+02	 5.7284e+03
 9.8526e+04	 5.6683e+03	 1.4980e+00	 2.7776e-02	 3.2315e+02	 5.7308e+03
 1.4779e+05	 5.6683e+03	 1.4916e+00	 2.4424e-02	 3.2315e+02	 5.7332e+03
 2.2168e+05	 5.6683e+03	 1.4865e+00	 2.1614e-02	 3.2315e+02	 5.7359e+03
 3.3253e+05	 5.6683e+03	 1.4821e+00	 1.9470e-02	 3.2315e+02	 5.7384e+03
 4.9879e+05	 5.6683e+03	 1.4771e+00	 1.8684e-02	 3.2315e+02	 5.7412e+03
 7.4818e+05	 5.6683e+03	 1.4729e+00	 1.7874e-02	 3.2314e+02	 5.7436e+03
 9.0000e+05	 5.6683e+03	 1.4717e+00	 1.7494e-02	 3.2315e+02	 5.7464e+03
 1.0000e+02	 5.7438e+03	 1.6295e+00	 1.4863e-02	 3.2315e+02	 5.7556e+03
 1.5000e+02	 5.7438e+03	 1.6242e+00	 1.8197e-02	 3.2315e+02	 5.7582e+03
 2.2500e+02	 5.7438e+03	 1.6211e+00	 1.9731e-02	 3.2314e+02	 5.7634e+03
 3.3750e+02	 5.7438e+03	 1.6159e+00	 2.2122e-02	 3.2315e+02	 5.7658e+03
 5.0625e+02	 5.7438e+03	 1.6099e+00	 2.4687e-02	 3.2315e+02	 5.7683e+03
 7.5938e+02	 5.7438e+03	 1.6029e+00	 2.7321e-02	 3.2315e+02	 5.7709e+03
 1.1391e+03	 5.7438e+03	 1.5953e+00	 2.9565e-02	 3.2315e+02	 5.7762e+03
 1.7086e+03	 5.7438e+03	 1.5873e+00	 3.1540e-02	 3.2315e+02	 5.7786e+03
 2.5629e+03	 5.7438e+03	 1.5785e+00	 3.3112e-02	 3.2315e+02	 5.7838e+03
 3.8443e+03	 5.7438e+03	 1.5697e+00	 3.4463e-02	 3.2315e+02	 5.7862e+03
 5.7665e+03	 5.7438e+03	 1.5607e+00	 3.5947e-02	 3.2315e+02	 5.7889e+03
 8.6498e+03	 5.7438e+03	 1.5513e+00	 3.7566e-02	 3.2316e+02	 5.7914e+03
 1.2975e+04	 5.7438e+03	 1.5481e+00	 3.7303e-02	 3.2316e+02	 5.7942e+03
 1.9462e+04	 5.7438e+03	 1.5373e+00	 3.8032e-02	 3.2315e+02	 5.7968e+03
 2.9193e+04	 5.7438e+03	 1.5258e+00	 3.7376e-02	 3.2315e+02	 5.7993e+03
 4.3789e+04	 5.7438e+03	 1.5150e+00	 3.5019e-02	 3.2315e+02	 5.8020e+03
 6.5684e+04	 5.7438e+03	 1.5055e+00	 3.1406e-02	 3.2315e+02	 5.8045e+03
 9.8526e+04	 5.7438e+03	 1.4978e+00	 2.7713e-02	 3.2315e+02	 5.8071e+03
 1.4779e+05	 5.7438e+03	 1.4914e+00	 2.4341e-02	 3.2315e+02	 5.8096e+03
 2.2168e+05	 5.7438e+03	 1.4864e+00	 2.1602e-02	 3.2315e+02	 5.8124e+03
 3.3253e+05	 5.7438e+03	 1.4820e+00	 1.9493e-02	 3.2316e+02	 5.8150e+03
 4.9879e+05	 5.7438e+03	 1.4769e+00	 1.8617e-02	 3.2315e+02	 5.8178e+03
 7.4818e+05	 5.7438e+03	 1.4727e+00	 1.7826e-02	 3.2315e+02	 5.8203e+03
 9.0000e+05	 5.7438e+03	 1.4715e+00	 1.7441e-02	 3.2315e+02	 5.8230e+03
 1.0000e+02	 5.8203e+03	 1.6292e+00	 1.5850e-02	 3.2315e+02	 5.8321e+03
 1.5000e+02	 5.8203e+03	 1.6266e+00	 1.7396e-02	 3.2315e+02	 5.8348e+03
 2.2500e+02	 5.8203e+03	 1.6207e+00	 1.9697e-02	 3.2316e+02	 5.8401e+03
 3.3750e+02	 5.8203e+03	 1.6156e+00	 2.2196e-02	 3.2315e+02	 5.8425e+03
 5.0625e+02	 5.8203e+03	 1.6096e+00	 2.4780e-02	 3.2316e+02	 5.8452e+03
 7.5938e+02	 5.8203e+03	 1.6027e+00	 2.7286e-02	 3.2315e+02	 5.8478e+03
 1.1391e+03	 5.8203e+03	 1.5951e+00	 2.9630e-02	 3.2316e+02	 5.8531e+03
 1.7086e+03	 5.8203e+03	 1.5870e+00	 3.1544e-02	 3.2315e+02	 5.8555e+03
 2.5629e+03	 5.8203e+03	 1.5781e+00	 3.3032e-02	 3.2316e+02	 5.8606e+03
 3.8443e+03	 5.8203e+03	 1.5693e+00	 3.4455e-02	 3.2315e+02	 5.8633e+03
 5.7665e+03	 5.8203e+03	 1.5603e+00	 3.5900e-02	 3.2315e+02	 5.8658e+03
 8.6498e+03	 5.8203e+03	 1.5510e+00	 3.7560e-02	 3.2315e+02	 5.8684e+03
 1.2975e+04	 5.8203e+03	 1.5477e+00	 3.7218e-02	 3.2315e+02	 5.8709e+03
 1.9462e+04	 5.8203e+03	 1.5369e+00	 3.7981e-02	 3.2315e+02	 5.8734e+03
 2.9193e+04	 5.8203e+03	 1.5254e+00	 3.7295e-02	 3.2315e+02	 5.8761e+03
 4.3789e+04	 5.8203e+03	 1.5147e+00	 3.4933e-02	 3.2314e+02	 5.8785e+03
 6.5684e+04	 5.8203e+03	 1.5053e+00	 3.1361e-02	 3.2315e+02	 5.8810e+03
 9.8526e+04	 5.8203e+03	 1.4975e+00	 2.7636e-02	 3.2315e+02	 5.8836e+03
 1.4779e+05	 5.8203e+03	 1.4912e+00	 2.4293e-02	 3.2315e+02	 5.8860e+03
 2.2168e+05	 5.8203e+03	 1.4862e+00	 2.1551e-02	 3.2315e+02	 5.8889e+03
 3.3253e+05	 5.8203e+03	 1.4817e+00	 1.9434e-02	 3.2315e+02	 5.8913e+03
 4.9879e+05	 5.8203e+03	 1.4767e+00	 1.8619e-02	 3.2315e+02	 5.8938e+03
 7.4818e+05	 5.8203e+03	 1.4726e+00	 1.7814e-02	 3.2315e+02	 5.8964e+03
 9.0000e+05	 5.8203e+03	 1.4714e+00	 1.7390e-02	 3.2315e+02	 5.8989e+03
 1.0000e+02	 5.8963e+03	 1.6284e+00	 1.5558e-02	 3.2315e+02	 5.9082e+03
 1.5000e+02	 5.8963e+03	 1.6253e+00	 1.7508e-02	 3.2315e+02	 5.9106e+03
 2.2500e+02	 5.8963e+03	 1.6205e+00	 1.9681e-02	 3.2315e+02	 5.9156e+03
 3.3750e+02	 5.8963e+03	 1.6153e+00	 2.2204e-02	 3.2315e+02	 5.9182e+03
 5.0625e+02	 5.8963e+03	 1.6092e+00	 2.4803e-02	 3.2315e+02	 5.9209e+03
 7.5938e+02	 5.8963e+03	 1.6023e+00	 2.7337e-02	 3.2315e+02	 5.9234e+03
 1.1391e+03	 5.8963e+03	 1.5946e+00	 2.9621e-02	 3.2315e+02	 5.9285e+03
 1.7086e+03	 5.8963e+03	 1.5866e+00	 3.1555e-02	 3.2315e+02	 5.9311e+03
 2.5629e+03	 5.8963e+03	 1.5778e+00	 3.3075e-02	 3.2315e+02	 5.9361e+03
 3.8443e+03	 5.8963e+03	 1.5690e+00	 3.4464e-02	 3.2315e+02	 5.9385e+03
 5.7665e+03	 5.8963e+03	 1.5600e+00	 3.5858e-02	 3.2315e+02	 5.9411e+03
 8.6498e+03	 5.8963e+03	 1.5507e+00	 3.7453e-02	 3.2315e+02	 5.9436e+03
 1.2975e+04	 5.8963e+03	 1.5474e+00	 3.7211e-02	 3.2315e+02	 5.9462e+03
 1.9462e+04	 5.8963e+03	 1.5367e+00	 3.7935e-02	 3.2315e+02	 5.9489e+03
 2.9193e+04	 5.8963e+03	 1.5251e+00	 3.7238e-02	 3.2315e+02	 5.9513e+03
 4.3789e+04	 5.8963e+03	 1.5144e+00	 3.4870e-02	 3.2315e+02	 5.9538e+03
 6.5684e+04	 5.8963e+03	 1.5051e+00	 3.1266e-02	 3.2315e+02	 5.9563e+03
 9.8526e+04	 5.8963e+03	 1.4973e+00	 2.7571e-02	 3.2316e+02	 5.9590e+03
 1.4779e+05	 5.8963e+03	 1.4911e+00	 2.4240e-02	 3.2315e+02	 5.9614e+03
 2.2168e+05	 5.8963e+03	 1.4860e+00	 2.1505e-02	 3.2315e+02	 5.9640e+03
 3.3253e+05	 5.8963e+03	 1.4816e+00	 1.9389e-02	 3.2315e+02	 5.9666e+03
 4.9879e+05	 5.8963e+03	 1.4766e+00	 1.8551e-02	 3.2315e+02	 5.9691e+03
 7.4818e+05	 5.8963e+03	 1.4724e+00	 1.7863e-02	 3.2315e+02	 5.9715e+03
 9.0000e+05	 5.8963e+03	 1.4712e+00	 1.7379e-02	 3.2315e+02	 5.9742e+03
 1.0000e+02	 5.9715e+03	 1.6290e+00	 1.5456e-02	 3.2315e+02	 5.9831e+03
 1.5000e+02	 5.9715e+03	 1.6254e+00	 1.7925e-02	 3.2316e+02	 5.9858e+03
 2.2500e+02	 5.9715e+03	 1.6202e+00	 1.9836e-02	 3.2315e+02	 5.9911e+03
 3.3750e+02	 5.9715e+03	 1.6150e+00	 2.2225e-02	 3.2315e+02	 5.9936e+03
 5.0625e+02	 5.9715e+03	 1.6089e+00	 2.4865e-02	 3.2316e+02	 5.9960e+03
 7.5938e+02	 5.9715e+03	 1.6020e+00	 2.7366e-02	 3.2315e+02	 5.9986e+03
 1.1391e+03	 5.9715e+03	 1.5943e+00	 2.9665e-02	 3.2315e+02	 6.0037e+03
 1.7086e+03	 5.9715e+03	 1.5863e+00	 3.1548e-02	 3.2315e+02	 6.0062e+03
 2.5629e+03	 5.9715e+03	 1.5775e+00	 3.3075e-02	 3.2316e+02	 6.0114e+03
 3.8443e+03	 5.9715e+03	 1.5687e+00	 3.4411e-02	 3.2315e+02	 6.0138e+03
 5.7665e+03	 5.9715e+03	 1.5597e+00	 3.5855e-02	 3.2315e+02	 6.0162e+03
 8.6498e+03	 5.9715e+03	 1.5504e+00	 3.7431e-02	 3.2316e+02	 6.0188e+03
 1.2975e+04	 5.9715e+03	 1.5471e+00	 3.7170e-02	 3.2315e+02	 6.0212e+03
 1.9462e+04	 5.9715e+03	 1.5363e+00	 3.7867e-02	 3.2315e+02	 6.0241e+03
 2.9193e+04	 5.9715e+03	 1.5249e+00	 3.7175e-02	 3.2315e+02	 6.0266e+03
 4.3789e+04	 5.9715e+03	 1.5141e+00	 3.4785e-02	 3.2315e+02	 6.0292e+03
 6.5684e+04	 5.9715e+03	 1.5048e+00	 3.1208e-02	 3.2315e+02	 6.0316e+03
 9.8526e+04	 5.9715e+03	 1.4971e+00	 2.7527e-02	 3.2315e+02	 6.0341e+03
 1.4779e+05	 5.9715e+03	 1.4908e+00	 2.4193e-02	 3.2315e+02	 6.0368e+03
 2.2168e+05	 5.9715e+03	 1.4858e+00	 2.1438e-02	 3.2315e+02	 6.0394e+03
 3.3253e+05	 5.9715e+03	 1.4814e+00	 1.9360e-02	 3.2315e+02	 6.0418e+03
 4.9879e+05	 5.9715e+03	 1.4764e+00	 1.8565e-02	 3.2315e+02	 6.0446e+03
 7.4818e+05	 5.9715e+03	 1.4722e+00	 1.7800e-02	 3.2315e+02	 6.0474e+03
 9.0000e+05	 5.9715e+03	 1.4710e+00	 1.7343e-02	 3.2315e+02	 6.0499e+03
 1.0000e+02	 6.0473e+03	 1.6280e+00	 1.5182e-02	 3.2315e+02	 6.0595e+03
 1.5000e+02	 6.0473e+03	 1.6250e+00	 1.7891e-02	 3.2314e+02	 6.0618e+03
 2.2500e+02	 6.0473e+03	 1.6200e+00	 1.9784e-02	 3.2315e+02	 6.0671e+03
 3.3750e+02	 6.0473e+03	 1.6147e+00	 2.2323e-02	 3.2315e+02	 6.0697e+03
 5.0625e+02	 6.0473e+03	 1.6086e+00	 2.4931e-02	 3.2315e+02	 6.0721e+03
 7.5938e+02	 6.0473e+03	 1.6017e+00	 2.7435e-02	 3.2315e+02	 6.0746e+03
 1.1391e+03	 6.0473e+03	 1.5940e+00	 2.9676e-02	 3.2315e+02	 6.0799e+03
 1.7086e+03	 6.0473e+03	 1.5859e+00	 3.1533e-02	 3.2315e+02	 6.0826e+03
 2.5629e+03	 6.0473e+03	 1.5772e+00	 3.3038e-02	 3.2315e+02	 6.0876e+03
 3.8443e+03	 6.0473e+03	 1.5683e+00	 3.4421e-02	 3.2315e+02	 6.0903e+03
 5.7665e+03	 6.0473e+03	 1.5594e+00	 3.5836e-02	 3.2315e+02	 6.0928e+03
 8.6498e+03	 6.0473e+03	 1.5500e+00	 3.7407e-02	 3.2315e+02	 6.0954e+03
 1.2975e+04	 6.0473e+03	 1.5467e+00	 3.7114e-02	 3.2315e+02	 6.0978e+03
 1.9462e+04	 6.0473e+03	 1.5360e+00	 3.7808e-02	 3.2315e+02	 6.1006e+03
 2.9193e+04	 6.0473e+03	 1.5246e+00	 3.7104e-02	 3.2315e+02	 6.1031e+03
 4.3789e+04	 6.0473e+03	 1.5138e+00	 3.4716e-02	 3.2315e+02	 6.1056e+03
 6.5684e+04	 6.0473e+03	 1.5046e+00	 3.1125e-02	 3.2315e+02	 6.1082e+03
 9.8526e+04	 6.0473e+03	 1.4969e+00	 2.7461e-02	 3.2315e+02	 6.1108e+03
 1.4779e+05	 6.0473e+03	 1.4906e+00	 2.4142e-02	 3.2314e+02	 6.1136e+03
 2.2168e+05	 6.0473e+03	 1.4856e+00	 2.1390e-02	 3.2315e+02	 6.1162e+03
 3.3253e+05	 6.0473e+03	 1.4812e+00	 1.9316e-02	 3.2314e+02	 6.1189e+03
 4.9879e+05	 6.0473e+03	 1.4762e+00	 1.8458e-02	 3.2314e+02	 6.1213e+03
 7.4818e+05	 6.0473e+03	 1.4720e+00	 1.7748e-02	 3.2314e+02	 6.1241e+03
 9.0000e+05	 6.0473e+03	 1.4709e+00	 1.7321e-02	 3.2315e+02	 6.1268e+03
 1.0000e+02	 6.1241e+03	 1.6282e+00	 1.6014e-02	 3.2315e+02	 6.1364e+03
 1.5000e+02	 6.1241e+03	 1.6239e+00	 1.7278e-02	 3.2315e+02	 6.1391e+03
 2.2500e+02	 6.1241e+03	 1.6197e+00	 1.9839e-02	 3.2315e+02	 6.1444e+03
 3.3750e+02	 6.1241e+03	 1.6145e+00	 2.2365e-02	 3.2315e+02	 6.1468e+03
 5.0625e+02	 6.1241e+03	 1.6084e+00	 2.4912e-02	 3.2315e+02	 6.1493e+03
 7.5938e+02	 6.1241e+03	 1.6014e+00	 2.7490e-02	 3.2315e+02	 6.1518e+03
 1.1391e+03	 6.1241e+03	 1.5937e+00	 2.9671e-02	 3.2315e+02	 6.1572e+03
 1.7086e+03	 6.1241e+03	 1.5857e+00	 3.1543e-02	 3.2314e+02	 6.1597e+03
 2.5629e+03	 6.1241e+03	 1.5769e+00	 3.3042e-02	 3.2315e+02	 6.1648e+03
 3.8443e+03	 6.1241e+03	 1.5680e+00	 3.4364e-02	 3.2314e+02	 6.1672e+03
 5.7665e+03	 6.1241e+03	 1.5591e+00	 3.5763e-02	 3.2314e+02	 6.1701e+03
 8.6498e+03	 6.1241e+03	 1.5497e+00	 3.7385e-02	 3.2314e+02	 6.1725e+03
 1.2975e+04	 6.1241e+03	 1.5465e+00	 3.7060e-02	 3.2314e+02	 6.1752e+03
 1.9462e+04	 6.1241e+03	 1.5357e+00	 3.7735e-02	 3.2314e+02	 6.1778e+03
 2.9193e+04	 6.1241e+03	 1.5243e+00	 3.7022e-02	 3.2315e+02	 6.1803e+03
 4.3789e+04	 6.1241e+03	 1.5136e+00	 3.4626e-02	 3.2314e+02	 6.1831e+03
 6.5684e+04	 6.1241e+03	 1.5044e+00	 3.1040e-02	 3.2315e+02	 6.1856e+03
 9.8526e+04	 6.1241e+03	 1.4968e+00	 2.7350e-02	 3.2315e+02	 6.1881e+03
 1.4779e+05	 6.1241e+03	 1.4905e+00	 2.4061e-02	 3.2315e+02	 6.1906e+03
 2.2168e+05	 6.1241e+03	 1.4855e+00	 2.1355e-02	 3.2314e+02	 6.1933e+03
 3.3253e+05	 6.1241e+03	 1.4811e+00	 1.9269e-02	 3.2315e+02	 6.1959e+03
 4.9879e+05	 6.1241e+03	 1.4761e+00	 1.8416e-02	 3.2314e+02	 6.1986e+03
 7.4818e+05	 6.1241e+03	 1.4720e+00	 1.7747e-02	 3.2314e+02	 6.2011e+03
 9.0000e+05	 6.1241e+03	 1.4708e+00	 1.7257e-02	 3.2314e+02	 6.2036e+03
 1.0000e+02	 6.2011e+03	 1.6280e+00	 1.5927e-02	 3.2315e+02	 6.2128e+03
 1.5000e+02	 6.2011e+03	 1.6252e+00	 1.7614e-02	 3.2314e+02	 6.2154e+03
 2.2500e+02	 6.2011e+03	 1.6195e+00	 1.9872e-02	 3.2315e+02	 6.2204e+03
 3.3750e+02	 6.2011e+03	 1.6143e+00	 2.2383e-02	 3.2314e+02	 6.2231e+03
 5.0625e+02	 6.2011e+03	 1.6082e+00	 2.4983e-02	 3.2315e+02	 6.2256e+03
 7.5938e+02	 6.2011e+03	 1.6012e+00	 2.7492e-02	 3.2315e+02	 6.2283e+03
 1.1391e+03	 6.2011e+03	 1.5935e+00	 2.9720e-02	 3.2315e+02	 6.2332e+03
 1.7086e+03	 6.2011e+03	 1.5854e+00	 3.1575e-02	 3.2315e+02	 6.2359e+03
 2.5629e+03	 6.2011e+03	 1.5766e+00	 3.3020e-02	 3.2315e+02	 6.2411e+03
 3.8443e+03	 6.2011e+03	 1.5678e+00	 3.4358e-02	 3.2314e+02	 6.2435e+03
 5.7665e+03	 6.2011e+03	 1.5589e+00	 3.5777e-02	 3.2314e+02	 6.2460e+03
 8.6498e+03	 6.2011e+03	 1.5496e+00	 3.7335e-02	 3.2315e+02	 6.2486e+03
 1.2975e+04	 6.2011e+03	 1.5462e+00	 3.7021e-02	 3.2315e+02	 6.2510e+03
 1.9462e+04	 6.2011e+03	 1.5355e+00	 3.7710e-02	 3.2315e+02	 6.2537e+03
 2.9193e+04	 6.2011e+03	 1.5242e+00	 3.6956e-02	 3.2315e+02	 6.2562e+03
 4.3789e+04	 6.2011e+03	 1.5135e+00	 3.4569e-02	 3.2315e+02	 6.2586e+03
 6.5684e+04	 6.2011e+03	 1.5043e+00	 3.0987e-02	 3.2315e+02	 6.2614e+03
 9.8526e+04	 6.2011e+03	 1.4967e+00	 2.7297e-02	 3.2315e+02	 6.2639e+03
 1.4779e+05	 6.2011e+03	 1.4904e+00	 2.4044e-02	 3.2315e+02	 6.2666e+03
 2.2168e+05	 6.2011e+03	 1.4854e+00	 2.1307e-02	 3.2315e+02	 6.2691e+03
 3.3253e+05	 6.2011e+03	 1.4811e+00	 1.9216e-02	 3.2315e+02	 6.2719e+03
 4.9879e+05	 6.2011e+03	 1.4760e+00	 1.8447e-02	 3.2315e+02	 6.2744e+03
 7.4818e+05	 6.2011e+03	 1.4719e+00	 1.7644e-02	 3.2315e+02	 6.2768e+03
 9.0000e+05	 6.2011e+03	 1.4707e+00	 1.7257e-02	 3.2315e+02	 6.2794e+03
 1.0000e+02	 6.2767e+03	 1.6276e+00	 1.5960e-02	 3.2315e+02	 6.2889e+03
 1.5000e+02	 6.2767e+03	 1.6231e+00	 1.7488e-02	 3.2314e+02	 6.2913e+03
 2.2500e+02	 6.2767e+03	 1.6194e+00	 1.9893e-02	 3.2315e+02	 6.2966e+03
 3.3750e+02	 6.2767e+03	 1.6141e+00	 2.2436e-02	 3.2315e+02	 6.2991e+03
 5.0625e+02	 6.2767e+03	 1.6080e+00	 2.5020e-02	 3.2315e+02	 6.3019e+03
 7.5938e+02	 6.2767e+03	 1.6010e+00	 2.7492e-02	 3.2316e+02	 6.3043e+03
 1.1391e+03	 6.2767e+03	 1.5933e+00	 2.9738e-02	 3.2315e+02	 6.3093e+03
 1.7086e+03	 6.2767e+03	 1.5852e+00	 3.1558e-02	 3.2315e+02	 6.3118e+03
 2.5629e+03	 6.2767e+03	 1.5764e+00	 3.3025e-02	 3.2315e+02	 6.3171e+03
 3.8443e+03	 6.2767e+03	 1.5677e+00	 3.4338e-02	 3.2315e+02	 6.3199e+03
 5.7665e+03	 6.2767e+03	 1.5587e+00	 3.5789e-02	 3.2315e+02	 6.3223e+03
 8.6498e+03	 6.2767e+03	 1.5494e+00	 3.7316e-02	 3.2315e+02	 6.3251e+03
 1.2975e+04	 6.2767e+03	 1.5460e+00	 3.6976e-02	 3.2316e+02	 6.3276e+03
 1.9462e+04	 6.2767e+03	 1.5353e+00	 3.7641e-02	 3.2315e+02	 6.3304e+03
 2.9193e+04	 6.2767e+03	 1.5240e+00	 3.6878e-02	 3.2315e+02	 6.3329e+03
 4.3789e+04	 6.2767e+03	 1.5133e+00	 3.4500e-02	 3.2315e+02	 6.3353e+03
 6.5684e+04	 6.2767e+03	 1.5041e+00	 3.0903e-02	 3.2315e+02	 6.3380e+03
 9.8526e+04	 6.2767e+03	 1.4965e+00	 2.7270e-02	 3.2316e+02	 6.3405e+03
 1.4779e+05	 6.2767e+03	 1.4903e+00	 2.3982e-02	 3.2315e+02	 6.3433e+03
 2.2168e+05	 6.2767e+03	 1.4853e+00	 2.1288e-02	 3.2315e+02	 6.3459e+03
 3.3253e+05	 6.2767e+03	 1.4809e+00	 1.9176e-02	 3.2315e+02	 6.3486e+03
 4.9879e+05	 6.2767e+03	 1.4760e+00	 1.8375e-02	 3.2315e+02	 6.3510e+03
 7.4818e+05	 6.2767e+03	 1.4718e+00	 1.7625e-02	 3.2315e+02	 6.3536e+03
 9.0000e+05	 6.2767e+03	 1.4706e+00	 1.7214e-02	 3.2315e+02	 6.3564e+03
 1.0000e+02	 6.3537e+03	 1.6275e+00	 1.5103e-02	 3.2316e+02	 6.3658e+03
 1.5000e+02	 6.3537e+03	 1.6231e+00	 1.6509e-02	 3.2316e+02	 6.3682e+03
 2.2500e+02	 6.3537e+03	 1.6191e+00	 1.9890e-02	 3.2315e+02	 6.3736e+03
 3.3750e+02	 6.3537e+03	 1.6138e+00	 2.2465e-02	 3.2315e+02	 6.3763e+03
 5.0625e+02	 6.3537e+03	 1.6076e+00	 2.5059e-02	 3.2315e+02	 6.3788e+03
 7.5938e+02	 6.3537e+03	 1.6006e+00	 2.7544e-02	 3.2315e+02	 6.3816e+03
 1.1391e+03	 6.3537e+03	 1.5929e+00	 2.9725e-02	 3.2315e+02	 6.3869e+03
 1.7086e+03	 6.3537e+03	 1.5849e+00	 3.1579e-02	 3.2315e+02	 6.3893e+03
 2.5629e+03	 6.3537e+03	 1.5760e+00	 3.3037e-02	 3.2315e+02	 6.3942e+03
 3.8443e+03	 6.3537e+03	 1.5673e+00	 3.4347e-02	 3.2316e+02	 6.3968e+03
 5.7665e+03	 6.3537e+03	 1.5583e+00	 3.5742e-02	 3.2315e+02	 6.3992e+03
 8.6498e+03	 6.3537e+03	 1.5491e+00	 3.7285e-02	 3.2315e+02	 6.4018e+03
 1.2975e+04	 6.3537e+03	 1.5456e+00	 3.6930e-02	 3.2315e+02	 6.4042e+03
 1.9462e+04	 6.3537e+03	 1.5350e+00	 3.7590e-02	 3.2315e+02	 6.4071e+03
 2.9193e+04	 6.3537e+03	 1.5237e+00	 3.6805e-02	 3.2315e+02	 6.4096e+03
 4.3789e+04	 6.3537e+03	 1.5131e+00	 3.4427e-02	 3.2315e+02	 6.4121e+03
 6.5684e+04	 6.3537e+03	 1.5038e+00	 3.0852e-02	 3.2315e+02	 6.4146e+03
 9.8526e+04	 6.3537e+03	 1.4962e+00	 2.7215e-02	 3.2316e+02	 6.4171e+03
 1.4779e+05	 6.3537e+03	 1.4900e+00	 2.3930e-02	 3.2315e+02	 6.4195e+03
 2.2168e+05	 6.3537e+03	 1.4851e+00	 2.1232e-02	 3.2316e+02	 6.4221e+03
 3.3253e+05	 6.3537e+03	 1.4807e+00	 1.9143e-02	 3.2315e+02	 6.4246e+03
 4.9879e+05	 6.3537e+03	 1.4757e+00	 1.8359e-02	 3.2315e+02	 6.4272e+03
 7.4818e+05	 6.3537e+03	 1.4716e+00	 1.7692e-02	 3.2315e+02	 6.4297e+03
 9.0000e+05	 6.3537e+03	 1.4704e+00	 1.7193e-02	 3.2315e+02	 6.4322e+03
 1.0000e+02	 6.4296e+03	 1.6278e+00	 1.5801e-02	 3.2316e+02	 6.4415e+03
 1.5000e+02	 6.4296e+03	 1.6227e+00	 1.8038e-02	 3.2316e+02	 6.4439e+03
 2.2500e+02	 6.4296e+03	 1.6187e+00	 1.9906e-02	 3.2315e+02	 6.4491e+03
 3.3750e+02	 6.4296e+03	 1.6134e+00	 2.2500e-02	 3.2315e+02	 6.4519e+03
 5.0625e+02	 6.4296e+03	 1.6073e+00	 2.5059e-02	 3.2315e+02	 6.4543e+03
 7.5938e+02	 6.4296e+03	 1.6002e+00	 2.7551e-02	 3.2315e+02	 6.4568e+03
 1.1391e+03	 6.4296e+03	 1.5925e+00	 2.9750e-02	 3.2315e+02	 6.4619e+03
 1.7086e+03	 6.4296e+03	 1.5846e+00	 3.1548e-02	 3.2315e+02	 6.4647e+03
 2.5629e+03	 6.4296e+03	 1.5757e+00	 3.2987e-02	 3.2314e+02	 6.4699e+03
 3.8443e+03	 6.4296e+03	 1.5669e+00	 3.4313e-02	 3.2314e+02	 6.4724e+03
 5.7665e+03	 6.4296e+03	 1.5580e+00	 3.5707e-02	 3.2314e+02	 6.4749e+03
 8.6498e+03	 6.4296e+03	 1.5486e+00	 3.7262e-02	 3.2312e+02	 6.4773e+03
 1.2975e+04	 6.4296e+03	 1.5452e+00	 3.6896e-02	 3.2311e+02	 6.4798e+03
 1.9462e+04	 6.4296e+03	 1.5345e+00	 3.7491e-02	 3.2310e+02	 6.4826e+03
 2.9193e+04	 6.4296e+03	 1.5232e+00	 3.6726e-02	 3.2309e+02	 6.4850e+03
 4.3789e+04	 6.4296e+03	 1.5126e+00	 3.4291e-02	 3.2308e+02	 6.4874e+03
 6.5684e+04	 6.4296e+03	 1.5035e+00	 3.0699e-02	 3.2308e+02	 6.4901e+03
 9.8526e+04	 6.4296e+03	 1.4960e+00	 2.7072e-02	 3.2308e+02	 6.4926e+03
 1.4779e+05	 6.4296e+03	 1.4899e+00	 2.3817e-02	 3.2307e+02	 6.4954e+03
 2.2168e+05	 6.4296e+03	 1.4851e+00	 2.1131e-02	 3.2309e+02	 6.4979e+03
 3.3253e+05	 6.4296e+03	 1.4808e+00	 1.9096e-02	 3.2308e+02	 6.5004e+03
 4.9879e+05	 6.4296e+03	 1.4759e+00	 1.8311e-02	 3.2308e+02	 6.5028e+03
 7.4818e+05	 6.4296e+03	 1.4719e+00	 1.7577e-02	 3.2308e+02	 6.5053e+03
 9.0000e+05	 6.4296e+03	 1.4708e+00	 1.7190e-02	 3.2309e+02	 6.5081e+03
 1.0000e+02	 6.5054e+03	 1.6275e+00	 1.5449e-02	 3.2309e+02	 6.5171e+03
 1.5000e+02	 6.5054e+03	 1.6243e+00	 1.8222e-02	 3.2308e+02	 6.5198e+03
 2.2500e+02	 6.5054e+03	 1.6195e+00	 2.0007e-02	 3.2306e+02	 6.5252e+03
 3.3750e+02	 6.5054e+03	 1.6142e+00	 2.2631e-02	 3.2305e+02	 6.5276e+03
 5.0625e+02	 6.5054e+03	 1.6080e+00	 2.5159e-02	 3.2305e+02	 6.5301e+03
 7.5938e+02	 6.5054e+03	 1.6010e+00	 2.7657e-02	 3.2306e+02	 6.5326e+03
 1.1391e+03	 6.5054e+03	 1.5935e+00	 2.9815e-02	 3.2306e+02	 6.5378e+03
 1.7086e+03	 6.5054e+03	 1.5855e+00	 3.1591e-02	 3.2307e+02	 6.5402e+03
 2.5629e+03	 6.5054e+03	 1.5770e+00	 3.3019e-02	 3.2309e+02	 6.5455e+03
 3.8443e+03	 6.5054e+03	 1.5684e+00	 3.4321e-02	 3.2311e+02	 6.5484e+03
 5.7665e+03	 6.5054e+03	 1.5596e+00	 3.5722e-02	 3.2312e+02	 6.5509e+03
 8.6498e+03	 6.5054e+03	 1.5504e+00	 3.7206e-02	 3.2313e+02	 6.5533e+03
 1.2975e+04	 6.5054e+03	 1.5471e+00	 3.6868e-02	 3.2314e+02	 6.5561e+03
 1.9462e+04	 6.5054e+03	 1.5365e+00	 3.7499e-02	 3.2315e+02	 6.5586e+03
 2.9193e+04	 6.5054e+03	 1.5252e+00	 3.6656e-02	 3.2315e+02	 6.5613e+03
 4.3789e+04	 6.5054e+03	 1.5146e+00	 3.4298e-02	 3.2317e+02	 6.5638e+03
 6.5684e+04	 6.5054e+03	 1.5055e+00	 3.0700e-02	 3.2318e+02	 6.5666e+03
 9.8526e+04	 6.5054e+03	 1.4980e+00	 2.7102e-02	 3.2319e+02	 6.5691e+03
 1.4779e+05	 6.5054e+03	 1.4917e+00	 2.3837e-02	 3.2318e+02	 6.5716e+03
 2.2168e+05	 6.5054e+03	 1.4867e+00	 2.1191e-02	 3.2319e+02	 6.5741e+03
 3.3253e+05	 6.5054e+03	 1.4822e+00	 1.9112e-02	 3.2320e+02	 6.5766e+03
 4.9879e+05	 6.5054e+03	 1.4772e+00	 1.8346e-02	 3.2320e+02	 6.5792e+03
 7.4818e+05	 6.5054e+03	 1.4730e+00	 1.7594e-02	 3.2321e+02	 6.5817e+03
 9.0000e+05	 6.5054e+03	 1.4718e+00	 1.7180e-02	 3.2321e+02	 6.5842e+03
 1.0000e+02	 6.5816e+03	 1.6279e+00	 1.5260e-02	 3.2322e+02	 6.5935e+03
 1.5000e+02	 6.5816e+03	 1.6253e+00	 1.7240e-02	 3.2322e+02	 6.5959e+03
 2.2500e+02	 6.5816e+03	 1.6195e+00	 1.9950e-02	 3.2322e+02	 6.6011e+03
 3.3750e+02	 6.5816e+03	 1.6142e+00	 2.2542e-02	 3.2322e+02	 6.6036e+03
 5.0625e+02	 6.5816e+03	 1.6079e+00	 2.5100e-02	 3.2322e+02	 6.6062e+03
 7.5938e+02	 6.5816e+03	 1.6008e+00	 2.7597e-02	 3.2323e+02	 6.6088e+03
 1.1391e+03	 6.5816e+03	 1.5929e+00	 2.9751e-02	 3.2323e+02	 6.6141e+03
 1.7086e+03	 6.5816e+03	 1.5848e+00	 3.1535e-02	 3.2322e+02	 6.6169e+03
 2.5629e+03	 6.5816e+03	 1.5759e+00	 3.2981e-02	 3.2323e+02	 6.6218e+03
 3.8443e+03	 6.5816e+03	 1.5670e+00	 3.4264e-02	 3.2322e+02	 6.6246e+03
 5.7665e+03	 6.5816e+03	 1.5580e+00	 3.5629e-02	 3.2322e+02	 6.6271e+03
 8.6498e+03	 6.5816e+03	 1.5487e+00	 3.7200e-02	 3.2321e+02	 6.6296e+03
 1.2975e+04	 6.5816e+03	 1.5452e+00	 3.6810e-02	 3.2322e+02	 6.6321e+03
 1.9462e+04	 6.5816e+03	 1.5345e+00	 3.7417e-02	 3.2321e+02	 6.6349e+03
 2.9193e+04	 6.5816e+03	 1.5232e+00	 3.6633e-02	 3.2321e+02	 6.6373e+03
 4.3789e+04	 6.5816e+03	 1.5126e+00	 3.4253e-02	 3.2321e+02	 6.6402e+03
 6.5684e+04	 6.5816e+03	 1.5034e+00	 3.0700e-02	 3.2320e+02	 6.6427e+03
 9.8526e+04	 6.5816e+03	 1.4958e+00	 2.7070e-02	 3.2320e+02	 6.6451e+03
 1.4779e+05	 6.5816e+03	 1.4896e+00	 2.3810e-02	 3.2320e+02	 6.6479e+03
 2.2168e+05	 6.5816e+03	 1.4846e+00	 2.1115e-02	 3.2320e+02	 6.6505e+03
 3.3253e+05	 6.5816e+03	 1.4803e+00	 1.9086e-02	 3.2319e+02	 6.6530e+03
 4.9879e+05	 6.5816e+03	 1.4752e+00	 1.8262e-02	 3.2318e+02	 6.6555e+03
 7.4818e+05	 6.5816e+03	 1.4711e+00	 1.7593e-02	 3.2318e+02	 6.6582e+03
 9.0000e+05	 6.5816e+03	 1.4699e+00	 1.7140e-02	 3.2319e+02	 6.6608e+03
 1.0000e+02	 6.6581e+03	 1.6265e+00	 1.6191e-02	 3.2318e+02	 6.6701e+03
 1.5000e+02	 6.6581e+03	 1.6217e+00	 1.7945e-02	 3.2318e+02	 6.6725e+03
 2.2500e+02	 6.6581e+03	 1.6180e+00	 2.0105e-02	 3.2318e+02	 6.6776e+03
 3.3750e+02	 6.6581e+03	 1.6126e+00	 2.2586e-02	 3.2317e+02	 6.6801e+03
 5.0625e+02	 6.6581e+03	 1.6065e+00	 2.5247e-02	 3.2317e+02	 6.6828e+03
 7.5938e+02	 6.6581e+03	 1.5993e+00	 2.7669e-02	 3.2317e+02	 6.6852e+03
 1.1391e+03	 6.6581e+03	 1.5915e+00	 2.9824e-02	 3.2317e+02	 6.6904e+03
 1.7086e+03	 6.6581e+03	 1.5835e+00	 3.1609e-02	 3.2317e+02	 6.6930e+03
 2.5629e+03	 6.6581e+03	 1.5747e+00	 3.2960e-02	 3.2316e+02	 6.6981e+03
 3.8443e+03	 6.6581e+03	 1.5659e+00	 3.4250e-02	 3.2317e+02	 6.7007e+03
 5.7665e+03	 6.6581e+03	 1.5570e+00	 3.5616e-02	 3.2316e+02	 6.7032e+03
 8.6498e+03	 6.6581e+03	 1.5477e+00	 3.7135e-02	 3.2317e+02	 6.7056e+03
 1.2975e+04	 6.6581e+03	 1.5443e+00	 3.6777e-02	 3.2316e+02	 6.7084e+03
 1.9462e+04	 6.6581e+03	 1.5336e+00	 3.7338e-02	 3.2316e+02	 6.7110e+03
 2.9193e+04	 6.6581e+03	 1.5223e+00	 3.6524e-02	 3.2316e+02	 6.7138e+03
 4.3789e+04	 6.6581e+03	 1.5118e+00	 3.4126e-02	 3.2316e+02	 6.7162e+03
 6.5684e+04	 6.6581e+03	 1.5028e+00	 3.0586e-02	 3.2315e+02	 6.7191e+03
 9.8526e+04	 6.6581e+03	 1.4952e+00	 2.6978e-02	 3.2315e+02	 6.7216e+03
 1.4779e+05	 6.6581e+03	 1.4891e+00	 2.3735e-02	 3.2314e+02	 6.7242e+03
 2.2168e+05	 6.6581e+03	 1.4841e+00	 2.1092e-02	 3.2314e+02	 6.7268e+03
 3.3253e+05	 6.6581e+03	 1.4798e+00	 1.8998e-02	 3.2313e+02	 6.7296e+03
 4.9879e+05	 6.6581e+03	 1.4748e+00	 1.8245e-02	 3.2313e+02	 6.7320e+03
 7.4818e+05	 6.6581e+03	 1.4708e+00	 1.7508e-02	 3.2313e+02	 6.7344e+03
 9.0000e+05	 6.6581e+03	 1.4696e+00	 1.7145e-02	 3.2313e+02	 6.7371e+03
 1.0000e+02	 6.7344e+03	 1.6268e+00	 1.5621e-02	 3.2313e+02	 6.7461e+03
 1.5000e+02	 6.7344e+03	 1.6212e+00	 1.7393e-02	 3.2313e+02	 6.7488e+03
 2.2500e+02	 6.7344e+03	 1.6178e+00	 2.0144e-02	 3.2313e+02	 6.7541e+03
 3.3750e+02	 6.7344e+03	 1.6124e+00	 2.2647e-02	 3.2313e+02	 6.7566e+03
 5.0625e+02	 6.7344e+03	 1.6062e+00	 2.5233e-02	 3.2314e+02	 6.7592e+03
 7.5938e+02	 6.7344e+03	 1.5991e+00	 2.7677e-02	 3.2313e+02	 6.7617e+03
 1.1391e+03	 6.7344e+03	 1.5915e+00	 2.9816e-02	 3.2314e+02	 6.7669e+03
 1.7086e+03	 6.7344e+03	 1.5834e+00	 3.1607e-02	 3.2314e+02	 6.7694e+03
 2.5629e+03	 6.7344e+03	 1.5746e+00	 3.2983e-02	 3.2314e+02	 6.7746e+03
 3.8443e+03	 6.7344e+03	 1.5659e+00	 3.4222e-02	 3.2314e+02	 6.7774e+03
 5.7665e+03	 6.7344e+03	 1.5569e+00	 3.5630e-02	 3.2314e+02	 6.7799e+03
 8.6498e+03	 6.7344e+03	 1.5476e+00	 3.7131e-02	 3.2314e+02	 6.7823e+03
 1.2975e+04	 6.7344e+03	 1.5442e+00	 3.6712e-02	 3.2314e+02	 6.7849e+03
 1.9462e+04	 6.7344e+03	 1.5336e+00	 3.7267e-02	 3.2313e+02	 6.7874e+03
 2.9193e+04	 6.7344e+03	 1.5224e+00	 3.6442e-02	 3.2314e+02	 6.7902e+03
 4.3789e+04	 6.7344e+03	 1.5119e+00	 3.4034e-02	 3.2314e+02	 6.7927e+03
 6.5684e+04	 6.7344e+03	 1.5028e+00	 3.0502e-02	 3.2314e+02	 6.7951e+03
 9.8526e+04	 6.7344e+03	 1.4953e+00	 2.6895e-02	 3.2314e+02	 6.7979e+03
 1.4779e+05	 6.7344e+03	 1.4892e+00	 2.3689e-02	 3.2315e+02	 6.8004e+03
 2.2168e+05	 6.7344e+03	 1.4843e+00	 2.0997e-02	 3.2314e+02	 6.8031e+03
 3.3253e+05	 6.7344e+03	 1.4800e+00	 1.8989e-02	 3.2314e+02	 6.8056e+03
 4.9879e+05	 6.7344e+03	 1.4750e+00	 1.8159e-02	 3.2314e+02	 6.8080e+03
 7.4818e+05	 6.7344e+03	 1.4709e+00	 1.7519e-02	 3.2315e+02	 6.8106e+03
 9.0000e+05	 6.7344e+03	 1.4698e+00	 1.7036e-02	 3.2314e+02	 6.8132e+03
 1.0000e+02	 6.8105e+03	 1.6260e+00	 1.6209e-02	 3.2315e+02	 6.8226e+03
 1.5000e+02	 6.8105e+03	 1.6226e+00	 1.6740e-02	 3.2315e+02	 6.8251e+03
 2.2500e+02	 6.8105e+03	 1.6177e+00	 2.0261e-02	 3.2315e+02	 6.8301e+03
 3.3750e+02	 6.8105e+03	 1.6123e+00	 2.2713e-02	 3.2315e+02	 6.8329e+03
 5.0625e+02	 6.8105e+03	 1.6061e+00	 2.5306e-02	 3.2314e+02	 6.8354e+03
 7.5938e+02	 6.8105e+03	 1.5989e+00	 2.7692e-02	 3.2314e+02	 6.8381e+03
 1.1391e+03	 6.8105e+03	 1.5911e+00	 2.9826e-02	 3.2315e+02	 6.8431e+03
 1.7086e+03	 6.8105e+03	 1.5831e+00	 3.1565e-02	 3.2314e+02	 6.8458e+03
 2.5629e+03	 6.8105e+03	 1.5743e+00	 3.2915e-02	 3.2315e+02	 6.8508e+03
 3.8443e+03	 6.8105e+03	 1.5655e+00	 3.4220e-02	 3.2315e+02	 6.8532e+03
 5.7665e+03	 6.8105e+03	 1.5567e+00	 3.5580e-02	 3.2315e+02	 6.8557e+03
 8.6498e+03	 6.8105e+03	 1.5475e+00	 3.7127e-02	 3.2315e+02	 6.8584e+03
 1.2975e+04	 6.8105e+03	 1.5439e+00	 3.6669e-02	 3.2314e+02	 6.8608e+03
 1.9462e+04	 6.8105e+03	 1.5333e+00	 3.7266e-02	 3.2315e+02	 6.8636e+03
 2.9193e+04	 6.8105e+03	 1.5221e+00	 3.6412e-02	 3.2314e+02	 6.8661e+03
 4.3789e+04	 6.8105e+03	 1.5116e+00	 3.3982e-02	 3.2315e+02	 6.8685e+03
 6.5684e+04	 6.8105e+03	 1.5026e+00	 3.0416e-02	 3.2314e+02	 6.8711e+03
 9.8526e+04	 6.8105e+03	 1.4951e+00	 2.6837e-02	 3.2314e+02	 6.8736e+03
 1.4779e+05	 6.8105e+03	 1.4889e+00	 2.3610e-02	 3.2314e+02	 6.8760e+03
 2.2168e+05	 6.8105e+03	 1.4841e+00	 2.0972e-02	 3.2313e+02	 6.8786e+03
 3.3253e+05	 6.8105e+03	 1.4797e+00	 1.8962e-02	 3.2314e+02	 6.8811e+03
 4.9879e+05	 6.8105e+03	 1.4748e+00	 1.8203e-02	 3.2313e+02	 6.8835e+03
 7.4818e+05	 6.8105e+03	 1.4708e+00	 1.7434e-02	 3.2314e+02	 6.8861e+03
 9.0000e+05	 6.8105e+03	 1.4696e+00	 1.7026e-02	 3.2314e+02	 6.8886e+03
 1.0000e+02	 6.8860e+03	 1.6256e+00	 1.6117e-02	 3.2315e+02	 6.8981e+03
 1.5000e+02	 6.8860e+03	 1.6236e+00	 1.7232e-02	 3.2314e+02	 6.9006e+03
 2.2500e+02	 6.8860e+03	 1.6176e+00	 2.0193e-02	 3.2314e+02	 6.9058e+03
 3.3750e+02	 6.8860e+03	 1.6120e+00	 2.2781e-02	 3.2314e+02	 6.9084e+03
 5.0625e+02	 6.8860e+03	 1.6059e+00	 2.5325e-02	 3.2315e+02	 6.9108e+03
 7.5938e+02	 6.8860e+03	 1.5988e+00	 2.7753e-02	 3.2314e+02	 6.9135e+03
 1.1391e+03	 6.8860e+03	 1.5910e+00	 2.9832e-02	 3.2315e+02	 6.9184e+03
 1.7086e+03	 6.8860e+03	 1.5829e+00	 3.1587e-02	 3.2314e+02	 6.9211e+03
 2.5629e+03	 6.8860e+03	 1.5741e+00	 3.2942e-02	 3.2315e+02	 6.9261e+03
 3.8443e+03	 6.8860e+03	 1.5654e+00	 3.4208e-02	 3.2314e+02	 6.9288e+03
 5.7665e+03	 6.8860e+03	 1.5565e+00	 3.5555e-02	 3.2314e+02	 6.9312e+03
 8.6498e+03	 6.8860e+03	 1.5472e+00	 3.7046e-02	 3.2314e+02	 6.9339e+03
 1.2975e+04	 6.8860e+03	 1.5437e+00	 3.6633e-02	 3.2314e+02	 6.9363e+03
 1.9462e+04	 6.8860e+03	 1.5330e+00	 3.7190e-02	 3.2313e+02	 6.9391e+03
 2.9193e+04	 6.8860e+03	 1.5218e+00	 3.6330e-02	 3.2313e+02	 6.9416e+03
 4.3789e+04	 6.8860e+03	 1.5114e+00	 3.3891e-02	 3.2312e+02	 6.9440e+03
 6.5684e+04	 6.8860e+03	 1.5024e+00	 3.0347e-02	 3.2312e+02	 6.9466e+03
 9.8526e+04	 6.8860e+03	 1.4950e+00	 2.6763e-02	 3.2312e+02	 6.9491e+03
 1.4779e+05	 6.8860e+03	 1.4889e+00	 2.3576e-02	 3.2312e+02	 6.9516e+03
 2.2168e+05	 6.8860e+03	 1.4840e+00	 2.0962e-02	 3.2313e+02	 6.9543e+03
 3.3253e+05	 6.8860e+03	 1.4797e+00	 1.8913e-02	 3.2313e+02	 6.9572e+03
 4.9879e+05	 6.8860e+03	 1.4749e+00	 1.8135e-02	 3.2313e+02	 6.9597e+03
 7.4818e+05	 6.8860e+03	 1.4708e+00	 1.7343e-02	 3.2313e+02	 6.9621e+03
 9.0000e+05	 6.8860e+03	 1.4697e+00	 1.7023e-02	 3.2314e+02	 6.9648e+03
 1.0000e+02	 6.9621e+03	 1.6260e+00	 1.5371e-02	 3.2314e+02	 6.9738e+03
 1.5000e+02	 6.9621e+03	 1.6200e+00	 1.7728e-02	 3.2315e+02	 6.9765e+03
 2.2500e+02	 6.9621e+03	 1.6175e+00	 2.0228e-02	 3.2314e+02	 6.9817e+03
 3.3750e+02	 6.9621e+03	 1.6121e+00	 2.2806e-02	 3.2315e+02	 6.9841e+03
 5.0625e+02	 6.9621e+03	 1.6059e+00	 2.5328e-02	 3.2315e+02	 6.9866e+03
 7.5938e+02	 6.9621e+03	 1.5987e+00	 2.7795e-02	 3.2315e+02	 6.9891e+03
 1.1391e+03	 6.9621e+03	 1.5910e+00	 2.9884e-02	 3.2315e+02	 6.9940e+03
 1.7086e+03	 6.9621e+03	 1.5829e+00	 3.1520e-02	 3.2316e+02	 6.9966e+03
 2.5629e+03	 6.9621e+03	 1.5741e+00	 3.2968e-02	 3.2316e+02	 7.0015e+03
 3.8443e+03	 6.9621e+03	 1.5653e+00	 3.4197e-02	 3.2316e+02	 7.0041e+03
 5.7665e+03	 6.9621e+03	 1.5564e+00	 3.5570e-02	 3.2316e+02	 7.0066e+03
 8.6498e+03	 6.9621e+03	 1.5472e+00	 3.7016e-02	 3.2316e+02	 7.0094e+03
 1.2975e+04	 6.9621e+03	 1.5437e+00	 3.6563e-02	 3.2316e+02	 7.0118e+03
 1.9462e+04	 6.9621e+03	 1.5330e+00	 3.7143e-02	 3.2316e+02	 7.0147e+03
 2.9193e+04	 6.9621e+03	 1.5218e+00	 3.6282e-02	 3.2316e+02	 7.0172e+03
 4.3789e+04	 6.9621e+03	 1.5114e+00	 3.3852e-02	 3.2316e+02	 7.0196e+03
 6.5684e+04	 6.9621e+03	 1.5024e+00	 3.0348e-02	 3.2317e+02	 7.0221e+03
 9.8526e+04	 6.9621e+03	 1.4949e+00	 2.6774e-02	 3.2316e+02	 7.0248e+03
 1.4779e+05	 6.9621e+03	 1.4888e+00	 2.3545e-02	 3.2317e+02	 7.0274e+03
 2.2168e+05	 6.9621e+03	 1.4839e+00	 2.0931e-02	 3.2317e+02	 7.0300e+03
 3.3253e+05	 6.9621e+03	 1.4796e+00	 1.8889e-02	 3.2318e+02	 7.0327e+03
 4.9879e+05	 6.9621e+03	 1.4746e+00	 1.8113e-02	 3.2317e+02	 7.0351e+03
 7.4818e+05	 6.9621e+03	 1.4705e+00	 1.7387e-02	 3.2316e+02	 7.0376e+03
 9.0000e+05	 6.9621e+03	 1.4694e+00	 1.7007e-02	 3.2317e+02	 7.0404e+03
 1.0000e+02	 7.0377e+03	 1.6261e+00	 1.6021e-02	 3.2316e+02	 7.0494e+03
 1.5000e+02	 7.0377e+03	 1.6204e+00	 1.6608e-02	 3.2316e+02	 7.0519e+03
 2.2500e+02	 7.0377e+03	 1.6169e+00	 2.0302e-02	 3.2317e+02	 7.0568e+03
 3.3750e+02	 7.0377e+03	 1.6115e+00	 2.2846e-02	 3.2317e+02	 7.0594e+03
 5.0625e+02	 7.0377e+03	 1.6053e+00	 2.5362e-02	 3.2316e+02	 7.0619e+03
 7.5938e+02	 7.0377e+03	 1.5981e+00	 2.7785e-02	 3.2316e+02	 7.0647e+03
 1.1391e+03	 7.0377e+03	 1.5904e+00	 2.9837e-02	 3.2317e+02	 7.0699e+03
 1.7086e+03	 7.0377e+03	 1.5823e+00	 3.1620e-02	 3.2317e+02	 7.0724e+03
 2.5629e+03	 7.0377e+03	 1.5735e+00	 3.2923e-02	 3.2316e+02	 7.0774e+03
 3.8443e+03	 7.0377e+03	 1.5647e+00	 3.4160e-02	 3.2316e+02	 7.0798e+03
 5.7665e+03	 7.0377e+03	 1.5558e+00	 3.5513e-02	 3.2316e+02	 7.0822e+03
 8.6498e+03	 7.0377e+03	 1.5466e+00	 3.6984e-02	 3.2316e+02	 7.0848e+03
 1.2975e+04	 7.0377e+03	 1.5430e+00	 3.6511e-02	 3.2316e+02	 7.0873e+03
 1.9462e+04	 7.0377e+03	 1.5324e+00	 3.7119e-02	 3.2316e+02	 7.0901e+03
 2.9193e+04	 7.0377e+03	 1.5212e+00	 3.6226e-02	 3.2316e+02	 7.0926e+03
 4.3789e+04	 7.0377e+03	 1.5108e+00	 3.3784e-02	 3.2315e+02	 7.0950e+03
 6.5684e+04	 7.0377e+03	 1.5019e+00	 3.0237e-02	 3.2316e+02	 7.0978e+03
 9.8526e+04	 7.0377e+03	 1.4945e+00	 2.6654e-02	 3.2315e+02	 7.1002e+03
 1.4779e+05	 7.0377e+03	 1.4884e+00	 2.3521e-02	 3.2315e+02	 7.1031e+03
 2.2168e+05	 7.0377e+03	 1.4835e+00	 2.0879e-02	 3.2315e+02	 7.1056e+03
 3.3253e+05	 7.0377e+03	 1.4793e+00	 1.8873e-02	 3.2315e+02	 7.1084e+03
 4.9879e+05	 7.0377e+03	 1.4743e+00	 1.8088e-02	 3.2316e+02	 7.1108e+03
 7.4818e+05	 7.0377e+03	 1.4702e+00	 1.7434e-02	 3.2315e+02	 7.1133e+03
 9.0000e+05	 7.0377e+03	 1.4691e+00	 1.6970e-02	 3.2315e+02	 7.1161e+03
 1.0000e+02	 7.1134e+03	 1.6250e+00	 1.6243e-02	 3.2315e+02	 7.1253e+03
 1.5000e+02	 7.1134e+03	 1.6214e+00	 1.6517e-02	 3.2315e+02	 7.1277e+03
 2.2500e+02	 7.1134e+03	 1.6166e+00	 2.0258e-02	 3.2315e+02	 7.1329e+03
 3.3750e+02	 7.1134e+03	 1.6111e+00	 2.2896e-02	 3.2315e+02	 7.1353e+03
 5.0625e+02	 7.1134e+03	 1.6049e+00	 2.5407e-02	 3.2315e+02	 7.1381e+03
 7.5938e+02	 7.1134e+03	 1.5978e+00	 2.7765e-02	 3.2315e+02	 7.1405e+03
 1.1391e+03	 7.1134e+03	 1.5899e+00	 2.9849e-02	 3.2315e+02	 7.1456e+03
 1.7086e+03	 7.1134e+03	 1.5818e+00	 3.1637e-02	 3.2315e+02	 7.1481e+03
 2.5629e+03	 7.1134e+03	 1.5731e+00	 3.2910e-02	 3.2314e+02	 7.1531e+03
 3.8443e+03	 7.1134e+03	 1.5644e+00	 3.4143e-02	 3.2315e+02	 7.1557e+03
 5.7665e+03	 7.1134e+03	 1.5555e+00	 3.5504e-02	 3.2314e+02	 7.1584e+03
 8.6498e+03	 7.1134e+03	 1.5463e+00	 3.6995e-02	 3.2315e+02	 7.1609e+03
 1.2975e+04	 7.1134e+03	 1.5427e+00	 3.6498e-02	 3.2315e+02	 7.1634e+03
 1.9462e+04	 7.1134e+03	 1.5322e+00	 3.7039e-02	 3.2315e+02	 7.1662e+03
 2.9193e+04	 7.1134e+03	 1.5211e+00	 3.6171e-02	 3.2313e+02	 7.1689e+03
 4.3789e+04	 7.1134e+03	 1.5107e+00	 3.3721e-02	 3.2315e+02	 7.1715e+03
 6.5684e+04	 7.1134e+03	 1.5018e+00	 3.0181e-02	 3.2315e+02	 7.1742e+03
 9.8526e+04	 7.1134e+03	 1.4943e+00	 2.6637e-02	 3.2315e+02	 7.1766e+03
 1.4779e+05	 7.1134e+03	 1.4883e+00	 2.3418e-02	 3.2314e+02	 7.1791e+03
 2.2168e+05	 7.1134e+03	 1.4835e+00	 2.0832e-02	 3.2315e+02	 7.1817e+03
 3.3253e+05	 7.1134e+03	 1.4792e+00	 1.8810e-02	 3.2315e+02	 7.1842e+03
 4.9879e+05	 7.1134e+03	 1.4743e+00	 1.8053e-02	 3.2315e+02	 7.1866e+03
 7.4818e+05	 7.1134e+03	 1.4702e+00	 1.7355e-02	 3.2314e+02	 7.1892e+03
 9.0000e+05	 7.1134e+03	 1.4691e+00	 1.6923e-02	 3.2314e+02	 7.1918e+03
 1.0000e+02	 7.1891e+03	 1.6257e+00	 1.5494e-02	 3.2315e+02	 7.2011e+03
 1.5000e+02	 7.1891e+03	 1.6204e+00	 1.7598e-02	 3.2314e+02	 7.2034e+03
 2.2500e+02	 7.1891e+03	 1.6165e+00	 2.0357e-02	 3.2314e+02	 7.2085e+03
 3.3750e+02	 7.1891e+03	 1.6110e+00	 2.2852e-02	 3.2314e+02	 7.2110e+03
 5.0625e+02	 7.1891e+03	 1.6047e+00	 2.5438e-02	 3.2314e+02	 7.2136e+03
 7.5938e+02	 7.1891e+03	 1.5976e+00	 2.7832e-02	 3.2314e+02	 7.2161e+03
 1.1391e+03	 7.1891e+03	 1.5898e+00	 2.9896e-02	 3.2314e+02	 7.2212e+03
 1.7086e+03	 7.1891e+03	 1.5817e+00	 3.1640e-02	 3.2314e+02	 7.2238e+03
