Repository: maxwolters02/bachelor-thesis

File: data/Daten final/PEI2mgmL_90°C_Abs.TXT (part 4 of 7)
PEI 25 kg/mol, 2 mg/ml from Ethanol on B 10 x 15 mm + H 1x1 mm, 70 nm, 30 µm, Absorption, 7.5.2026, 13:39
Diameter[mm] 1.128e+00  Thickness[mm] 2.000e-04  Spacer Capacity[pF] 0.000e+00  Spacer Area[mm^2] 0.000e+00
Fixed value(s) : 
 Freq. [Hz]	 Time  [s]	 Eps'   	 Eps''  	M Temp [K]	M Time M[s]
 7.5938e+02	 4.5920e+03	 1.3314e+00	-7.9841e-02	 3.6315e+02	 4.6142e+03
 1.1391e+03	 4.5920e+03	 1.3402e+00	-4.0097e-02	 3.6315e+02	 4.6169e+03
 1.7086e+03	 4.5920e+03	 1.3395e+00	-8.6589e-03	 3.6315e+02	 4.6194e+03
 2.5629e+03	 4.5920e+03	 1.3344e+00	 9.0023e-04	 3.6315e+02	 4.6219e+03
 3.8443e+03	 4.5920e+03	 1.3292e+00	 1.1275e-02	 3.6315e+02	 4.6244e+03
 5.7665e+03	 4.5920e+03	 1.3237e+00	 1.6107e-02	 3.6315e+02	 4.6268e+03
 8.6498e+03	 4.5920e+03	 1.3181e+00	 1.7364e-02	 3.6315e+02	 4.6292e+03
 1.2975e+04	 4.5920e+03	 1.3124e+00	 2.0055e-02	 3.6314e+02	 4.6317e+03
 1.9462e+04	 4.5920e+03	 1.3065e+00	 2.3068e-02	 3.6314e+02	 4.6341e+03
 2.9193e+04	 4.5920e+03	 1.3004e+00	 2.5431e-02	 3.6314e+02	 4.6369e+03
 4.3789e+04	 4.5920e+03	 1.2936e+00	 2.7450e-02	 3.6314e+02	 4.6394e+03
 6.5684e+04	 4.5920e+03	 1.2861e+00	 2.9899e-02	 3.6314e+02	 4.6419e+03
 9.8526e+04	 4.5920e+03	 1.2779e+00	 3.2521e-02	 3.6314e+02	 4.6444e+03
 1.4779e+05	 4.5920e+03	 1.2688e+00	 3.4901e-02	 3.6314e+02	 4.6468e+03
 2.2168e+05	 4.5920e+03	 1.2587e+00	 3.7060e-02	 3.6314e+02	 4.6492e+03
 3.3253e+05	 4.5920e+03	 1.2480e+00	 3.8519e-02	 3.6314e+02	 4.6519e+03
 4.9879e+05	 4.5920e+03	 1.2361e+00	 3.8783e-02	 3.6313e+02	 4.6544e+03
 7.4818e+05	 4.5920e+03	 1.2247e+00	 3.7275e-02	 3.6314e+02	 4.6571e+03
 9.0000e+05	 4.5920e+03	 1.2200e+00	 3.6193e-02	 3.6313e+02	 4.6596e+03
 1.0000e+02	 4.6569e+03	 1.1179e+00	-2.0733e-01	 3.6314e+02	 4.6662e+03
 1.5000e+02	 4.6569e+03	 1.2224e+00	-1.9426e-01	 3.6314e+02	 4.6689e+03
 2.2500e+02	 4.6569e+03	 1.3099e+00	-1.3301e-01	 3.6314e+02	 4.6715e+03
 3.3750e+02	 4.6569e+03	 1.3039e+00	-1.3756e-01	 3.6315e+02	 4.6742e+03
 5.0625e+02	 4.6569e+03	 1.3384e+00	-7.8280e-02	 3.6314e+02	 4.6768e+03
 7.5938e+02	 4.6569e+03	 1.3462e+00	-4.0998e-02	 3.6314e+02	 4.6795e+03
 1.1391e+03	 4.6569e+03	 1.3451e+00	-1.6999e-02	 3.6315e+02	 4.6819e+03
 1.7086e+03	 4.6569e+03	 1.3401e+00	-4.6327e-03	 3.6315e+02	 4.6844e+03
 2.5629e+03	 4.6569e+03	 1.3349e+00	 5.3527e-03	 3.6315e+02	 4.6869e+03
 3.8443e+03	 4.6569e+03	 1.3293e+00	 1.1348e-02	 3.6315e+02	 4.6894e+03
 5.7665e+03	 4.6569e+03	 1.3237e+00	 1.3832e-02	 3.6315e+02	 4.6919e+03
 8.6498e+03	 4.6569e+03	 1.3181e+00	 1.6283e-02	 3.6316e+02	 4.6944e+03
 1.2975e+04	 4.6569e+03	 1.3125e+00	 1.8936e-02	 3.6316e+02	 4.6968e+03
 1.9462e+04	 4.6569e+03	 1.3066e+00	 2.2737e-02	 3.6315e+02	 4.6996e+03
 2.9193e+04	 4.6569e+03	 1.3004e+00	 2.5638e-02	 3.6315e+02	 4.7022e+03
 4.3789e+04	 4.6569e+03	 1.2937e+00	 2.7918e-02	 3.6315e+02	 4.7050e+03
 6.5684e+04	 4.6569e+03	 1.2862e+00	 3.0218e-02	 3.6315e+02	 4.7074e+03
 9.8526e+04	 4.6569e+03	 1.2779e+00	 3.2613e-02	 3.6315e+02	 4.7099e+03
 1.4779e+05	 4.6569e+03	 1.2689e+00	 3.5080e-02	 3.6316e+02	 4.7124e+03
 2.2168e+05	 4.6569e+03	 1.2587e+00	 3.6977e-02	 3.6315e+02	 4.7149e+03
 3.3253e+05	 4.6569e+03	 1.2480e+00	 3.8416e-02	 3.6316e+02	 4.7177e+03
 4.9879e+05	 4.6569e+03	 1.2361e+00	 3.8696e-02	 3.6315e+02	 4.7201e+03
 7.4818e+05	 4.6569e+03	 1.2248e+00	 3.7280e-02	 3.6315e+02	 4.7226e+03
 9.0000e+05	 4.6569e+03	 1.2200e+00	 3.6147e-02	 3.6315e+02	 4.7253e+03
 1.0000e+02	 4.7227e+03	 1.0672e+00	-1.9867e-01	 3.6316e+02	 4.7318e+03
 1.5000e+02	 4.7227e+03	 1.1517e+00	-2.1364e-01	 3.6315e+02	 4.7341e+03
 2.2500e+02	 4.7227e+03	 1.2226e+00	-2.0090e-01	 3.6315e+02	 4.7368e+03
 3.3750e+02	 4.7227e+03	 1.2971e+00	-1.4457e-01	 3.6315e+02	 4.7392e+03
 5.0625e+02	 4.7227e+03	 1.3477e+00	-5.6307e-02	 3.6316e+02	 4.7417e+03
 7.5938e+02	 4.7227e+03	 1.3489e+00	-3.0355e-02	 3.6316e+02	 4.7444e+03
 1.1391e+03	 4.7227e+03	 1.3468e+00	-4.3168e-03	 3.6316e+02	 4.7469e+03
 1.7086e+03	 4.7227e+03	 1.3403e+00	-4.7541e-04	 3.6315e+02	 4.7496e+03
 2.5629e+03	 4.7227e+03	 1.3343e+00	 1.3407e-03	 3.6315e+02	 4.7522e+03
 3.8443e+03	 4.7227e+03	 1.3289e+00	 1.1378e-02	 3.6316e+02	 4.7546e+03
 5.7665e+03	 4.7227e+03	 1.3234e+00	 1.5822e-02	 3.6315e+02	 4.7572e+03
 8.6498e+03	 4.7227e+03	 1.3178e+00	 1.7461e-02	 3.6315e+02	 4.7597e+03
 1.2975e+04	 4.7227e+03	 1.3121e+00	 1.9978e-02	 3.6315e+02	 4.7624e+03
 1.9462e+04	 4.7227e+03	 1.3062e+00	 2.2784e-02	 3.6315e+02	 4.7648e+03
 2.9193e+04	 4.7227e+03	 1.3000e+00	 2.5504e-02	 3.6315e+02	 4.7676e+03
 4.3789e+04	 4.7227e+03	 1.2932e+00	 2.7500e-02	 3.6315e+02	 4.7701e+03
 6.5684e+04	 4.7227e+03	 1.2858e+00	 2.9869e-02	 3.6315e+02	 4.7725e+03
 9.8526e+04	 4.7227e+03	 1.2775e+00	 3.2530e-02	 3.6315e+02	 4.7752e+03
 1.4779e+05	 4.7227e+03	 1.2684e+00	 3.4873e-02	 3.6315e+02	 4.7776e+03
 2.2168e+05	 4.7227e+03	 1.2585e+00	 3.6989e-02	 3.6314e+02	 4.7801e+03
 3.3253e+05	 4.7227e+03	 1.2478e+00	 3.8315e-02	 3.6315e+02	 4.7829e+03
 4.9879e+05	 4.7227e+03	 1.2359e+00	 3.8569e-02	 3.6315e+02	 4.7857e+03
 7.4818e+05	 4.7227e+03	 1.2246e+00	 3.7190e-02	 3.6315e+02	 4.7882e+03
 9.0000e+05	 4.7227e+03	 1.2199e+00	 3.6035e-02	 3.6315e+02	 4.7907e+03
 1.0000e+02	 4.7880e+03	 1.0047e+00	-1.9148e-01	 3.6316e+02	 4.7976e+03
 1.5000e+02	 4.7880e+03	 1.0878e+00	-2.2368e-01	 3.6315e+02	 4.8000e+03
 2.2500e+02	 4.7880e+03	 1.1479e+00	-2.2788e-01	 3.6315e+02	 4.8027e+03
 3.3750e+02	 4.7880e+03	 1.2125e+00	-2.0941e-01	 3.6315e+02	 4.8052e+03
 5.0625e+02	 4.7880e+03	 1.2918e+00	-1.4891e-01	 3.6315e+02	 4.8076e+03
 7.5938e+02	 4.7880e+03	 1.3367e+00	-6.9689e-02	 3.6315e+02	 4.8104e+03
 1.1391e+03	 4.7880e+03	 1.3386e+00	-4.5371e-02	 3.6315e+02	 4.8128e+03
 1.7086e+03	 4.7880e+03	 1.3363e+00	-2.7245e-02	 3.6316e+02	 4.8152e+03
 2.5629e+03	 4.7880e+03	 1.3335e+00	-6.2160e-03	 3.6316e+02	 4.8179e+03
 3.8443e+03	 4.7880e+03	 1.3285e+00	 3.0189e-03	 3.6316e+02	 4.8203e+03
 5.7665e+03	 4.7880e+03	 1.3232e+00	 9.5418e-03	 3.6315e+02	 4.8229e+03
 8.6498e+03	 4.7880e+03	 1.3177e+00	 1.4503e-02	 3.6315e+02	 4.8253e+03
 1.2975e+04	 4.7880e+03	 1.3121e+00	 1.9528e-02	 3.6316e+02	 4.8278e+03
 1.9462e+04	 4.7880e+03	 1.3061e+00	 2.2372e-02	 3.6315e+02	 4.8304e+03
 2.9193e+04	 4.7880e+03	 1.2999e+00	 2.4907e-02	 3.6315e+02	 4.8329e+03
 4.3789e+04	 4.7880e+03	 1.2931e+00	 2.6977e-02	 3.6315e+02	 4.8354e+03
 6.5684e+04	 4.7880e+03	 1.2856e+00	 2.9513e-02	 3.6315e+02	 4.8380e+03
 9.8526e+04	 4.7880e+03	 1.2773e+00	 3.2060e-02	 3.6315e+02	 4.8405e+03
 1.4779e+05	 4.7880e+03	 1.2682e+00	 3.4743e-02	 3.6314e+02	 4.8432e+03
 2.2168e+05	 4.7880e+03	 1.2582e+00	 3.6801e-02	 3.6315e+02	 4.8456e+03
 3.3253e+05	 4.7880e+03	 1.2476e+00	 3.8200e-02	 3.6315e+02	 4.8484e+03
 4.9879e+05	 4.7880e+03	 1.2357e+00	 3.8483e-02	 3.6314e+02	 4.8509e+03
 7.4818e+05	 4.7880e+03	 1.2245e+00	 3.7113e-02	 3.6314e+02	 4.8533e+03
 9.0000e+05	 4.7880e+03	 1.2198e+00	 3.5914e-02	 3.6314e+02	 4.8559e+03
 1.0000e+02	 4.8532e+03	 1.0071e+00	-1.9006e-01	 3.6314e+02	 4.8624e+03
 1.5000e+02	 4.8532e+03	 1.0960e+00	-2.2496e-01	 3.6314e+02	 4.8648e+03
 2.2500e+02	 4.8532e+03	 1.1490e+00	-2.2849e-01	 3.6314e+02	 4.8674e+03
 3.3750e+02	 4.8532e+03	 1.2445e+00	-1.9295e-01	 3.6314e+02	 4.8699e+03
 5.0625e+02	 4.8532e+03	 1.2888e+00	-1.5361e-01	 3.6314e+02	 4.8723e+03
 7.5938e+02	 4.8532e+03	 1.3372e+00	-6.9640e-02	 3.6314e+02	 4.8751e+03
 1.1391e+03	 4.8532e+03	 1.3399e+00	-4.0676e-02	 3.6314e+02	 4.8775e+03
 1.7086e+03	 4.8532e+03	 1.3376e+00	-2.0165e-02	 3.6314e+02	 4.8802e+03
 2.5629e+03	 4.8532e+03	 1.3336e+00	-6.2215e-03	 3.6314e+02	 4.8829e+03
 3.8443e+03	 4.8532e+03	 1.3282e+00	-1.4686e-03	 3.6314e+02	 4.8855e+03
 5.7665e+03	 4.8532e+03	 1.3234e+00	 1.4214e-02	 3.6315e+02	 4.8880e+03
 8.6498e+03	 4.8532e+03	 1.3178e+00	 1.6403e-02	 3.6315e+02	 4.8906e+03
 1.2975e+04	 4.8532e+03	 1.3122e+00	 1.9236e-02	 3.6315e+02	 4.8933e+03
 1.9462e+04	 4.8532e+03	 1.3062e+00	 2.2258e-02	 3.6315e+02	 4.8958e+03
 2.9193e+04	 4.8532e+03	 1.3000e+00	 2.5565e-02	 3.6315e+02	 4.8984e+03
 4.3789e+04	 4.8532e+03	 1.2931e+00	 2.7980e-02	 3.6315e+02	 4.9009e+03
 6.5684e+04	 4.8532e+03	 1.2856e+00	 3.0187e-02	 3.6316e+02	 4.9037e+03
 9.8526e+04	 4.8532e+03	 1.2773e+00	 3.2523e-02	 3.6316e+02	 4.9061e+03
 1.4779e+05	 4.8532e+03	 1.2682e+00	 3.4783e-02	 3.6315e+02	 4.9086e+03
 2.2168e+05	 4.8532e+03	 1.2582e+00	 3.6710e-02	 3.6315e+02	 4.9113e+03
 3.3253e+05	 4.8532e+03	 1.2475e+00	 3.8115e-02	 3.6315e+02	 4.9139e+03
 4.9879e+05	 4.8532e+03	 1.2358e+00	 3.8434e-02	 3.6315e+02	 4.9166e+03
 7.4818e+05	 4.8532e+03	 1.2246e+00	 3.6863e-02	 3.6316e+02	 4.9190e+03
 9.0000e+05	 4.8532e+03	 1.2198e+00	 3.5848e-02	 3.6315e+02	 4.9217e+03
 1.0000e+02	 4.9191e+03	 1.0586e+00	-2.0056e-01	 3.6315e+02	 4.9284e+03
 1.5000e+02	 4.9191e+03	 1.1112e+00	-2.1432e-01	 3.6315e+02	 4.9308e+03
 2.2500e+02	 4.9191e+03	 1.2991e+00	-1.4285e-01	 3.6315e+02	 4.9335e+03
 3.3750e+02	 4.9191e+03	 1.3068e+00	-1.3494e-01	 3.6316e+02	 4.9359e+03
 5.0625e+02	 4.9191e+03	 1.3332e+00	-8.8622e-02	 3.6316e+02	 4.9384e+03
 7.5938e+02	 4.9191e+03	 1.3473e+00	-3.6001e-02	 3.6315e+02	 4.9411e+03
 1.1391e+03	 4.9191e+03	 1.3443e+00	-1.8418e-02	 3.6315e+02	 4.9435e+03
 1.7086e+03	 4.9191e+03	 1.3391e+00	-8.1971e-03	 3.6315e+02	 4.9459e+03
 2.5629e+03	 4.9191e+03	 1.3322e+00	-1.6015e-02	 3.6315e+02	 4.9485e+03
 3.8443e+03	 4.9191e+03	 1.3276e+00	-4.6538e-03	 3.6316e+02	 4.9511e+03
 5.7665e+03	 4.9191e+03	 1.3229e+00	 6.1538e-03	 3.6315e+02	 4.9537e+03
 8.6498e+03	 4.9191e+03	 1.3175e+00	 1.3702e-02	 3.6315e+02	 4.9561e+03
 1.2975e+04	 4.9191e+03	 1.3118e+00	 1.6876e-02	 3.6315e+02	 4.9586e+03
 1.9462e+04	 4.9191e+03	 1.3058e+00	 2.0507e-02	 3.6315e+02	 4.9612e+03
 2.9193e+04	 4.9191e+03	 1.2997e+00	 2.4307e-02	 3.6315e+02	 4.9638e+03
 4.3789e+04	 4.9191e+03	 1.2928e+00	 2.7035e-02	 3.6315e+02	 4.9666e+03
 6.5684e+04	 4.9191e+03	 1.2853e+00	 3.0417e-02	 3.6315e+02	 4.9691e+03
 9.8526e+04	 4.9191e+03	 1.2770e+00	 3.2677e-02	 3.6315e+02	 4.9715e+03
 1.4779e+05	 4.9191e+03	 1.2680e+00	 3.4923e-02	 3.6315e+02	 4.9739e+03
 2.2168e+05	 4.9191e+03	 1.2580e+00	 3.6886e-02	 3.6315e+02	 4.9764e+03
 3.3253e+05	 4.9191e+03	 1.2475e+00	 3.8162e-02	 3.6316e+02	 4.9792e+03
 4.9879e+05	 4.9191e+03	 1.2357e+00	 3.8347e-02	 3.6315e+02	 4.9816e+03
 7.4818e+05	 4.9191e+03	 1.2245e+00	 3.6829e-02	 3.6315e+02	 4.9841e+03
 9.0000e+05	 4.9191e+03	 1.2198e+00	 3.5789e-02	 3.6314e+02	 4.9867e+03
 1.0000e+02	 4.9840e+03	 1.3598e+00	-6.5848e-02	 3.6314e+02	 4.9933e+03
 1.5000e+02	 4.9840e+03	 1.3523e+00	-7.3966e-02	 3.6314e+02	 4.9957e+03
 2.2500e+02	 4.9840e+03	 1.3644e+00	-4.1859e-02	 3.6314e+02	 4.9984e+03
 3.3750e+02	 4.9840e+03	 1.3651e+00	-1.7561e-02	 3.6315e+02	 5.0009e+03
 5.0625e+02	 4.9840e+03	 1.3609e+00	-1.6600e-03	 3.6315e+02	 5.0037e+03
 7.5938e+02	 4.9840e+03	 1.3549e+00	 9.6048e-03	 3.6315e+02	 5.0062e+03
 1.1391e+03	 4.9840e+03	 1.3480e+00	 1.2671e-02	 3.6314e+02	 5.0087e+03
 1.7086e+03	 4.9840e+03	 1.3410e+00	 1.3628e-02	 3.6315e+02	 5.0111e+03
 2.5629e+03	 4.9840e+03	 1.3349e+00	 1.8980e-02	 3.6315e+02	 5.0137e+03
 3.8443e+03	 4.9840e+03	 1.3289e+00	 1.9459e-02	 3.6314e+02	 5.0161e+03
 5.7665e+03	 4.9840e+03	 1.3232e+00	 1.9953e-02	 3.6315e+02	 5.0188e+03
 8.6498e+03	 4.9840e+03	 1.3175e+00	 2.0816e-02	 3.6315e+02	 5.0212e+03
 1.2975e+04	 4.9840e+03	 1.3117e+00	 2.4263e-02	 3.6315e+02	 5.0239e+03
 1.9462e+04	 4.9840e+03	 1.3057e+00	 2.5301e-02	 3.6315e+02	 5.0264e+03
 2.9193e+04	 4.9840e+03	 1.2994e+00	 2.6936e-02	 3.6315e+02	 5.0291e+03
 4.3789e+04	 4.9840e+03	 1.2925e+00	 2.8657e-02	 3.6314e+02	 5.0316e+03
 6.5684e+04	 4.9840e+03	 1.2850e+00	 3.0780e-02	 3.6315e+02	 5.0340e+03
 9.8526e+04	 4.9840e+03	 1.2768e+00	 3.2922e-02	 3.6315e+02	 5.0364e+03
 1.4779e+05	 4.9840e+03	 1.2677e+00	 3.4988e-02	 3.6315e+02	 5.0390e+03
 2.2168e+05	 4.9840e+03	 1.2578e+00	 3.6880e-02	 3.6315e+02	 5.0417e+03
 3.3253e+05	 4.9840e+03	 1.2473e+00	 3.8094e-02	 3.6315e+02	 5.0444e+03
 4.9879e+05	 4.9840e+03	 1.2355e+00	 3.8296e-02	 3.6315e+02	 5.0471e+03
 7.4818e+05	 4.9840e+03	 1.2244e+00	 3.6738e-02	 3.6315e+02	 5.0496e+03
 9.0000e+05	 4.9840e+03	 1.2197e+00	 3.5702e-02	 3.6316e+02	 5.0522e+03
 1.0000e+02	 5.0496e+03	 1.3807e+00	 3.4977e-03	 3.6315e+02	 5.0589e+03
 1.5000e+02	 5.0496e+03	 1.3763e+00	-8.9656e-03	 3.6315e+02	 5.0613e+03
 2.2500e+02	 5.0496e+03	 1.3734e+00	 6.5672e-03	 3.6315e+02	 5.0640e+03
 3.3750e+02	 5.0496e+03	 1.3686e+00	 9.9524e-03	 3.6315e+02	 5.0664e+03
 5.0625e+02	 5.0496e+03	 1.3622e+00	 1.4731e-02	 3.6315e+02	 5.0689e+03
 7.5938e+02	 5.0496e+03	 1.3553e+00	 2.2328e-02	 3.6315e+02	 5.0716e+03
 1.1391e+03	 5.0496e+03	 1.3481e+00	 2.3745e-02	 3.6315e+02	 5.0741e+03
 1.7086e+03	 5.0496e+03	 1.3411e+00	 2.3888e-02	 3.6314e+02	 5.0765e+03
 2.5629e+03	 5.0496e+03	 1.3348e+00	 2.3923e-02	 3.6315e+02	 5.0791e+03
 3.8443e+03	 5.0496e+03	 1.3288e+00	 2.3478e-02	 3.6315e+02	 5.0816e+03
 5.7665e+03	 5.0496e+03	 1.3230e+00	 2.3505e-02	 3.6315e+02	 5.0840e+03
 8.6498e+03	 5.0496e+03	 1.3173e+00	 2.3824e-02	 3.6315e+02	 5.0866e+03
 1.2975e+04	 5.0496e+03	 1.3115e+00	 2.4500e-02	 3.6315e+02	 5.0890e+03
 1.9462e+04	 5.0496e+03	 1.3055e+00	 2.5552e-02	 3.6315e+02	 5.0917e+03
 2.9193e+04	 5.0496e+03	 1.2992e+00	 2.7050e-02	 3.6315e+02	 5.0943e+03
 4.3789e+04	 5.0496e+03	 1.2923e+00	 2.8871e-02	 3.6315e+02	 5.0972e+03
 6.5684e+04	 5.0496e+03	 1.2847e+00	 3.0814e-02	 3.6315e+02	 5.0996e+03
 9.8526e+04	 5.0496e+03	 1.2764e+00	 3.2930e-02	 3.6315e+02	 5.1021e+03
 1.4779e+05	 5.0496e+03	 1.2674e+00	 3.4971e-02	 3.6315e+02	 5.1047e+03
 2.2168e+05	 5.0496e+03	 1.2575e+00	 3.6789e-02	 3.6314e+02	 5.1071e+03
 3.3253e+05	 5.0496e+03	 1.2470e+00	 3.7999e-02	 3.6314e+02	 5.1100e+03
 4.9879e+05	 5.0496e+03	 1.2353e+00	 3.8202e-02	 3.6314e+02	 5.1124e+03
 7.4818e+05	 5.0496e+03	 1.2243e+00	 3.6671e-02	 3.6314e+02	 5.1154e+03
 9.0000e+05	 5.0496e+03	 1.2196e+00	 3.5635e-02	 3.6314e+02	 5.1178e+03
 1.0000e+02	 5.1152e+03	 1.3793e+00	-6.1590e-03	 3.6315e+02	 5.1249e+03
 1.5000e+02	 5.1152e+03	 1.3760e+00	-2.9664e-03	 3.6315e+02	 5.1272e+03
 2.2500e+02	 5.1152e+03	 1.3743e+00	 1.0761e-02	 3.6314e+02	 5.1298e+03
 3.3750e+02	 5.1152e+03	 1.3690e+00	 1.5361e-02	 3.6314e+02	 5.1324e+03
 5.0625e+02	 5.1152e+03	 1.3624e+00	 2.1023e-02	 3.6314e+02	 5.1350e+03
 7.5938e+02	 5.1152e+03	 1.3553e+00	 2.3383e-02	 3.6315e+02	 5.1378e+03
 1.1391e+03	 5.1152e+03	 1.3481e+00	 2.3599e-02	 3.6314e+02	 5.1402e+03
 1.7086e+03	 5.1152e+03	 1.3411e+00	 2.3789e-02	 3.6315e+02	 5.1429e+03
 2.5629e+03	 5.1152e+03	 1.3348e+00	 2.3704e-02	 3.6314e+02	 5.1455e+03
 3.8443e+03	 5.1152e+03	 1.3287e+00	 2.3504e-02	 3.6315e+02	 5.1479e+03
 5.7665e+03	 5.1152e+03	 1.3229e+00	 2.3451e-02	 3.6315e+02	 5.1506e+03
 8.6498e+03	 5.1152e+03	 1.3172e+00	 2.3815e-02	 3.6315e+02	 5.1531e+03
 1.2975e+04	 5.1152e+03	 1.3114e+00	 2.4545e-02	 3.6315e+02	 5.1558e+03
 1.9462e+04	 5.1152e+03	 1.3053e+00	 2.5615e-02	 3.6315e+02	 5.1583e+03
 2.9193e+04	 5.1152e+03	 1.2991e+00	 2.7116e-02	 3.6315e+02	 5.1612e+03
 4.3789e+04	 5.1152e+03	 1.2921e+00	 2.9009e-02	 3.6315e+02	 5.1637e+03
 6.5684e+04	 5.1152e+03	 1.2846e+00	 3.0862e-02	 3.6315e+02	 5.1664e+03
 9.8526e+04	 5.1152e+03	 1.2763e+00	 3.2903e-02	 3.6315e+02	 5.1690e+03
 1.4779e+05	 5.1152e+03	 1.2673e+00	 3.4913e-02	 3.6315e+02	 5.1717e+03
 2.2168e+05	 5.1152e+03	 1.2574e+00	 3.6743e-02	 3.6315e+02	 5.1741e+03
 3.3253e+05	 5.1152e+03	 1.2469e+00	 3.7967e-02	 3.6315e+02	 5.1767e+03
 4.9879e+05	 5.1152e+03	 1.2353e+00	 3.8055e-02	 3.6315e+02	 5.1793e+03
 7.4818e+05	 5.1152e+03	 1.2243e+00	 3.6693e-02	 3.6315e+02	 5.1818e+03
 9.0000e+05	 5.1152e+03	 1.2196e+00	 3.5570e-02	 3.6315e+02	 5.1845e+03
 1.0000e+02	 5.1818e+03	 1.3826e+00	 3.0065e-02	 3.6316e+02	 5.1911e+03
 1.5000e+02	 5.1818e+03	 1.3788e+00	 2.7176e-02	 3.6315e+02	 5.1935e+03
 2.2500e+02	 5.1818e+03	 1.3750e+00	 2.2353e-02	 3.6315e+02	 5.1962e+03
 3.3750e+02	 5.1818e+03	 1.3693e+00	 2.5021e-02	 3.6315e+02	 5.1988e+03
 5.0625e+02	 5.1818e+03	 1.3627e+00	 2.5064e-02	 3.6315e+02	 5.2016e+03
 7.5938e+02	 5.1818e+03	 1.3555e+00	 2.6157e-02	 3.6315e+02	 5.2041e+03
 1.1391e+03	 5.1818e+03	 1.3482e+00	 2.6217e-02	 3.6315e+02	 5.2069e+03
 1.7086e+03	 5.1818e+03	 1.3411e+00	 2.5695e-02	 3.6314e+02	 5.2093e+03
 2.5629e+03	 5.1818e+03	 1.3347e+00	 2.5576e-02	 3.6314e+02	 5.2121e+03
 3.8443e+03	 5.1818e+03	 1.3286e+00	 2.4874e-02	 3.6315e+02	 5.2146e+03
 5.7665e+03	 5.1818e+03	 1.3228e+00	 2.4319e-02	 3.6315e+02	 5.2170e+03
 8.6498e+03	 5.1818e+03	 1.3171e+00	 2.4340e-02	 3.6315e+02	 5.2196e+03
 1.2975e+04	 5.1818e+03	 1.3113e+00	 2.4934e-02	 3.6314e+02	 5.2221e+03
 1.9462e+04	 5.1818e+03	 1.3051e+00	 2.5923e-02	 3.6315e+02	 5.2247e+03
 2.9193e+04	 5.1818e+03	 1.2988e+00	 2.7307e-02	 3.6315e+02	 5.2273e+03
 4.3789e+04	 5.1818e+03	 1.2919e+00	 2.9026e-02	 3.6315e+02	 5.2299e+03
 6.5684e+04	 5.1818e+03	 1.2843e+00	 3.0890e-02	 3.6315e+02	 5.2326e+03
 9.8526e+04	 5.1818e+03	 1.2761e+00	 3.2912e-02	 3.6315e+02	 5.2350e+03
 1.4779e+05	 5.1818e+03	 1.2671e+00	 3.4896e-02	 3.6314e+02	 5.2376e+03
 2.2168e+05	 5.1818e+03	 1.2572e+00	 3.6685e-02	 3.6315e+02	 5.2401e+03
 3.3253e+05	 5.1818e+03	 1.2468e+00	 3.7832e-02	 3.6314e+02	 5.2429e+03
 4.9879e+05	 5.1818e+03	 1.2352e+00	 3.7995e-02	 3.6315e+02	 5.2454e+03
 7.4818e+05	 5.1818e+03	 1.2242e+00	 3.6603e-02	 3.6315e+02	 5.2483e+03
 9.0000e+05	 5.1818e+03	 1.2195e+00	 3.5497e-02	 3.6314e+02	 5.2507e+03
 1.0000e+02	 5.2480e+03	 1.3820e+00	 5.0276e-02	 3.6315e+02	 5.2571e+03
 1.5000e+02	 5.2480e+03	 1.3803e+00	 4.5863e-02	 3.6315e+02	 5.2595e+03
 2.2500e+02	 5.2480e+03	 1.3758e+00	 3.9823e-02	 3.6315e+02	 5.2622e+03
 3.3750e+02	 5.2480e+03	 1.3699e+00	 3.4704e-02	 3.6315e+02	 5.2646e+03
 5.0625e+02	 5.2480e+03	 1.3631e+00	 3.2806e-02	 3.6314e+02	 5.2671e+03
 7.5938e+02	 5.2480e+03	 1.3557e+00	 2.9132e-02	 3.6315e+02	 5.2697e+03
 1.1391e+03	 5.2480e+03	 1.3484e+00	 2.7977e-02	 3.6315e+02	 5.2721e+03
 1.7086e+03	 5.2480e+03	 1.3411e+00	 2.7262e-02	 3.6314e+02	 5.2749e+03
 2.5629e+03	 5.2480e+03	 1.3348e+00	 2.5843e-02	 3.6315e+02	 5.2775e+03
 3.8443e+03	 5.2480e+03	 1.3286e+00	 2.4421e-02	 3.6314e+02	 5.2802e+03
 5.7665e+03	 5.2480e+03	 1.3229e+00	 2.4345e-02	 3.6314e+02	 5.2827e+03
 8.6498e+03	 5.2480e+03	 1.3171e+00	 2.4461e-02	 3.6315e+02	 5.2852e+03
 1.2975e+04	 5.2480e+03	 1.3113e+00	 2.4970e-02	 3.6315e+02	 5.2879e+03
 1.9462e+04	 5.2480e+03	 1.3051e+00	 2.5940e-02	 3.6315e+02	 5.2903e+03
 2.9193e+04	 5.2480e+03	 1.2988e+00	 2.7373e-02	 3.6315e+02	 5.2931e+03
 4.3789e+04	 5.2480e+03	 1.2919e+00	 2.9042e-02	 3.6315e+02	 5.2956e+03
 6.5684e+04	 5.2480e+03	 1.2843e+00	 3.0898e-02	 3.6314e+02	 5.2980e+03
 9.8526e+04	 5.2480e+03	 1.2760e+00	 3.2872e-02	 3.6314e+02	 5.3007e+03
 1.4779e+05	 5.2480e+03	 1.2671e+00	 3.4838e-02	 3.6315e+02	 5.3031e+03
 2.2168e+05	 5.2480e+03	 1.2572e+00	 3.6619e-02	 3.6315e+02	 5.3056e+03
 3.3253e+05	 5.2480e+03	 1.2468e+00	 3.7783e-02	 3.6315e+02	 5.3082e+03
 4.9879e+05	 5.2480e+03	 1.2352e+00	 3.7900e-02	 3.6315e+02	 5.3107e+03
 7.4818e+05	 5.2480e+03	 1.2242e+00	 3.6392e-02	 3.6315e+02	 5.3134e+03
 9.0000e+05	 5.2480e+03	 1.2195e+00	 3.5402e-02	 3.6315e+02	 5.3158e+03
 1.0000e+02	 5.3132e+03	 1.3798e+00	 3.4585e-02	 3.6315e+02	 5.3222e+03
 1.5000e+02	 5.3132e+03	 1.3789e+00	 3.3512e-02	 3.6315e+02	 5.3246e+03
 2.2500e+02	 5.3132e+03	 1.3753e+00	 3.1757e-02	 3.6316e+02	 5.3274e+03
 3.3750e+02	 5.3132e+03	 1.3694e+00	 2.8519e-02	 3.6315e+02	 5.3299e+03
 5.0625e+02	 5.3132e+03	 1.3629e+00	 2.9012e-02	 3.6315e+02	 5.3326e+03
 7.5938e+02	 5.3132e+03	 1.3555e+00	 2.6592e-02	 3.6316e+02	 5.3352e+03
 1.1391e+03	 5.3132e+03	 1.3482e+00	 2.6530e-02	 3.6316e+02	 5.3379e+03
 1.7086e+03	 5.3132e+03	 1.3411e+00	 2.5701e-02	 3.6316e+02	 5.3404e+03
 2.5629e+03	 5.3132e+03	 1.3346e+00	 2.5259e-02	 3.6315e+02	 5.3432e+03
 3.8443e+03	 5.3132e+03	 1.3285e+00	 2.5100e-02	 3.6316e+02	 5.3457e+03
 5.7665e+03	 5.3132e+03	 1.3227e+00	 2.4506e-02	 3.6316e+02	 5.3482e+03
 8.6498e+03	 5.3132e+03	 1.3169e+00	 2.4365e-02	 3.6316e+02	 5.3507e+03
 1.2975e+04	 5.3132e+03	 1.3110e+00	 2.4901e-02	 3.6315e+02	 5.3532e+03
 1.9462e+04	 5.3132e+03	 1.3049e+00	 2.5918e-02	 3.6315e+02	 5.3559e+03
 2.9193e+04	 5.3132e+03	 1.2985e+00	 2.7327e-02	 3.6316e+02	 5.3585e+03
 4.3789e+04	 5.3132e+03	 1.2915e+00	 2.9045e-02	 3.6316e+02	 5.3612e+03
 6.5684e+04	 5.3132e+03	 1.2839e+00	 3.0789e-02	 3.6316e+02	 5.3637e+03
 9.8526e+04	 5.3132e+03	 1.2757e+00	 3.2804e-02	 3.6315e+02	 5.3661e+03
 1.4779e+05	 5.3132e+03	 1.2667e+00	 3.4746e-02	 3.6316e+02	 5.3689e+03
 2.2168e+05	 5.3132e+03	 1.2569e+00	 3.6455e-02	 3.6316e+02	 5.3713e+03
 3.3253e+05	 5.3132e+03	 1.2466e+00	 3.7621e-02	 3.6315e+02	 5.3739e+03
 4.9879e+05	 5.3132e+03	 1.2351e+00	 3.7798e-02	 3.6316e+02	 5.3764e+03
 7.4818e+05	 5.3132e+03	 1.2241e+00	 3.6391e-02	 3.6315e+02	 5.3788e+03
 9.0000e+05	 5.3132e+03	 1.2195e+00	 3.5321e-02	 3.6316e+02	 5.3814e+03
 1.0000e+02	 5.3787e+03	 1.3701e+00	-3.9077e-02	 3.6315e+02	 5.3881e+03
 1.5000e+02	 5.3787e+03	 1.3755e+00	-1.3046e-02	 3.6315e+02	 5.3905e+03
 2.2500e+02	 5.3787e+03	 1.3734e+00	-1.3192e-05	 3.6315e+02	 5.3933e+03
 3.3750e+02	 5.3787e+03	 1.3688e+00	 7.3232e-03	 3.6315e+02	 5.3958e+03
 5.0625e+02	 5.3787e+03	 1.3624e+00	 1.2787e-02	 3.6314e+02	 5.3984e+03
 7.5938e+02	 5.3787e+03	 1.3553e+00	 1.7063e-02	 3.6315e+02	 5.4010e+03
 1.1391e+03	 5.3787e+03	 1.3481e+00	 2.0450e-02	 3.6315e+02	 5.4036e+03
 1.7086e+03	 5.3787e+03	 1.3409e+00	 2.2323e-02	 3.6315e+02	 5.4062e+03
 2.5629e+03	 5.3787e+03	 1.3349e+00	 2.2520e-02	 3.6314e+02	 5.4089e+03
 3.8443e+03	 5.3787e+03	 1.3287e+00	 2.2545e-02	 3.6315e+02	 5.4114e+03
 5.7665e+03	 5.3787e+03	 1.3227e+00	 2.3026e-02	 3.6314e+02	 5.4144e+03
 8.6498e+03	 5.3787e+03	 1.3169e+00	 2.3703e-02	 3.6314e+02	 5.4168e+03
 1.2975e+04	 5.3787e+03	 1.3110e+00	 2.4428e-02	 3.6315e+02	 5.4196e+03
 1.9462e+04	 5.3787e+03	 1.3048e+00	 2.5703e-02	 3.6315e+02	 5.4221e+03
 2.9193e+04	 5.3787e+03	 1.2984e+00	 2.7188e-02	 3.6315e+02	 5.4247e+03
 4.3789e+04	 5.3787e+03	 1.2914e+00	 2.8954e-02	 3.6315e+02	 5.4272e+03
 6.5684e+04	 5.3787e+03	 1.2839e+00	 3.0791e-02	 3.6315e+02	 5.4296e+03
 9.8526e+04	 5.3787e+03	 1.2756e+00	 3.2751e-02	 3.6315e+02	 5.4324e+03
 1.4779e+05	 5.3787e+03	 1.2667e+00	 3.4694e-02	 3.6315e+02	 5.4349e+03
 2.2168e+05	 5.3787e+03	 1.2569e+00	 3.6459e-02	 3.6314e+02	 5.4375e+03
 3.3253e+05	 5.3787e+03	 1.2465e+00	 3.7588e-02	 3.6314e+02	 5.4401e+03
 4.9879e+05	 5.3787e+03	 1.2350e+00	 3.7641e-02	 3.6313e+02	 5.4429e+03
 7.4818e+05	 5.3787e+03	 1.2241e+00	 3.6312e-02	 3.6313e+02	 5.4454e+03
 9.0000e+05	 5.3787e+03	 1.2195e+00	 3.5236e-02	 3.6313e+02	 5.4482e+03
 1.0000e+02	 5.4456e+03	 1.3559e+00	-6.6712e-02	 3.6313e+02	 5.4549e+03
 1.5000e+02	 5.4456e+03	 1.3708e+00	-3.3300e-02	 3.6313e+02	 5.4573e+03
 2.2500e+02	 5.4456e+03	 1.3714e+00	-1.5924e-02	 3.6313e+02	 5.4600e+03
 3.3750e+02	 5.4456e+03	 1.3673e+00	-8.1203e-03	 3.6313e+02	 5.4626e+03
 5.0625e+02	 5.4456e+03	 1.3624e+00	 6.7914e-03	 3.6314e+02	 5.4653e+03
 7.5938e+02	 5.4456e+03	 1.3557e+00	 1.7659e-02	 3.6314e+02	 5.4679e+03
 1.1391e+03	 5.4456e+03	 1.3486e+00	 1.9287e-02	 3.6315e+02	 5.4706e+03
 1.7086e+03	 5.4456e+03	 1.3413e+00	 2.2226e-02	 3.6314e+02	 5.4731e+03
 2.5629e+03	 5.4456e+03	 1.3350e+00	 2.2248e-02	 3.6315e+02	 5.4757e+03
 3.8443e+03	 5.4456e+03	 1.3287e+00	 2.2833e-02	 3.6315e+02	 5.4782e+03
 5.7665e+03	 5.4456e+03	 1.3229e+00	 2.2765e-02	 3.6315e+02	 5.4806e+03
 8.6498e+03	 5.4456e+03	 1.3170e+00	 2.3580e-02	 3.6315e+02	 5.4831e+03
 1.2975e+04	 5.4456e+03	 1.3111e+00	 2.4643e-02	 3.6316e+02	 5.4857e+03
 1.9462e+04	 5.4456e+03	 1.3048e+00	 2.5834e-02	 3.6316e+02	 5.4884e+03
 2.9193e+04	 5.4456e+03	 1.2984e+00	 2.7306e-02	 3.6316e+02	 5.4911e+03
 4.3789e+04	 5.4456e+03	 1.2914e+00	 2.8992e-02	 3.6316e+02	 5.4937e+03
 6.5684e+04	 5.4456e+03	 1.2838e+00	 3.0812e-02	 3.6316e+02	 5.4962e+03
 9.8526e+04	 5.4456e+03	 1.2755e+00	 3.2772e-02	 3.6315e+02	 5.4987e+03
 1.4779e+05	 5.4456e+03	 1.2665e+00	 3.4653e-02	 3.6315e+02	 5.5011e+03
 2.2168e+05	 5.4456e+03	 1.2567e+00	 3.6369e-02	 3.6316e+02	 5.5036e+03
 3.3253e+05	 5.4456e+03	 1.2463e+00	 3.7497e-02	 3.6316e+02	 5.5064e+03
 4.9879e+05	 5.4456e+03	 1.2349e+00	 3.7606e-02	 3.6317e+02	 5.5089e+03
 7.4818e+05	 5.4456e+03	 1.2240e+00	 3.6315e-02	 3.6316e+02	 5.5114e+03
 9.0000e+05	 5.4456e+03	 1.2193e+00	 3.5131e-02	 3.6316e+02	 5.5139e+03
 1.0000e+02	 5.5112e+03	 1.3729e+00	-2.4775e-02	 3.6316e+02	 5.5207e+03
 1.5000e+02	 5.5112e+03	 1.3761e+00	-1.0143e-02	 3.6316e+02	 5.5234e+03
 2.2500e+02	 5.5112e+03	 1.3735e+00	-3.5961e-03	 3.6316e+02	 5.5261e+03
 3.3750e+02	 5.5112e+03	 1.3689e+00	 5.4022e-03	 3.6316e+02	 5.5287e+03
 5.0625e+02	 5.5112e+03	 1.3629e+00	 1.5460e-02	 3.6315e+02	 5.5312e+03
 7.5938e+02	 5.5112e+03	 1.3557e+00	 2.0350e-02	 3.6316e+02	 5.5339e+03
 1.1391e+03	 5.5112e+03	 1.3484e+00	 2.2632e-02	 3.6316e+02	 5.5366e+03
 1.7086e+03	 5.5112e+03	 1.3411e+00	 2.3567e-02	 3.6317e+02	 5.5394e+03
 2.5629e+03	 5.5112e+03	 1.3346e+00	 2.3712e-02	 3.6316e+02	 5.5420e+03
 3.8443e+03	 5.5112e+03	 1.3283e+00	 2.3750e-02	 3.6315e+02	 5.5444e+03
 5.7665e+03	 5.5112e+03	 1.3223e+00	 2.3915e-02	 3.6315e+02	 5.5469e+03
 8.6498e+03	 5.5112e+03	 1.3164e+00	 2.4212e-02	 3.6315e+02	 5.5494e+03
 1.2975e+04	 5.5112e+03	 1.3104e+00	 2.4950e-02	 3.6315e+02	 5.5519e+03
 1.9462e+04	 5.5112e+03	 1.3042e+00	 2.6025e-02	 3.6315e+02	 5.5546e+03
 2.9193e+04	 5.5112e+03	 1.2978e+00	 2.7473e-02	 3.6315e+02	 5.5574e+03
 4.3789e+04	 5.5112e+03	 1.2908e+00	 2.9119e-02	 3.6315e+02	 5.5599e+03
 6.5684e+04	 5.5112e+03	 1.2832e+00	 3.0899e-02	 3.6315e+02	 5.5623e+03
 9.8526e+04	 5.5112e+03	 1.2749e+00	 3.2770e-02	 3.6315e+02	 5.5650e+03
 1.4779e+05	 5.5112e+03	 1.2660e+00	 3.4627e-02	 3.6315e+02	 5.5674e+03
 2.2168e+05	 5.5112e+03	 1.2562e+00	 3.6248e-02	 3.6315e+02	 5.5699e+03
 3.3253e+05	 5.5112e+03	 1.2459e+00	 3.7402e-02	 3.6316e+02	 5.5726e+03
 4.9879e+05	 5.5112e+03	 1.2346e+00	 3.7512e-02	 3.6315e+02	 5.5750e+03
 7.4818e+05	 5.5112e+03	 1.2237e+00	 3.6106e-02	 3.6315e+02	 5.5777e+03
 9.0000e+05	 5.5112e+03	 1.2191e+00	 3.5061e-02	 3.6315e+02	 5.5802e+03
 1.0000e+02	 5.5775e+03	 1.3776e+00	-5.6442e-03	 3.6315e+02	 5.5868e+03
 1.5000e+02	 5.5775e+03	 1.3791e+00	 6.9440e-03	 3.6314e+02	 5.5895e+03
 2.2500e+02	 5.5775e+03	 1.3754e+00	 1.4379e-02	 3.6315e+02	 5.5922e+03
 3.3750e+02	 5.5775e+03	 1.3699e+00	 1.8090e-02	 3.6315e+02	 5.5949e+03
 5.0625e+02	 5.5775e+03	 1.3630e+00	 2.1871e-02	 3.6315e+02	 5.5974e+03
 7.5938e+02	 5.5775e+03	 1.3557e+00	 2.3189e-02	 3.6315e+02	 5.6000e+03
 1.1391e+03	 5.5775e+03	 1.3483e+00	 2.4471e-02	 3.6315e+02	 5.6025e+03
 1.7086e+03	 5.5775e+03	 1.3409e+00	 2.4917e-02	 3.6315e+02	 5.6050e+03
 2.5629e+03	 5.5775e+03	 1.3344e+00	 2.4622e-02	 3.6315e+02	 5.6076e+03
 3.8443e+03	 5.5775e+03	 1.3282e+00	 2.4401e-02	 3.6315e+02	 5.6100e+03
 5.7665e+03	 5.5775e+03	 1.3222e+00	 2.4387e-02	 3.6315e+02	 5.6127e+03
 8.6498e+03	 5.5775e+03	 1.3163e+00	 2.4569e-02	 3.6315e+02	 5.6152e+03
 1.2975e+04	 5.5775e+03	 1.3103e+00	 2.5180e-02	 3.6315e+02	 5.6179e+03
 1.9462e+04	 5.5775e+03	 1.3041e+00	 2.6180e-02	 3.6314e+02	 5.6204e+03
 2.9193e+04	 5.5775e+03	 1.2976e+00	 2.7577e-02	 3.6314e+02	 5.6229e+03
 4.3789e+04	 5.5775e+03	 1.2905e+00	 2.9208e-02	 3.6315e+02	 5.6254e+03
 6.5684e+04	 5.5775e+03	 1.2830e+00	 3.0927e-02	 3.6315e+02	 5.6279e+03
 9.8526e+04	 5.5775e+03	 1.2747e+00	 3.2758e-02	 3.6315e+02	 5.6307e+03
 1.4779e+05	 5.5775e+03	 1.2658e+00	 3.4551e-02	 3.6314e+02	 5.6331e+03
 2.2168e+05	 5.5775e+03	 1.2561e+00	 3.6226e-02	 3.6315e+02	 5.6356e+03
 3.3253e+05	 5.5775e+03	 1.2458e+00	 3.7290e-02	 3.6314e+02	 5.6382e+03
 4.9879e+05	 5.5775e+03	 1.2345e+00	 3.7426e-02	 3.6315e+02	 5.6407e+03
 7.4818e+05	 5.5775e+03	 1.2237e+00	 3.5948e-02	 3.6315e+02	 5.6434e+03
 9.0000e+05	 5.5775e+03	 1.2192e+00	 3.5019e-02	 3.6314e+02	 5.6458e+03
 1.0000e+02	 5.6432e+03	 1.3840e+00	 1.6797e-02	 3.6315e+02	 5.6527e+03
 1.5000e+02	 5.6432e+03	 1.3832e+00	 1.5338e-01	 3.6315e+02	 5.6552e+03
 2.2500e+02	 5.6432e+03	 1.3769e+00	 1.1175e-01	 3.6315e+02	 5.6578e+03
 3.3750e+02	 5.6432e+03	 1.3709e+00	 8.3838e-02	 3.6315e+02	 5.6603e+03
 5.0625e+02	 5.6432e+03	 1.3633e+00	 6.0881e-02	 3.6315e+02	 5.6628e+03
 7.5938e+02	 5.6432e+03	 1.3558e+00	 5.1740e-02	 3.6315e+02	 5.6654e+03
 1.1391e+03	 5.6432e+03	 1.3483e+00	 4.2001e-02	 3.6314e+02	 5.6679e+03
 1.7086e+03	 5.6432e+03	 1.3409e+00	 3.6257e-02	 3.6315e+02	 5.6703e+03
 2.5629e+03	 5.6432e+03	 1.3344e+00	 3.2310e-02	 3.6315e+02	 5.6729e+03
 3.8443e+03	 5.6432e+03	 1.3281e+00	 2.9736e-02	 3.6315e+02	 5.6754e+03
 5.7665e+03	 5.6432e+03	 1.3221e+00	 2.7905e-02	 3.6315e+02	 5.6778e+03
 8.6498e+03	 5.6432e+03	 1.3163e+00	 2.6971e-02	 3.6316e+02	 5.6803e+03
 1.2975e+04	 5.6432e+03	 1.3102e+00	 2.6739e-02	 3.6316e+02	 5.6828e+03
 1.9462e+04	 5.6432e+03	 1.3039e+00	 2.7331e-02	 3.6315e+02	 5.6852e+03
 2.9193e+04	 5.6432e+03	 1.2975e+00	 2.8265e-02	 3.6315e+02	 5.6878e+03
 4.3789e+04	 5.6432e+03	 1.2904e+00	 2.9651e-02	 3.6316e+02	 5.6902e+03
 6.5684e+04	 5.6432e+03	 1.2828e+00	 3.1164e-02	 3.6315e+02	 5.6929e+03
 9.8526e+04	 5.6432e+03	 1.2745e+00	 3.2880e-02	 3.6314e+02	 5.6954e+03
 1.4779e+05	 5.6432e+03	 1.2656e+00	 3.4551e-02	 3.6315e+02	 5.6982e+03
 2.2168e+05	 5.6432e+03	 1.2559e+00	 3.6149e-02	 3.6315e+02	 5.7007e+03
 3.3253e+05	 5.6432e+03	 1.2457e+00	 3.7224e-02	 3.6315e+02	 5.7034e+03
 4.9879e+05	 5.6432e+03	 1.2344e+00	 3.7316e-02	 3.6314e+02	 5.7059e+03
 7.4818e+05	 5.6432e+03	 1.2236e+00	 3.6028e-02	 3.6315e+02	 5.7083e+03
 9.0000e+05	 5.6432e+03	 1.2191e+00	 3.4941e-02	 3.6315e+02	 5.7111e+03
 1.0000e+02	 5.7084e+03	 1.3851e+00	 3.8669e-02	 3.6314e+02	 5.7176e+03
 1.5000e+02	 5.7084e+03	 1.3819e+00	 3.8918e-02	 3.6315e+02	 5.7200e+03
 2.2500e+02	 5.7084e+03	 1.3768e+00	 3.7509e-02	 3.6315e+02	 5.7227e+03
 3.3750e+02	 5.7084e+03	 1.3705e+00	 4.1483e-02	 3.6315e+02	 5.7252e+03
 5.0625e+02	 5.7084e+03	 1.3634e+00	 3.4145e-02	 3.6315e+02	 5.7280e+03
 7.5938e+02	 5.7084e+03	 1.3559e+00	 3.2453e-02	 3.6316e+02	 5.7306e+03
 1.1391e+03	 5.7084e+03	 1.3484e+00	 3.0399e-02	 3.6316e+02	 5.7334e+03
 1.7086e+03	 5.7084e+03	 1.3411e+00	 2.8745e-02	 3.6315e+02	 5.7359e+03
 2.5629e+03	 5.7084e+03	 1.3344e+00	 2.7103e-02	 3.6316e+02	 5.7387e+03
 3.8443e+03	 5.7084e+03	 1.3281e+00	 2.6155e-02	 3.6316e+02	 5.7411e+03
 5.7665e+03	 5.7084e+03	 1.3221e+00	 2.5406e-02	 3.6316e+02	 5.7436e+03
 8.6498e+03	 5.7084e+03	 1.3162e+00	 2.5301e-02	 3.6315e+02	 5.7460e+03
 1.2975e+04	 5.7084e+03	 1.3102e+00	 2.5726e-02	 3.6316e+02	 5.7484e+03
 1.9462e+04	 5.7084e+03	 1.3039e+00	 2.6564e-02	 3.6316e+02	 5.7509e+03
 2.9193e+04	 5.7084e+03	 1.2974e+00	 2.7829e-02	 3.6315e+02	 5.7536e+03
 4.3789e+04	 5.7084e+03	 1.2903e+00	 2.9354e-02	 3.6315e+02	 5.7560e+03
 6.5684e+04	 5.7084e+03	 1.2826e+00	 3.0982e-02	 3.6315e+02	 5.7587e+03
 9.8526e+04	 5.7084e+03	 1.2744e+00	 3.2755e-02	 3.6315e+02	 5.7612e+03
 1.4779e+05	 5.7084e+03	 1.2655e+00	 3.4533e-02	 3.6315e+02	 5.7636e+03
 2.2168e+05	 5.7084e+03	 1.2558e+00	 3.6131e-02	 3.6315e+02	 5.7664e+03
 3.3253e+05	 5.7084e+03	 1.2456e+00	 3.7180e-02	 3.6315e+02	 5.7690e+03
 4.9879e+05	 5.7084e+03	 1.2343e+00	 3.7240e-02	 3.6315e+02	 5.7716e+03
 7.4818e+05	 5.7084e+03	 1.2235e+00	 3.5934e-02	 3.6315e+02	 5.7741e+03
 9.0000e+05	 5.7084e+03	 1.2190e+00	 3.4829e-02	 3.6315e+02	 5.7769e+03
 1.0000e+02	 5.7742e+03	 1.3870e+00	 6.3231e-02	 3.6315e+02	 5.7836e+03
 1.5000e+02	 5.7742e+03	 1.3827e+00	 5.0072e-02	 3.6315e+02	 5.7860e+03
 2.2500e+02	 5.7742e+03	 1.3767e+00	 4.2737e-02	 3.6315e+02	 5.7885e+03
 3.3750e+02	 5.7742e+03	 1.3704e+00	 3.8008e-02	 3.6315e+02	 5.7909e+03
 5.0625e+02	 5.7742e+03	 1.3631e+00	 3.4974e-02	 3.6315e+02	 5.7934e+03
 7.5938e+02	 5.7742e+03	 1.3556e+00	 3.3224e-02	 3.6315e+02	 5.7961e+03
 1.1391e+03	 5.7742e+03	 1.3482e+00	 3.0995e-02	 3.6315e+02	 5.7986e+03
 1.7086e+03	 5.7742e+03	 1.3408e+00	 2.8946e-02	 3.6315e+02	 5.8014e+03
 2.5629e+03	 5.7742e+03	 1.3343e+00	 2.7394e-02	 3.6315e+02	 5.8041e+03
 3.8443e+03	 5.7742e+03	 1.3279e+00	 2.6220e-02	 3.6315e+02	 5.8067e+03
 5.7665e+03	 5.7742e+03	 1.3219e+00	 2.5512e-02	 3.6315e+02	 5.8092e+03
 8.6498e+03	 5.7742e+03	 1.3160e+00	 2.5361e-02	 3.6315e+02	 5.8116e+03
 1.2975e+04	 5.7742e+03	 1.3100e+00	 2.5791e-02	 3.6315e+02	 5.8144e+03
 1.9462e+04	 5.7742e+03	 1.3036e+00	 2.6637e-02	 3.6315e+02	 5.8168e+03
 2.9193e+04	 5.7742e+03	 1.2971e+00	 2.7873e-02	 3.6315e+02	 5.8196e+03
 4.3789e+04	 5.7742e+03	 1.2901e+00	 2.9401e-02	 3.6315e+02	 5.8222e+03
 6.5684e+04	 5.7742e+03	 1.2824e+00	 3.0996e-02	 3.6315e+02	 5.8250e+03
 9.8526e+04	 5.7742e+03	 1.2741e+00	 3.2697e-02	 3.6315e+02	 5.8274e+03
 1.4779e+05	 5.7742e+03	 1.2653e+00	 3.4462e-02	 3.6315e+02	 5.8299e+03
 2.2168e+05	 5.7742e+03	 1.2556e+00	 3.6067e-02	 3.6314e+02	 5.8324e+03
 3.3253e+05	 5.7742e+03	 1.2454e+00	 3.7078e-02	 3.6314e+02	 5.8349e+03
 4.9879e+05	 5.7742e+03	 1.2342e+00	 3.7206e-02	 3.6314e+02	 5.8374e+03
 7.4818e+05	 5.7742e+03	 1.2235e+00	 3.5832e-02	 3.6315e+02	 5.8401e+03
 9.0000e+05	 5.7742e+03	 1.2190e+00	 3.4753e-02	 3.6315e+02	 5.8426e+03
 1.0000e+02	 5.8402e+03	 1.3862e+00	 6.8849e-02	 3.6315e+02	 5.8495e+03
 1.5000e+02	 5.8402e+03	 1.3822e+00	 5.3311e-02	 3.6315e+02	 5.8520e+03
 2.2500e+02	 5.8402e+03	 1.3769e+00	 4.6926e-02	 3.6316e+02	 5.8548e+03
 3.3750e+02	 5.8402e+03	 1.3704e+00	 4.3068e-02	 3.6316e+02	 5.8573e+03
 5.0625e+02	 5.8402e+03	 1.3632e+00	 3.8657e-02	 3.6315e+02	 5.8600e+03
 7.5938e+02	 5.8402e+03	 1.3556e+00	 3.5233e-02	 3.6315e+02	 5.8626e+03
 1.1391e+03	 5.8402e+03	 1.3481e+00	 3.0906e-02	 3.6315e+02	 5.8654e+03
 1.7086e+03	 5.8402e+03	 1.3406e+00	 2.9826e-02	 3.6315e+02	 5.8679e+03
 2.5629e+03	 5.8402e+03	 1.3341e+00	 2.7741e-02	 3.6315e+02	 5.8704e+03
 3.8443e+03	 5.8402e+03	 1.3278e+00	 2.6577e-02	 3.6315e+02	 5.8729e+03
 5.7665e+03	 5.8402e+03	 1.3219e+00	 2.5758e-02	 3.6314e+02	 5.8754e+03
 8.6498e+03	 5.8402e+03	 1.3159e+00	 2.5604e-02	 3.6315e+02	 5.8781e+03
 1.2975e+04	 5.8402e+03	 1.3098e+00	 2.5897e-02	 3.6315e+02	 5.8807e+03
 1.9462e+04	 5.8402e+03	 1.3035e+00	 2.6722e-02	 3.6316e+02	 5.8834e+03
 2.9193e+04	 5.8402e+03	 1.2970e+00	 2.7971e-02	 3.6315e+02	 5.8861e+03
 4.3789e+04	 5.8402e+03	 1.2899e+00	 2.9411e-02	 3.6316e+02	 5.8886e+03
 6.5684e+04	 5.8402e+03	 1.2822e+00	 3.0982e-02	 3.6315e+02	 5.8911e+03
 9.8526e+04	 5.8402e+03	 1.2740e+00	 3.2688e-02	 3.6316e+02	 5.8940e+03
 1.4779e+05	 5.8402e+03	 1.2651e+00	 3.4368e-02	 3.6315e+02	 5.8964e+03
 2.2168e+05	 5.8402e+03	 1.2555e+00	 3.5958e-02	 3.6315e+02	 5.8989e+03
 3.3253e+05	 5.8402e+03	 1.2453e+00	 3.6963e-02	 3.6315e+02	 5.9015e+03
 4.9879e+05	 5.8402e+03	 1.2340e+00	 3.7113e-02	 3.6315e+02	 5.9039e+03
 7.4818e+05	 5.8402e+03	 1.2233e+00	 3.5692e-02	 3.6315e+02	 5.9064e+03
 9.0000e+05	 5.8402e+03	 1.2188e+00	 3.4690e-02	 3.6315e+02	 5.9091e+03
 1.0000e+02	 5.9064e+03	 1.3860e+00	 7.5304e-02	 3.6315e+02	 5.9162e+03
 1.5000e+02	 5.9064e+03	 1.3827e+00	 6.2782e-02	 3.6314e+02	 5.9185e+03
 2.2500e+02	 5.9064e+03	 1.3765e+00	 5.0731e-02	 3.6314e+02	 5.9211e+03
 3.3750e+02	 5.9064e+03	 1.3702e+00	 4.1860e-02	 3.6314e+02	 5.9237e+03
 5.0625e+02	 5.9064e+03	 1.3630e+00	 3.9660e-02	 3.6315e+02	 5.9261e+03
 7.5938e+02	 5.9064e+03	 1.3553e+00	 3.5310e-02	 3.6314e+02	 5.9289e+03
 1.1391e+03	 5.9064e+03	 1.3479e+00	 3.2709e-02	 3.6314e+02	 5.9314e+03
 1.7086e+03	 5.9064e+03	 1.3406e+00	 2.9807e-02	 3.6314e+02	 5.9338e+03
 2.5629e+03	 5.9064e+03	 1.3340e+00	 2.7720e-02	 3.6314e+02	 5.9365e+03
 3.8443e+03	 5.9064e+03	 1.3277e+00	 2.6090e-02	 3.6315e+02	 5.9391e+03
 5.7665e+03	 5.9064e+03	 1.3217e+00	 2.5647e-02	 3.6315e+02	 5.9416e+03
 8.6498e+03	 5.9064e+03	 1.3157e+00	 2.5509e-02	 3.6315e+02	 5.9441e+03
 1.2975e+04	 5.9064e+03	 1.3097e+00	 2.5865e-02	 3.6314e+02	 5.9466e+03
 1.9462e+04	 5.9064e+03	 1.3033e+00	 2.6715e-02	 3.6315e+02	 5.9491e+03
 2.9193e+04	 5.9064e+03	 1.2968e+00	 2.7981e-02	 3.6312e+02	 5.9517e+03
 4.3789e+04	 5.9064e+03	 1.2897e+00	 2.9445e-02	 3.6315e+02	 5.9544e+03
 6.5684e+04	 5.9064e+03	 1.2820e+00	 3.1019e-02	 3.6315e+02	 5.9569e+03
 9.8526e+04	 5.9064e+03	 1.2738e+00	 3.2637e-02	 3.6315e+02	 5.9597e+03
 1.4779e+05	 5.9064e+03	 1.2650e+00	 3.4341e-02	 3.6315e+02	 5.9622e+03
 2.2168e+05	 5.9064e+03	 1.2553e+00	 3.5876e-02	 3.6316e+02	 5.9649e+03
 3.3253e+05	 5.9064e+03	 1.2452e+00	 3.6884e-02	 3.6315e+02	 5.9675e+03
 4.9879e+05	 5.9064e+03	 1.2340e+00	 3.6995e-02	 3.6315e+02	 5.9702e+03
 7.4818e+05	 5.9064e+03	 1.2233e+00	 3.5656e-02	 3.6315e+02	 5.9727e+03
 9.0000e+05	 5.9064e+03	 1.2188e+00	 3.4638e-02	 3.6315e+02	 5.9751e+03
 1.0000e+02	 5.9725e+03	 1.3870e+00	 6.9086e-02	 3.6315e+02	 5.9821e+03
 1.5000e+02	 5.9725e+03	 1.3827e+00	 5.1984e-02	 3.6315e+02	 5.9845e+03
 2.2500e+02	 5.9725e+03	 1.3766e+00	 4.5757e-02	 3.6315e+02	 5.9872e+03
 3.3750e+02	 5.9725e+03	 1.3702e+00	 3.6814e-02	 3.6315e+02	 5.9897e+03
 5.0625e+02	 5.9725e+03	 1.3630e+00	 3.6434e-02	 3.6315e+02	 5.9921e+03
 7.5938e+02	 5.9725e+03	 1.3554e+00	 3.3700e-02	 3.6315e+02	 5.9949e+03
 1.1391e+03	 5.9725e+03	 1.3479e+00	 3.1096e-02	 3.6315e+02	 5.9974e+03
 1.7086e+03	 5.9725e+03	 1.3405e+00	 2.8486e-02	 3.6315e+02	 6.0000e+03
 2.5629e+03	 5.9725e+03	 1.3339e+00	 2.7501e-02	 3.6316e+02	 6.0026e+03
 3.8443e+03	 5.9725e+03	 1.3276e+00	 2.6338e-02	 3.6315e+02	 6.0054e+03
 5.7665e+03	 5.9725e+03	 1.3215e+00	 2.5685e-02	 3.6316e+02	 6.0079e+03
 8.6498e+03	 5.9725e+03	 1.3155e+00	 2.5502e-02	 3.6316e+02	 6.0103e+03
 1.2975e+04	 5.9725e+03	 1.3094e+00	 2.5894e-02	 3.6316e+02	 6.0128e+03
 1.9462e+04	 5.9725e+03	 1.3031e+00	 2.6760e-02	 3.6316e+02	 6.0152e+03
 2.9193e+04	 5.9725e+03	 1.2965e+00	 2.7993e-02	 3.6316e+02	 6.0179e+03
 4.3789e+04	 5.9725e+03	 1.2893e+00	 2.9460e-02	 3.6316e+02	 6.0204e+03
 6.5684e+04	 5.9725e+03	 1.2817e+00	 3.0944e-02	 3.6316e+02	 6.0228e+03
 9.8526e+04	 5.9725e+03	 1.2734e+00	 3.2643e-02	 3.6316e+02	 6.0256e+03
 1.4779e+05	 5.9725e+03	 1.2645e+00	 3.4307e-02	 3.6316e+02	 6.0281e+03
 2.2168e+05	 5.9725e+03	 1.2550e+00	 3.5788e-02	 3.6315e+02	 6.0307e+03
 3.3253e+05	 5.9725e+03	 1.2448e+00	 3.6787e-02	 3.6315e+02	 6.0333e+03
 4.9879e+05	 5.9725e+03	 1.2337e+00	 3.6899e-02	 3.6315e+02	 6.0358e+03
 7.4818e+05	 5.9725e+03	 1.2230e+00	 3.5602e-02	 3.6315e+02	 6.0382e+03
 9.0000e+05	 5.9725e+03	 1.2185e+00	 3.4556e-02	 3.6315e+02	 6.0408e+03
 1.0000e+02	 6.0382e+03	 1.3859e+00	 6.2746e-02	 3.6315e+02	 6.0474e+03
 1.5000e+02	 6.0382e+03	 1.3812e+00	 5.2563e-02	 3.6315e+02	 6.0499e+03
 2.2500e+02	 6.0382e+03	 1.3762e+00	 4.4543e-02	 3.6314e+02	 6.0525e+03
 3.3750e+02	 6.0382e+03	 1.3699e+00	 3.8672e-02	 3.6314e+02	 6.0552e+03
 5.0625e+02	 6.0382e+03	 1.3626e+00	 3.3181e-02	 3.6314e+02	 6.0577e+03
 7.5938e+02	 6.0382e+03	 1.3550e+00	 3.1815e-02	 3.6315e+02	 6.0605e+03
 1.1391e+03	 6.0382e+03	 1.3475e+00	 2.9365e-02	 3.6315e+02	 6.0629e+03
 1.7086e+03	 6.0382e+03	 1.3401e+00	 2.7995e-02	 3.6315e+02	 6.0654e+03
 2.5629e+03	 6.0382e+03	 1.3336e+00	 2.7058e-02	 3.6315e+02	 6.0681e+03
 3.8443e+03	 6.0382e+03	 1.3273e+00	 2.5921e-02	 3.6315e+02	 6.0706e+03
 5.7665e+03	 6.0382e+03	 1.3213e+00	 2.5650e-02	 3.6315e+02	 6.0735e+03
 8.6498e+03	 6.0382e+03	 1.3153e+00	 2.5424e-02	 3.6315e+02	 6.0759e+03
 1.2975e+04	 6.0382e+03	 1.3093e+00	 2.5962e-02	 3.6315e+02	 6.0787e+03
 1.9462e+04	 6.0382e+03	 1.3028e+00	 2.6793e-02	 3.6315e+02	 6.0811e+03
 2.9193e+04	 6.0382e+03	 1.2963e+00	 2.8028e-02	 3.6315e+02	 6.0839e+03
 4.3789e+04	 6.0382e+03	 1.2891e+00	 2.9472e-02	 3.6315e+02	 6.0864e+03
 6.5684e+04	 6.0382e+03	 1.2815e+00	 3.0961e-02	 3.6315e+02	 6.0888e+03
 9.8526e+04	 6.0382e+03	 1.2732e+00	 3.2644e-02	 3.6315e+02	 6.0914e+03
 1.4779e+05	 6.0382e+03	 1.2644e+00	 3.4258e-02	 3.6315e+02	 6.0939e+03
 2.2168e+05	 6.0382e+03	 1.2549e+00	 3.5718e-02	 3.6315e+02	 6.0963e+03
 3.3253e+05	 6.0382e+03	 1.2448e+00	 3.6731e-02	 3.6315e+02	 6.0991e+03
 4.9879e+05	 6.0382e+03	 1.2337e+00	 3.6827e-02	 3.6315e+02	 6.1015e+03
 7.4818e+05	 6.0382e+03	 1.2230e+00	 3.5405e-02	 3.6315e+02	 6.1042e+03
 9.0000e+05	 6.0382e+03	 1.2186e+00	 3.4489e-02	 3.6315e+02	 6.1068e+03
 1.0000e+02	 6.1041e+03	 1.3869e+00	 6.1603e-02	 3.6315e+02	 6.1133e+03
 1.5000e+02	 6.1041e+03	 1.3822e+00	 4.6695e-02	 3.6315e+02	 6.1159e+03
 2.2500e+02	 6.1041e+03	 1.3765e+00	 4.0352e-02	 3.6315e+02	 6.1185e+03
 3.3750e+02	 6.1041e+03	 1.3700e+00	 3.6586e-02	 3.6315e+02	 6.1209e+03
 5.0625e+02	 6.1041e+03	 1.3627e+00	 3.4356e-02	 3.6315e+02	 6.1234e+03
 7.5938e+02	 6.1041e+03	 1.3551e+00	 3.1842e-02	 3.6315e+02	 6.1260e+03
 1.1391e+03	 6.1041e+03	 1.3475e+00	 3.0175e-02	 3.6315e+02	 6.1287e+03
 1.7086e+03	 6.1041e+03	 1.3401e+00	 2.8508e-02	 3.6315e+02	 6.1311e+03
