Repository: maxwolters02/bachelor-thesis

File: data/Daten final/PEI5mgmL_50°C_Abs.TXT (part 4 of 9)
PEI 25 kg/mol, 2 mg/ml from Ethanol on B 10 x 15 mm + H 1x1 mm, 70 nm, 30 µm, 50°C Desorption, 27.4.2026, 11:5
Diameter[mm] 1.128e+00  Thickness[mm] 1.000e-04  Spacer Capacity[pF] 0.000e+00  Spacer Area[mm^2] 0.000e+00
Fixed value(s) :  AC Volt  [Vrms]=1.000
 Freq. [Hz]	 Time  [s]	 Eps'   	 Eps''  	M Temp [K]	M Time M[s]	  Phi [Deg]	 Zp' [Ohms]	 Zp'' [Ohms]	Tan(Phi) 
 1.2975e+04	 3.2411e+03	 5.1402e+00	 8.2236e-01	 3.2315e+02	 3.2812e+03	-8.0910e+01	 1.6866e+05	 2.6983e+04	-6.2505e+00
 1.9462e+04	 3.2411e+03	 4.8553e+00	 8.9699e-01	 3.2314e+02	 3.2839e+03	-7.9533e+01	 1.0308e+05	 1.9045e+04	-5.4128e+00
 2.9193e+04	 3.2411e+03	 4.5476e+00	 9.0064e-01	 3.2314e+02	 3.2888e+03	-7.8798e+01	 6.8444e+04	 1.3555e+04	-5.0493e+00
 4.3789e+04	 3.2411e+03	 4.2727e+00	 8.3517e-01	 3.2315e+02	 3.2914e+03	-7.8940e+01	 4.9207e+04	 9.6184e+03	-5.1159e+00
 6.5684e+04	 3.2411e+03	 4.0402e+00	 7.2767e-01	 3.2314e+02	 3.2938e+03	-7.9790e+01	 3.7651e+04	 6.7812e+03	-5.5523e+00
 9.8526e+04	 3.2411e+03	 3.8658e+00	 6.1186e-01	 3.2314e+02	 3.2965e+03	-8.1006e+01	 2.9851e+04	 4.7247e+03	-6.3182e+00
 1.4779e+05	 3.2411e+03	 3.7266e+00	 5.0881e-01	 3.2314e+02	 3.2991e+03	-8.2225e+01	 2.3932e+04	 3.2675e+03	-7.3242e+00
 2.2168e+05	 3.2411e+03	 3.6280e+00	 4.2853e-01	 3.2314e+02	 3.3016e+03	-8.3264e+01	 1.8943e+04	 2.2375e+03	-8.4663e+00
 3.3253e+05	 3.2411e+03	 3.5466e+00	 3.6855e-01	 3.2315e+02	 3.3042e+03	-8.4067e+01	 1.4684e+04	 1.5259e+03	-9.6231e+00
 4.9879e+05	 3.2411e+03	 3.4754e+00	 3.2494e-01	 3.2315e+02	 3.3068e+03	-8.4659e+01	 1.1103e+04	 1.0381e+03	-1.0696e+01
 7.4818e+05	 3.2411e+03	 3.4645e+00	 1.9013e-01	 3.2315e+02	 3.3144e+03	-8.6859e+01	 1.2650e+04	 6.9425e+02	-1.8222e+01
 9.0000e+05	 3.2411e+03	 3.4413e+00	 1.6854e-01	 3.2315e+02	 3.3224e+03	-8.7196e+01	 1.1864e+04	 5.8104e+02	-2.0418e+01
 1.0000e+02	 3.3197e+03	 5.9827e+00	 6.8499e-02	 3.2315e+02	 3.3296e+03	-8.9344e+01	 2.6272e+08	 3.0080e+06	-8.7340e+01
 1.5000e+02	 3.3197e+03	 5.9690e+00	 8.0901e-02	 3.2315e+02	 3.3321e+03	-8.9223e+01	 1.4829e+08	 2.0099e+06	-7.3782e+01
 2.2500e+02	 3.3197e+03	 5.9519e+00	 9.6225e-02	 3.2315e+02	 3.3349e+03	-8.9074e+01	 8.3119e+07	 1.3438e+06	-6.1855e+01
 3.3750e+02	 3.3197e+03	 5.9326e+00	 1.1681e-01	 3.2315e+02	 3.3374e+03	-8.8872e+01	 4.5648e+07	 8.9878e+05	-5.0789e+01
 5.0625e+02	 3.3197e+03	 5.9088e+00	 1.4331e-01	 3.2315e+02	 3.3400e+03	-8.8611e+01	 2.4804e+07	 6.0160e+05	-4.1231e+01
 7.5938e+02	 3.3197e+03	 5.8802e+00	 1.7865e-01	 3.2314e+02	 3.3426e+03	-8.8260e+01	 1.3265e+07	 4.0301e+05	-3.2915e+01
 1.1391e+03	 3.3197e+03	 5.8448e+00	 2.2409e-01	 3.2314e+02	 3.3451e+03	-8.7804e+01	 7.0500e+06	 2.7030e+05	-2.6082e+01
 1.7086e+03	 3.3197e+03	 5.7989e+00	 2.8352e-01	 3.2316e+02	 3.3479e+03	-8.7201e+01	 3.7149e+06	 1.8163e+05	-2.0453e+01
 2.5629e+03	 3.3197e+03	 5.7380e+00	 3.6030e-01	 3.2315e+02	 3.3507e+03	-8.6407e+01	 1.9489e+06	 1.2237e+05	-1.5926e+01
 3.8443e+03	 3.3197e+03	 5.6545e+00	 4.5748e-01	 3.2315e+02	 3.3532e+03	-8.5374e+01	 1.0232e+06	 8.2786e+04	-1.2360e+01
 5.7665e+03	 3.3197e+03	 5.5361e+00	 5.7474e-01	 3.2315e+02	 3.3556e+03	-8.4073e+01	 5.4298e+05	 5.6370e+04	-9.6325e+00
 8.6498e+03	 3.3197e+03	 5.3677e+00	 7.0352e-01	 3.2315e+02	 3.3583e+03	-8.2533e+01	 2.9572e+05	 3.8759e+04	-7.6298e+00
 1.2975e+04	 3.3197e+03	 5.1385e+00	 8.2198e-01	 3.2315e+02	 3.3608e+03	-8.0912e+01	 1.6874e+05	 2.6992e+04	-6.2514e+00
 1.9462e+04	 3.3197e+03	 4.8541e+00	 8.9645e-01	 3.2315e+02	 3.3635e+03	-7.9537e+01	 1.0315e+05	 1.9049e+04	-5.4148e+00
 2.9193e+04	 3.3197e+03	 4.5466e+00	 9.0001e-01	 3.2315e+02	 3.3684e+03	-7.8803e+01	 6.8492e+04	 1.3558e+04	-5.0517e+00
 4.3789e+04	 3.3197e+03	 4.2720e+00	 8.3476e-01	 3.2315e+02	 3.3711e+03	-7.8944e+01	 4.9231e+04	 9.6198e+03	-5.1177e+00
 6.5684e+04	 3.3197e+03	 4.0397e+00	 7.2749e-01	 3.2315e+02	 3.3735e+03	-7.9791e+01	 3.7660e+04	 6.7821e+03	-5.5529e+00
 9.8526e+04	 3.3197e+03	 3.8651e+00	 6.1178e-01	 3.2315e+02	 3.3762e+03	-8.1006e+01	 2.9856e+04	 4.7256e+03	-6.3179e+00
 1.4779e+05	 3.3197e+03	 3.7261e+00	 5.0910e-01	 3.2315e+02	 3.3788e+03	-8.2220e+01	 2.3918e+04	 3.2679e+03	-7.3190e+00
 2.2168e+05	 3.3197e+03	 3.6271e+00	 4.2874e-01	 3.2315e+02	 3.3815e+03	-8.3259e+01	 1.8934e+04	 2.2381e+03	-8.4600e+00
 3.3253e+05	 3.3197e+03	 3.5457e+00	 3.6887e-01	 3.2314e+02	 3.3840e+03	-8.4061e+01	 1.4671e+04	 1.5263e+03	-9.6124e+00
 4.9879e+05	 3.3197e+03	 3.4742e+00	 3.2546e-01	 3.2315e+02	 3.3867e+03	-8.4648e+01	 1.1085e+04	 1.0385e+03	-1.0675e+01
 7.4818e+05	 3.3197e+03	 3.4632e+00	 1.9262e-01	 3.2314e+02	 3.3946e+03	-8.6817e+01	 1.2487e+04	 6.9451e+02	-1.7980e+01
 9.0000e+05	 3.3197e+03	 3.4399e+00	 1.6883e-01	 3.2315e+02	 3.4023e+03	-8.7190e+01	 1.1843e+04	 5.8127e+02	-2.0375e+01
 1.0000e+02	 3.3996e+03	 5.9817e+00	 6.8587e-02	 3.2315e+02	 3.4092e+03	-8.9343e+01	 2.6238e+08	 3.0084e+06	-8.7214e+01
 1.5000e+02	 3.3996e+03	 5.9677e+00	 8.1279e-02	 3.2315e+02	 3.4117e+03	-8.9220e+01	 1.4760e+08	 2.0104e+06	-7.3422e+01
 2.2500e+02	 3.3996e+03	 5.9512e+00	 9.6562e-02	 3.2315e+02	 3.4144e+03	-8.9070e+01	 8.2828e+07	 1.3439e+06	-6.1630e+01
 3.3750e+02	 3.3996e+03	 5.9315e+00	 1.1733e-01	 3.2315e+02	 3.4169e+03	-8.8867e+01	 4.5446e+07	 8.9894e+05	-5.0555e+01
 5.0625e+02	 3.3996e+03	 5.9079e+00	 1.4409e-01	 3.2315e+02	 3.4193e+03	-8.8603e+01	 2.4670e+07	 6.0168e+05	-4.1002e+01
 7.5938e+02	 3.3996e+03	 5.8791e+00	 1.7905e-01	 3.2315e+02	 3.4219e+03	-8.8256e+01	 1.3236e+07	 4.0309e+05	-3.2836e+01
 1.1391e+03	 3.3996e+03	 5.8435e+00	 2.2475e-01	 3.2315e+02	 3.4244e+03	-8.7797e+01	 7.0293e+06	 2.7036e+05	-2.6000e+01
 1.7086e+03	 3.3996e+03	 5.7973e+00	 2.8406e-01	 3.2315e+02	 3.4272e+03	-8.7195e+01	 3.7078e+06	 1.8168e+05	-2.0409e+01
 2.5629e+03	 3.3996e+03	 5.7366e+00	 3.6078e-01	 3.2315e+02	 3.4298e+03	-8.6401e+01	 1.9463e+06	 1.2240e+05	-1.5901e+01
 3.8443e+03	 3.3996e+03	 5.6529e+00	 4.5770e-01	 3.2315e+02	 3.4324e+03	-8.5371e+01	 1.0227e+06	 8.2809e+04	-1.2351e+01
 5.7665e+03	 3.3996e+03	 5.5344e+00	 5.7478e-01	 3.2315e+02	 3.4349e+03	-8.4071e+01	 5.4295e+05	 5.6388e+04	-9.6287e+00
 8.6498e+03	 3.3996e+03	 5.3658e+00	 7.0343e-01	 3.2315e+02	 3.4374e+03	-8.2531e+01	 2.9576e+05	 3.8773e+04	-7.6281e+00
 1.2975e+04	 3.3996e+03	 5.1368e+00	 8.2155e-01	 3.2315e+02	 3.4401e+03	-8.0913e+01	 1.6883e+05	 2.7001e+04	-6.2526e+00
 1.9462e+04	 3.3996e+03	 4.8525e+00	 8.9589e-01	 3.2315e+02	 3.4427e+03	-7.9540e+01	 1.0321e+05	 1.9055e+04	-5.4164e+00
 2.9193e+04	 3.3996e+03	 4.5454e+00	 8.9923e-01	 3.2316e+02	 3.4479e+03	-7.8809e+01	 6.8552e+04	 1.3562e+04	-5.0547e+00
 4.3789e+04	 3.3996e+03	 4.2710e+00	 8.3424e-01	 3.2315e+02	 3.4504e+03	-7.8948e+01	 4.9261e+04	 9.6222e+03	-5.1196e+00
 6.5684e+04	 3.3996e+03	 4.0390e+00	 7.2710e-01	 3.2315e+02	 3.4530e+03	-7.9795e+01	 3.7680e+04	 6.7832e+03	-5.5549e+00
 9.8526e+04	 3.3996e+03	 3.8645e+00	 6.1174e-01	 3.2315e+02	 3.4554e+03	-8.1005e+01	 2.9857e+04	 4.7264e+03	-6.3172e+00
 1.4779e+05	 3.3996e+03	 3.7253e+00	 5.0914e-01	 3.2315e+02	 3.4581e+03	-8.2218e+01	 2.3916e+04	 3.2686e+03	-7.3169e+00
 2.2168e+05	 3.3996e+03	 3.6263e+00	 4.2902e-01	 3.2315e+02	 3.4607e+03	-8.3253e+01	 1.8922e+04	 2.2386e+03	-8.4526e+00
 3.3253e+05	 3.3996e+03	 3.5448e+00	 3.6911e-01	 3.2315e+02	 3.4634e+03	-8.4055e+01	 1.4662e+04	 1.5267e+03	-9.6036e+00
 4.9879e+05	 3.3996e+03	 3.4732e+00	 3.2568e-01	 3.2314e+02	 3.4659e+03	-8.4643e+01	 1.1078e+04	 1.0388e+03	-1.0664e+01
 7.4818e+05	 3.3996e+03	 3.4622e+00	 1.9214e-01	 3.2315e+02	 3.4741e+03	-8.6824e+01	 1.2518e+04	 6.9472e+02	-1.8019e+01
 9.0000e+05	 3.3996e+03	 3.4389e+00	 1.6886e-01	 3.2315e+02	 3.4818e+03	-8.7189e+01	 1.1841e+04	 5.8145e+02	-2.0365e+01
 1.0000e+02	 3.4791e+03	 5.9814e+00	 6.8532e-02	 3.2315e+02	 3.4885e+03	-8.9344e+01	 2.6259e+08	 3.0086e+06	-8.7279e+01
 1.5000e+02	 3.4791e+03	 5.9671e+00	 7.9710e-02	 3.2315e+02	 3.4912e+03	-8.9235e+01	 1.5051e+08	 2.0105e+06	-7.4860e+01
 2.2500e+02	 3.4791e+03	 5.9501e+00	 9.6699e-02	 3.2315e+02	 3.4936e+03	-8.9069e+01	 8.2712e+07	 1.3442e+06	-6.1532e+01
 3.3750e+02	 3.4791e+03	 5.9306e+00	 1.1754e-01	 3.2315e+02	 3.4961e+03	-8.8865e+01	 4.5365e+07	 8.9907e+05	-5.0457e+01
 5.0625e+02	 3.4791e+03	 5.9071e+00	 1.4448e-01	 3.2315e+02	 3.4986e+03	-8.8599e+01	 2.4604e+07	 6.0177e+05	-4.0886e+01
 7.5938e+02	 3.4791e+03	 5.8782e+00	 1.7937e-01	 3.2315e+02	 3.5012e+03	-8.8252e+01	 1.3212e+07	 4.0315e+05	-3.2771e+01
 1.1391e+03	 3.4791e+03	 5.8422e+00	 2.2506e-01	 3.2315e+02	 3.5039e+03	-8.7794e+01	 7.0197e+06	 2.7042e+05	-2.5958e+01
 1.7086e+03	 3.4791e+03	 5.7960e+00	 2.8428e-01	 3.2316e+02	 3.5066e+03	-8.7192e+01	 3.7050e+06	 1.8172e+05	-2.0389e+01
 2.5629e+03	 3.4791e+03	 5.7352e+00	 3.6096e-01	 3.2315e+02	 3.5092e+03	-8.6399e+01	 1.9452e+06	 1.2243e+05	-1.5889e+01
 3.8443e+03	 3.4791e+03	 5.6513e+00	 4.5781e-01	 3.2315e+02	 3.5117e+03	-8.5369e+01	 1.0225e+06	 8.2832e+04	-1.2344e+01
 5.7665e+03	 3.4791e+03	 5.5327e+00	 5.7477e-01	 3.2316e+02	 3.5141e+03	-8.4069e+01	 5.4295e+05	 5.6405e+04	-9.6260e+00
 8.6498e+03	 3.4791e+03	 5.3644e+00	 7.0309e-01	 3.2315e+02	 3.5167e+03	-8.2533e+01	 2.9591e+05	 3.8783e+04	-7.6297e+00
 1.2975e+04	 3.4791e+03	 5.1354e+00	 8.2112e-01	 3.2316e+02	 3.5191e+03	-8.0916e+01	 1.6891e+05	 2.7009e+04	-6.2540e+00
 1.9462e+04	 3.4791e+03	 4.8513e+00	 8.9529e-01	 3.2316e+02	 3.5219e+03	-7.9544e+01	 1.0328e+05	 1.9060e+04	-5.4187e+00
 2.9193e+04	 3.4791e+03	 4.5444e+00	 8.9872e-01	 3.2316e+02	 3.5269e+03	-7.8813e+01	 6.8591e+04	 1.3565e+04	-5.0565e+00
 4.3789e+04	 3.4791e+03	 4.2703e+00	 8.3373e-01	 3.2315e+02	 3.5296e+03	-7.8952e+01	 4.9292e+04	 9.6238e+03	-5.1218e+00
 6.5684e+04	 3.4791e+03	 4.0383e+00	 7.2683e-01	 3.2316e+02	 3.5320e+03	-7.9797e+01	 3.7695e+04	 6.7844e+03	-5.5561e+00
 9.8526e+04	 3.4791e+03	 3.8640e+00	 6.1167e-01	 3.2315e+02	 3.5347e+03	-8.1005e+01	 2.9861e+04	 4.7269e+03	-6.3172e+00
 1.4779e+05	 3.4791e+03	 3.7246e+00	 5.0931e-01	 3.2315e+02	 3.5373e+03	-8.2214e+01	 2.3908e+04	 3.2692e+03	-7.3131e+00
 2.2168e+05	 3.4791e+03	 3.6256e+00	 4.2918e-01	 3.2315e+02	 3.5401e+03	-8.3249e+01	 1.8914e+04	 2.2390e+03	-8.4477e+00
 3.3253e+05	 3.4791e+03	 3.5439e+00	 3.6948e-01	 3.2315e+02	 3.5427e+03	-8.4048e+01	 1.4647e+04	 1.5271e+03	-9.5914e+00
 4.9879e+05	 3.4791e+03	 3.4721e+00	 3.2599e-01	 3.2315e+02	 3.5454e+03	-8.4636e+01	 1.1067e+04	 1.0391e+03	-1.0651e+01
 7.4818e+05	 3.4791e+03	 3.4607e+00	 1.9653e-01	 3.2316e+02	 3.5531e+03	-8.6750e+01	 1.2238e+04	 6.9503e+02	-1.7609e+01
 9.0000e+05	 3.4791e+03	 3.4379e+00	 1.6688e-01	 3.2316e+02	 3.5607e+03	-8.7221e+01	 1.1982e+04	 5.8161e+02	-2.0601e+01
 1.0000e+02	 3.5580e+03	 5.9805e+00	 6.8943e-02	 3.2315e+02	 3.5672e+03	-8.9340e+01	 2.6102e+08	 3.0091e+06	-8.6746e+01
 1.5000e+02	 3.5580e+03	 5.9655e+00	 7.9670e-02	 3.2316e+02	 3.5696e+03	-8.9235e+01	 1.5058e+08	 2.0111e+06	-7.4877e+01
 2.2500e+02	 3.5580e+03	 5.9491e+00	 9.7135e-02	 3.2316e+02	 3.5722e+03	-8.9065e+01	 8.2340e+07	 1.3444e+06	-6.1246e+01
 3.3750e+02	 3.5580e+03	 5.9296e+00	 1.1773e-01	 3.2316e+02	 3.5747e+03	-8.8863e+01	 4.5292e+07	 8.9922e+05	-5.0368e+01
 5.0625e+02	 3.5580e+03	 5.9057e+00	 1.4470e-01	 3.2315e+02	 3.5774e+03	-8.8596e+01	 2.4565e+07	 6.0192e+05	-4.0812e+01
 7.5938e+02	 3.5580e+03	 5.8771e+00	 1.7982e-01	 3.2315e+02	 3.5799e+03	-8.8247e+01	 1.3179e+07	 4.0323e+05	-3.2683e+01
 1.1391e+03	 3.5580e+03	 5.8412e+00	 2.2520e-01	 3.2315e+02	 3.5827e+03	-8.7792e+01	 7.0155e+06	 2.7047e+05	-2.5938e+01
 1.7086e+03	 3.5580e+03	 5.7948e+00	 2.8467e-01	 3.2315e+02	 3.5852e+03	-8.7188e+01	 3.6999e+06	 1.8176e+05	-2.0356e+01
 2.5629e+03	 3.5580e+03	 5.7336e+00	 3.6133e-01	 3.2315e+02	 3.5880e+03	-8.6394e+01	 1.9433e+06	 1.2247e+05	-1.5868e+01
 3.8443e+03	 3.5580e+03	 5.6494e+00	 4.5829e-01	 3.2315e+02	 3.5904e+03	-8.5362e+01	 1.0214e+06	 8.2860e+04	-1.2327e+01
 5.7665e+03	 3.5580e+03	 5.5306e+00	 5.7509e-01	 3.2315e+02	 3.5929e+03	-8.4063e+01	 5.4265e+05	 5.6427e+04	-9.6169e+00
 8.6498e+03	 3.5580e+03	 5.3621e+00	 7.0323e-01	 3.2315e+02	 3.5956e+03	-8.2528e+01	 2.9585e+05	 3.8800e+04	-7.6250e+00
 1.2975e+04	 3.5580e+03	 5.1331e+00	 8.2082e-01	 3.2315e+02	 3.5981e+03	-8.0915e+01	 1.6898e+05	 2.7020e+04	-6.2537e+00
 1.9462e+04	 3.5580e+03	 4.8490e+00	 8.9465e-01	 3.2315e+02	 3.6009e+03	-7.9546e+01	 1.0336e+05	 1.9069e+04	-5.4200e+00
 2.9193e+04	 3.5580e+03	 4.5424e+00	 8.9790e-01	 3.2316e+02	 3.6059e+03	-7.8819e+01	 6.8654e+04	 1.3571e+04	-5.0589e+00
 4.3789e+04	 3.5580e+03	 4.2686e+00	 8.3304e-01	 3.2314e+02	 3.6085e+03	-7.8957e+01	 4.9333e+04	 9.6274e+03	-5.1242e+00
 6.5684e+04	 3.5580e+03	 4.0370e+00	 7.2621e-01	 3.2315e+02	 3.6110e+03	-7.9802e+01	 3.7727e+04	 6.7865e+03	-5.5590e+00
 9.8526e+04	 3.5580e+03	 3.8629e+00	 6.1132e-01	 3.2315e+02	 3.6137e+03	-8.1007e+01	 2.9878e+04	 4.7282e+03	-6.3190e+00
 1.4779e+05	 3.5580e+03	 3.7238e+00	 5.0913e-01	 3.2315e+02	 3.6163e+03	-8.2215e+01	 2.3916e+04	 3.2699e+03	-7.3140e+00
 2.2168e+05	 3.5580e+03	 3.6245e+00	 4.2926e-01	 3.2315e+02	 3.6189e+03	-8.3246e+01	 1.8911e+04	 2.2397e+03	-8.4436e+00
 3.3253e+05	 3.5580e+03	 3.5427e+00	 3.6950e-01	 3.2315e+02	 3.6214e+03	-8.4046e+01	 1.4646e+04	 1.5276e+03	-9.5878e+00
 4.9879e+05	 3.5580e+03	 3.4709e+00	 3.2624e-01	 3.2315e+02	 3.6239e+03	-8.4630e+01	 1.1059e+04	 1.0395e+03	-1.0639e+01
 7.4818e+05	 3.5580e+03	 3.4597e+00	 1.9188e-01	 3.2315e+02	 3.6317e+03	-8.6825e+01	 1.2535e+04	 6.9522e+02	-1.8030e+01
 9.0000e+05	 3.5580e+03	 3.4362e+00	 1.6882e-01	 3.2314e+02	 3.6396e+03	-8.7187e+01	 1.1844e+04	 5.8190e+02	-2.0355e+01
 1.0000e+02	 3.6369e+03	 5.9799e+00	 6.9039e-02	 3.2314e+02	 3.6461e+03	-8.9339e+01	 2.6066e+08	 3.0094e+06	-8.6616e+01
 1.5000e+02	 3.6369e+03	 5.9638e+00	 8.1457e-02	 3.2314e+02	 3.6489e+03	-8.9217e+01	 1.4728e+08	 2.0117e+06	-7.3214e+01
 2.2500e+02	 3.6369e+03	 5.9487e+00	 9.7660e-02	 3.2314e+02	 3.6514e+03	-8.9059e+01	 8.1897e+07	 1.3445e+06	-6.0912e+01
 3.3750e+02	 3.6369e+03	 5.9288e+00	 1.1823e-01	 3.2314e+02	 3.6539e+03	-8.8858e+01	 4.5101e+07	 8.9935e+05	-5.0148e+01
 5.0625e+02	 3.6369e+03	 5.9050e+00	 1.4539e-01	 3.2315e+02	 3.6565e+03	-8.8590e+01	 2.4450e+07	 6.0198e+05	-4.0616e+01
 7.5938e+02	 3.6369e+03	 5.8760e+00	 1.8029e-01	 3.2314e+02	 3.6592e+03	-8.8243e+01	 1.3144e+07	 4.0330e+05	-3.2591e+01
 1.1391e+03	 3.6369e+03	 5.8395e+00	 2.2575e-01	 3.2314e+02	 3.6616e+03	-8.7786e+01	 6.9984e+06	 2.7055e+05	-2.5867e+01
 1.7086e+03	 3.6369e+03	 5.7930e+00	 2.8519e-01	 3.2315e+02	 3.6642e+03	-8.7182e+01	 3.6931e+06	 1.8181e+05	-2.0313e+01
 2.5629e+03	 3.6369e+03	 5.7319e+00	 3.6188e-01	 3.2315e+02	 3.6669e+03	-8.6388e+01	 1.9403e+06	 1.2250e+05	-1.5839e+01
 3.8443e+03	 3.6369e+03	 5.6477e+00	 4.5862e-01	 3.2314e+02	 3.6694e+03	-8.5358e+01	 1.0207e+06	 8.2885e+04	-1.2315e+01
 5.7665e+03	 3.6369e+03	 5.5288e+00	 5.7537e-01	 3.2315e+02	 3.6718e+03	-8.4059e+01	 5.4239e+05	 5.6445e+04	-9.6092e+00
 8.6498e+03	 3.6369e+03	 5.3602e+00	 7.0332e-01	 3.2314e+02	 3.6746e+03	-8.2525e+01	 2.9581e+05	 3.8814e+04	-7.6212e+00
 1.2975e+04	 3.6369e+03	 5.1311e+00	 8.2064e-01	 3.2315e+02	 3.6771e+03	-8.0913e+01	 1.6901e+05	 2.7031e+04	-6.2526e+00
 1.9462e+04	 3.6369e+03	 4.8472e+00	 8.9416e-01	 3.2315e+02	 3.6799e+03	-7.9548e+01	 1.0341e+05	 1.9076e+04	-5.4209e+00
 2.9193e+04	 3.6369e+03	 4.5410e+00	 8.9726e-01	 3.2315e+02	 3.6851e+03	-7.8823e+01	 6.8703e+04	 1.3575e+04	-5.0609e+00
 4.3789e+04	 3.6369e+03	 4.2676e+00	 8.3226e-01	 3.2315e+02	 3.6876e+03	-7.8965e+01	 4.9379e+04	 9.6298e+03	-5.1277e+00
 6.5684e+04	 3.6369e+03	 4.0363e+00	 7.2569e-01	 3.2315e+02	 3.6904e+03	-7.9808e+01	 3.7753e+04	 6.7878e+03	-5.5620e+00
 9.8526e+04	 3.6369e+03	 3.8621e+00	 6.1109e-01	 3.2316e+02	 3.6929e+03	-8.1009e+01	 2.9889e+04	 4.7292e+03	-6.3201e+00
 1.4779e+05	 3.6369e+03	 3.7229e+00	 5.0922e-01	 3.2315e+02	 3.6957e+03	-8.2211e+01	 2.3912e+04	 3.2707e+03	-7.3111e+00
 2.2168e+05	 3.6369e+03	 3.6238e+00	 4.2952e-01	 3.2315e+02	 3.6983e+03	-8.3240e+01	 1.8899e+04	 2.2401e+03	-8.4367e+00
 3.3253e+05	 3.6369e+03	 3.5419e+00	 3.6983e-01	 3.2316e+02	 3.7009e+03	-8.4039e+01	 1.4633e+04	 1.5280e+03	-9.5769e+00
 4.9879e+05	 3.6369e+03	 3.4699e+00	 3.2648e-01	 3.2315e+02	 3.7037e+03	-8.4625e+01	 1.1051e+04	 1.0398e+03	-1.0628e+01
 7.4818e+05	 3.6369e+03	 3.4585e+00	 1.9442e-01	 3.2315e+02	 3.7117e+03	-8.6782e+01	 1.2371e+04	 6.9547e+02	-1.7789e+01
 9.0000e+05	 3.6369e+03	 3.4352e+00	 1.6973e-01	 3.2315e+02	 3.7196e+03	-8.7171e+01	 1.1781e+04	 5.8206e+02	-2.0239e+01
 1.0000e+02	 3.7169e+03	 5.9791e+00	 6.9558e-02	 3.2315e+02	 3.7263e+03	-8.9333e+01	 2.5872e+08	 3.0098e+06	-8.5959e+01
 1.5000e+02	 3.7169e+03	 5.9671e+00	 8.3036e-02	 3.2315e+02	 3.7289e+03	-8.9203e+01	 1.4448e+08	 2.0105e+06	-7.1862e+01
 2.2500e+02	 3.7169e+03	 5.9478e+00	 9.7643e-02	 3.2316e+02	 3.7314e+03	-8.9059e+01	 8.1911e+07	 1.3447e+06	-6.0914e+01
 3.3750e+02	 3.7169e+03	 5.9278e+00	 1.1851e-01	 3.2316e+02	 3.7338e+03	-8.8855e+01	 4.4994e+07	 8.9951e+05	-5.0021e+01
 5.0625e+02	 3.7169e+03	 5.9042e+00	 1.4527e-01	 3.2315e+02	 3.7364e+03	-8.8591e+01	 2.4470e+07	 6.0206e+05	-4.0643e+01
 7.5938e+02	 3.7169e+03	 5.8748e+00	 1.8046e-01	 3.2316e+02	 3.7389e+03	-8.8241e+01	 1.3132e+07	 4.0338e+05	-3.2555e+01
 1.1391e+03	 3.7169e+03	 5.8386e+00	 2.2636e-01	 3.2315e+02	 3.7416e+03	-8.7780e+01	 6.9795e+06	 2.7059e+05	-2.5794e+01
 1.7086e+03	 3.7169e+03	 5.7919e+00	 2.8555e-01	 3.2316e+02	 3.7443e+03	-8.7177e+01	 3.6884e+06	 1.8185e+05	-2.0283e+01
 2.5629e+03	 3.7169e+03	 5.7309e+00	 3.6210e-01	 3.2315e+02	 3.7471e+03	-8.6385e+01	 1.9392e+06	 1.2252e+05	-1.5827e+01
 3.8443e+03	 3.7169e+03	 5.6463e+00	 4.5881e-01	 3.2316e+02	 3.7495e+03	-8.5354e+01	 1.0203e+06	 8.2905e+04	-1.2306e+01
 5.7665e+03	 3.7169e+03	 5.5272e+00	 5.7532e-01	 3.2315e+02	 3.7522e+03	-8.4057e+01	 5.4243e+05	 5.6462e+04	-9.6071e+00
 8.6498e+03	 3.7169e+03	 5.3585e+00	 7.0304e-01	 3.2316e+02	 3.7548e+03	-8.2525e+01	 2.9593e+05	 3.8826e+04	-7.6219e+00
 1.2975e+04	 3.7169e+03	 5.1297e+00	 8.2032e-01	 3.2315e+02	 3.7573e+03	-8.0914e+01	 1.6908e+05	 2.7039e+04	-6.2533e+00
 1.9462e+04	 3.7169e+03	 4.8457e+00	 8.9355e-01	 3.2316e+02	 3.7601e+03	-7.9552e+01	 1.0348e+05	 1.9082e+04	-5.4230e+00
 2.9193e+04	 3.7169e+03	 4.5399e+00	 8.9671e-01	 3.2315e+02	 3.7653e+03	-7.8827e+01	 6.8745e+04	 1.3578e+04	-5.0628e+00
 4.3789e+04	 3.7169e+03	 4.2666e+00	 8.3178e-01	 3.2315e+02	 3.7678e+03	-7.8968e+01	 4.9407e+04	 9.6320e+03	-5.1295e+00
 6.5684e+04	 3.7169e+03	 4.0355e+00	 7.2538e-01	 3.2315e+02	 3.7704e+03	-7.9810e+01	 3.7770e+04	 6.7891e+03	-5.5633e+00
 9.8526e+04	 3.7169e+03	 3.8615e+00	 6.1092e-01	 3.2315e+02	 3.7729e+03	-8.1010e+01	 2.9897e+04	 4.7300e+03	-6.3208e+00
 1.4779e+05	 3.7169e+03	 3.7222e+00	 5.0931e-01	 3.2315e+02	 3.7757e+03	-8.2209e+01	 2.3908e+04	 3.2713e+03	-7.3084e+00
 2.2168e+05	 3.7169e+03	 3.6230e+00	 4.2947e-01	 3.2315e+02	 3.7782e+03	-8.3240e+01	 1.8902e+04	 2.2406e+03	-8.4359e+00
 3.3253e+05	 3.7169e+03	 3.5408e+00	 3.6995e-01	 3.2315e+02	 3.7810e+03	-8.4035e+01	 1.4628e+04	 1.5284e+03	-9.5709e+00
 4.9879e+05	 3.7169e+03	 3.4688e+00	 3.2660e-01	 3.2315e+02	 3.7836e+03	-8.4621e+01	 1.1047e+04	 1.0401e+03	-1.0621e+01
 7.4818e+05	 3.7169e+03	 3.4575e+00	 1.9082e-01	 3.2315e+02	 3.7912e+03	-8.6841e+01	 1.2605e+04	 6.9566e+02	-1.8119e+01
 9.0000e+05	 3.7169e+03	 3.4339e+00	 1.6918e-01	 3.2314e+02	 3.7993e+03	-8.7180e+01	 1.1819e+04	 5.8229e+02	-2.0298e+01
 1.0000e+02	 3.7966e+03	 5.9785e+00	 6.9768e-02	 3.2314e+02	 3.8059e+03	-8.9331e+01	 2.5794e+08	 3.0101e+06	-8.5690e+01
 1.5000e+02	 3.7966e+03	 5.9617e+00	 8.2735e-02	 3.2315e+02	 3.8087e+03	-8.9205e+01	 1.4501e+08	 2.0124e+06	-7.2058e+01
 2.2500e+02	 3.7966e+03	 5.9470e+00	 9.8052e-02	 3.2314e+02	 3.8112e+03	-8.9055e+01	 8.1570e+07	 1.3449e+06	-6.0652e+01
 3.3750e+02	 3.7966e+03	 5.9270e+00	 1.1889e-01	 3.2315e+02	 3.8137e+03	-8.8851e+01	 4.4850e+07	 8.9962e+05	-4.9854e+01
 5.0625e+02	 3.7966e+03	 5.9028e+00	 1.4590e-01	 3.2315e+02	 3.8164e+03	-8.8584e+01	 2.4364e+07	 6.0221e+05	-4.0459e+01
 7.5938e+02	 3.7966e+03	 5.8736e+00	 1.8093e-01	 3.2315e+02	 3.8190e+03	-8.8236e+01	 1.3098e+07	 4.0347e+05	-3.2463e+01
 1.1391e+03	 3.7966e+03	 5.8373e+00	 2.2659e-01	 3.2314e+02	 3.8216e+03	-8.7777e+01	 6.9725e+06	 2.7065e+05	-2.5762e+01
 1.7086e+03	 3.7966e+03	 5.7903e+00	 2.8593e-01	 3.2315e+02	 3.8242e+03	-8.7173e+01	 3.6836e+06	 1.8190e+05	-2.0251e+01
 2.5629e+03	 3.7966e+03	 5.7288e+00	 3.6263e-01	 3.2314e+02	 3.8267e+03	-8.6378e+01	 1.9363e+06	 1.2257e+05	-1.5798e+01
 3.8443e+03	 3.7966e+03	 5.6443e+00	 4.5914e-01	 3.2314e+02	 3.8292e+03	-8.5349e+01	 1.0195e+06	 8.2935e+04	-1.2293e+01
 5.7665e+03	 3.7966e+03	 5.5252e+00	 5.7570e-01	 3.2315e+02	 3.8316e+03	-8.4051e+01	 5.4207e+05	 5.6482e+04	-9.5972e+00
 8.6498e+03	 3.7966e+03	 5.3564e+00	 7.0322e-01	 3.2315e+02	 3.8344e+03	-8.2521e+01	 2.9585e+05	 3.8841e+04	-7.6169e+00
 1.2975e+04	 3.7966e+03	 5.1274e+00	 8.2012e-01	 3.2315e+02	 3.8368e+03	-8.0913e+01	 1.6912e+05	 2.7051e+04	-6.2520e+00
 1.9462e+04	 3.7966e+03	 4.8438e+00	 8.9320e-01	 3.2315e+02	 3.8394e+03	-7.9552e+01	 1.0352e+05	 1.9090e+04	-5.4230e+00
 2.9193e+04	 3.7966e+03	 4.5383e+00	 8.9597e-01	 3.2315e+02	 3.8444e+03	-7.8832e+01	 6.8801e+04	 1.3583e+04	-5.0652e+00
 4.3789e+04	 3.7966e+03	 4.2654e+00	 8.3112e-01	 3.2315e+02	 3.8471e+03	-7.8974e+01	 4.9447e+04	 9.6347e+03	-5.1321e+00
 6.5684e+04	 3.7966e+03	 4.0343e+00	 7.2497e-01	 3.2315e+02	 3.8497e+03	-7.9812e+01	 3.7791e+04	 6.7912e+03	-5.5647e+00
 9.8526e+04	 3.7966e+03	 3.8607e+00	 6.1072e-01	 3.2315e+02	 3.8524e+03	-8.1011e+01	 2.9907e+04	 4.7310e+03	-6.3215e+00
 1.4779e+05	 3.7966e+03	 3.7215e+00	 5.0924e-01	 3.2315e+02	 3.8549e+03	-8.2208e+01	 2.3911e+04	 3.2720e+03	-7.3079e+00
 2.2168e+05	 3.7966e+03	 3.6220e+00	 4.2962e-01	 3.2316e+02	 3.8577e+03	-8.3235e+01	 1.8895e+04	 2.2412e+03	-8.4306e+00
 3.3253e+05	 3.7966e+03	 3.5399e+00	 3.7027e-01	 3.2315e+02	 3.8601e+03	-8.4029e+01	 1.4616e+04	 1.5288e+03	-9.5603e+00
 4.9879e+05	 3.7966e+03	 3.4677e+00	 3.2692e-01	 3.2315e+02	 3.8628e+03	-8.4614e+01	 1.1036e+04	 1.0404e+03	-1.0607e+01
 7.4818e+05	 3.7966e+03	 3.4563e+00	 1.9228e-01	 3.2316e+02	 3.8706e+03	-8.6816e+01	 1.2509e+04	 6.9591e+02	-1.7975e+01
 9.0000e+05	 3.7966e+03	 3.4324e+00	 1.7282e-01	 3.2315e+02	 3.8781e+03	-8.7118e+01	 1.1570e+04	 5.8254e+02	-1.9862e+01
 1.0000e+02	 3.8754e+03	 5.9780e+00	 6.9967e-02	 3.2315e+02	 3.8853e+03	-8.9329e+01	 2.5720e+08	 3.0103e+06	-8.5441e+01
 1.5000e+02	 3.8754e+03	 5.9642e+00	 8.1415e-02	 3.2316e+02	 3.8878e+03	-8.9218e+01	 1.4736e+08	 2.0115e+06	-7.3256e+01
 2.2500e+02	 3.8754e+03	 5.9465e+00	 9.8393e-02	 3.2316e+02	 3.8904e+03	-8.9052e+01	 8.1288e+07	 1.3450e+06	-6.0436e+01
 3.3750e+02	 3.8754e+03	 5.9263e+00	 1.1906e-01	 3.2316e+02	 3.8929e+03	-8.8849e+01	 4.4784e+07	 8.9974e+05	-4.9775e+01
 5.0625e+02	 3.8754e+03	 5.9020e+00	 1.4632e-01	 3.2316e+02	 3.8953e+03	-8.8580e+01	 2.4294e+07	 6.0228e+05	-4.0337e+01
 7.5938e+02	 3.8754e+03	 5.8728e+00	 1.8127e-01	 3.2316e+02	 3.8981e+03	-8.8232e+01	 1.3073e+07	 4.0352e+05	-3.2397e+01
 1.1391e+03	 3.8754e+03	 5.8362e+00	 2.2686e-01	 3.2316e+02	 3.9005e+03	-8.7774e+01	 6.9642e+06	 2.7070e+05	-2.5726e+01
 1.7086e+03	 3.8754e+03	 5.7892e+00	 2.8637e-01	 3.2315e+02	 3.9032e+03	-8.7168e+01	 3.6780e+06	 1.8193e+05	-2.0216e+01
 2.5629e+03	 3.8754e+03	 5.7276e+00	 3.6294e-01	 3.2315e+02	 3.9058e+03	-8.6374e+01	 1.9347e+06	 1.2259e+05	-1.5781e+01
 3.8443e+03	 3.8754e+03	 5.6430e+00	 4.5960e-01	 3.2315e+02	 3.9082e+03	-8.5344e+01	 1.0185e+06	 8.2954e+04	-1.2278e+01
 5.7665e+03	 3.8754e+03	 5.5236e+00	 5.7571e-01	 3.2315e+02	 3.9109e+03	-8.4050e+01	 5.4206e+05	 5.6499e+04	-9.5943e+00
 8.6498e+03	 3.8754e+03	 5.3547e+00	 7.0300e-01	 3.2315e+02	 3.9134e+03	-8.2521e+01	 2.9594e+05	 3.8853e+04	-7.6170e+00
 1.2975e+04	 3.8754e+03	 5.1257e+00	 8.1963e-01	 3.2315e+02	 3.9161e+03	-8.0915e+01	 1.6922e+05	 2.7060e+04	-6.2537e+00
 1.9462e+04	 3.8754e+03	 4.8425e+00	 8.9268e-01	 3.2315e+02	 3.9186e+03	-7.9555e+01	 1.0358e+05	 1.9095e+04	-5.4247e+00
 2.9193e+04	 3.8754e+03	 4.5371e+00	 8.9556e-01	 3.2315e+02	 3.9238e+03	-7.8834e+01	 6.8833e+04	 1.3587e+04	-5.0663e+00
 4.3789e+04	 3.8754e+03	 4.2644e+00	 8.3054e-01	 3.2315e+02	 3.9262e+03	-7.8979e+01	 4.9481e+04	 9.6370e+03	-5.1345e+00
 6.5684e+04	 3.8754e+03	 4.0336e+00	 7.2458e-01	 3.2316e+02	 3.9289e+03	-7.9816e+01	 3.7812e+04	 6.7922e+03	-5.5669e+00
 9.8526e+04	 3.8754e+03	 3.8599e+00	 6.1059e-01	 3.2315e+02	 3.9314e+03	-8.1011e+01	 2.9913e+04	 4.7320e+03	-6.3215e+00
 1.4779e+05	 3.8754e+03	 3.7207e+00	 5.0926e-01	 3.2315e+02	 3.9342e+03	-8.2206e+01	 2.3911e+04	 3.2727e+03	-7.3061e+00
 2.2168e+05	 3.8754e+03	 3.6212e+00	 4.2976e-01	 3.2315e+02	 3.9368e+03	-8.3232e+01	 1.8889e+04	 2.2417e+03	-8.4261e+00
 3.3253e+05	 3.8754e+03	 3.5389e+00	 3.7038e-01	 3.2315e+02	 3.9394e+03	-8.4025e+01	 1.4611e+04	 1.5292e+03	-9.5548e+00
 4.9879e+05	 3.8754e+03	 3.4667e+00	 3.2705e-01	 3.2315e+02	 3.9420e+03	-8.4611e+01	 1.1032e+04	 1.0407e+03	-1.0600e+01
 7.4818e+05	 3.8754e+03	 3.4552e+00	 1.9276e-01	 3.2315e+02	 3.9494e+03	-8.6807e+01	 1.2478e+04	 6.9613e+02	-1.7925e+01
 9.0000e+05	 3.8754e+03	 3.4316e+00	 1.6962e-01	 3.2315e+02	 3.9572e+03	-8.7170e+01	 1.1788e+04	 5.8269e+02	-2.0231e+01
 1.0000e+02	 3.9546e+03	 5.9772e+00	 6.9956e-02	 3.2315e+02	 3.9642e+03	-8.9329e+01	 2.5724e+08	 3.0107e+06	-8.5442e+01
 1.5000e+02	 3.9546e+03	 5.9628e+00	 8.3049e-02	 3.2315e+02	 3.9667e+03	-8.9202e+01	 1.4446e+08	 2.0120e+06	-7.1799e+01
 2.2500e+02	 3.9546e+03	 5.9455e+00	 9.8515e-02	 3.2315e+02	 3.9694e+03	-8.9051e+01	 8.1186e+07	 1.3452e+06	-6.0352e+01
 3.3750e+02	 3.9546e+03	 5.9251e+00	 1.1939e-01	 3.2315e+02	 3.9718e+03	-8.8846e+01	 4.4660e+07	 8.9990e+05	-4.9627e+01
 5.0625e+02	 3.9546e+03	 5.9011e+00	 1.4658e-01	 3.2315e+02	 3.9746e+03	-8.8577e+01	 2.4251e+07	 6.0238e+05	-4.0260e+01
 7.5938e+02	 3.9546e+03	 5.8716e+00	 1.8185e-01	 3.2315e+02	 3.9772e+03	-8.8226e+01	 1.3032e+07	 4.0360e+05	-3.2288e+01
 1.1391e+03	 3.9546e+03	 5.8348e+00	 2.2759e-01	 3.2315e+02	 3.9799e+03	-8.7766e+01	 6.9417e+06	 2.7077e+05	-2.5637e+01
 1.7086e+03	 3.9546e+03	 5.7877e+00	 2.8691e-01	 3.2315e+02	 3.9826e+03	-8.7162e+01	 3.6711e+06	 1.8198e+05	-2.0173e+01
 2.5629e+03	 3.9546e+03	 5.7260e+00	 3.6327e-01	 3.2315e+02	 3.9854e+03	-8.6370e+01	 1.9329e+06	 1.2263e+05	-1.5763e+01
 3.8443e+03	 3.9546e+03	 5.6411e+00	 4.5979e-01	 3.2314e+02	 3.9879e+03	-8.5340e+01	 1.0181e+06	 8.2982e+04	-1.2269e+01
 5.7665e+03	 3.9546e+03	 5.5215e+00	 5.7589e-01	 3.2314e+02	 3.9906e+03	-8.4046e+01	 5.4190e+05	 5.6520e+04	-9.5878e+00
 8.6498e+03	 3.9546e+03	 5.3526e+00	 7.0320e-01	 3.2315e+02	 3.9933e+03	-8.2516e+01	 2.9586e+05	 3.8869e+04	-7.6117e+00
 1.2975e+04	 3.9546e+03	 5.1237e+00	 8.1948e-01	 3.2315e+02	 3.9959e+03	-8.0913e+01	 1.6925e+05	 2.7070e+04	-6.2524e+00
 1.9462e+04	 3.9546e+03	 4.8402e+00	 8.9191e-01	 3.2314e+02	 3.9984e+03	-7.9559e+01	 1.0367e+05	 1.9104e+04	-5.4269e+00
 2.9193e+04	 3.9546e+03	 4.5353e+00	 8.9476e-01	 3.2315e+02	 4.0035e+03	-7.8840e+01	 6.8894e+04	 1.3592e+04	-5.0688e+00
 4.3789e+04	 3.9546e+03	 4.2631e+00	 8.2991e-01	 3.2315e+02	 4.0059e+03	-7.8984e+01	 4.9519e+04	 9.6399e+03	-5.1368e+00
 6.5684e+04	 3.9546e+03	 4.0326e+00	 7.2405e-01	 3.2315e+02	 4.0086e+03	-7.9821e+01	 3.7839e+04	 6.7939e+03	-5.5695e+00
 9.8526e+04	 3.9546e+03	 3.8589e+00	 6.1019e-01	 3.2315e+02	 4.0111e+03	-8.1015e+01	 2.9933e+04	 4.7332e+03	-6.3242e+00
 1.4779e+05	 3.9546e+03	 3.7197e+00	 5.0913e-01	 3.2315e+02	 4.0139e+03	-8.2206e+01	 2.3916e+04	 3.2735e+03	-7.3060e+00
 2.2168e+05	 3.9546e+03	 3.6203e+00	 4.2987e-01	 3.2315e+02	 4.0164e+03	-8.3228e+01	 1.8884e+04	 2.2423e+03	-8.4219e+00
 3.3253e+05	 3.9546e+03	 3.5379e+00	 3.7050e-01	 3.2315e+02	 4.0192e+03	-8.4022e+01	 1.4607e+04	 1.5297e+03	-9.5491e+00
 4.9879e+05	 3.9546e+03	 3.4655e+00	 3.2724e-01	 3.2315e+02	 4.0218e+03	-8.4606e+01	 1.1025e+04	 1.0411e+03	-1.0590e+01
 7.4818e+05	 3.9546e+03	 3.4535e+00	 1.9950e-01	 3.2316e+02	 4.0299e+03	-8.6694e+01	 1.2057e+04	 6.9647e+02	-1.7311e+01
 9.0000e+05	 3.9546e+03	 3.4304e+00	 1.7149e-01	 3.2315e+02	 4.0376e+03	-8.7138e+01	 1.1660e+04	 5.8289e+02	-2.0003e+01
 1.0000e+02	 4.0349e+03	 5.9767e+00	 7.0247e-02	 3.2315e+02	 4.0443e+03	-8.9327e+01	 2.5618e+08	 3.0110e+06	-8.5082e+01
 1.5000e+02	 4.0349e+03	 5.9635e+00	 8.1311e-02	 3.2316e+02	 4.0469e+03	-8.9219e+01	 1.4755e+08	 2.0118e+06	-7.3342e+01
 2.2500e+02	 4.0349e+03	 5.9445e+00	 9.8755e-02	 3.2315e+02	 4.0493e+03	-8.9048e+01	 8.0989e+07	 1.3455e+06	-6.0194e+01
 3.3750e+02	 4.0349e+03	 5.9243e+00	 1.1971e-01	 3.2315e+02	 4.0518e+03	-8.8842e+01	 4.4542e+07	 9.0003e+05	-4.9490e+01
 5.0625e+02	 4.0349e+03	 5.9003e+00	 1.4691e-01	 3.2315e+02	 4.0544e+03	-8.8574e+01	 2.4196e+07	 6.0247e+05	-4.0162e+01
 7.5938e+02	 4.0349e+03	 5.8705e+00	 1.8207e-01	 3.2315e+02	 4.0569e+03	-8.8224e+01	 1.3016e+07	 4.0368e+05	-3.2244e+01
 1.1391e+03	 4.0349e+03	 5.8338e+00	 2.2793e-01	 3.2315e+02	 4.0594e+03	-8.7763e+01	 6.9314e+06	 2.7081e+05	-2.5595e+01
 1.7086e+03	 4.0349e+03	 5.7865e+00	 2.8726e-01	 3.2314e+02	 4.0622e+03	-8.7158e+01	 3.6666e+06	 1.8202e+05	-2.0144e+01
 2.5629e+03	 4.0349e+03	 5.7244e+00	 3.6367e-01	 3.2316e+02	 4.0649e+03	-8.6365e+01	 1.9308e+06	 1.2266e+05	-1.5741e+01
 3.8443e+03	 4.0349e+03	 5.6395e+00	 4.6029e-01	 3.2315e+02	 4.0674e+03	-8.5334e+01	 1.0170e+06	 8.3005e+04	-1.2252e+01
 5.7665e+03	 4.0349e+03	 5.5197e+00	 5.7620e-01	 3.2315e+02	 4.0702e+03	-8.4041e+01	 5.4160e+05	 5.6538e+04	-9.5795e+00
 8.6498e+03	 4.0349e+03	 5.3507e+00	 7.0305e-01	 3.2315e+02	 4.0728e+03	-8.2515e+01	 2.9592e+05	 3.8882e+04	-7.6107e+00
 1.2975e+04	 4.0349e+03	 5.1218e+00	 8.1921e-01	 3.2315e+02	 4.0755e+03	-8.0913e+01	 1.6931e+05	 2.7080e+04	-6.2521e+00
 1.9462e+04	 4.0349e+03	 4.8386e+00	 8.9149e-01	 3.2315e+02	 4.0782e+03	-7.9561e+01	 1.0372e+05	 1.9110e+04	-5.4276e+00
 2.9193e+04	 4.0349e+03	 4.5340e+00	 8.9421e-01	 3.2315e+02	 4.0834e+03	-7.8843e+01	 6.8937e+04	 1.3596e+04	-5.0704e+00
 4.3789e+04	 4.0349e+03	 4.2619e+00	 8.2922e-01	 3.2315e+02	 4.0862e+03	-7.8990e+01	 4.9560e+04	 9.6427e+03	-5.1396e+00
 6.5684e+04	 4.0349e+03	 4.0315e+00	 7.2354e-01	 3.2315e+02	 4.0887e+03	-7.9825e+01	 3.7866e+04	 6.7959e+03	-5.5719e+00
 9.8526e+04	 4.0349e+03	 3.8581e+00	 6.1001e-01	 3.2314e+02	 4.0912e+03	-8.1015e+01	 2.9942e+04	 4.7341e+03	-6.3247e+00
 1.4779e+05	 4.0349e+03	 3.7190e+00	 5.0906e-01	 3.2315e+02	 4.0939e+03	-8.2206e+01	 2.3920e+04	 3.2742e+03	-7.3056e+00
 2.2168e+05	 4.0349e+03	 3.6194e+00	 4.2990e-01	 3.2314e+02	 4.0964e+03	-8.3226e+01	 1.8883e+04	 2.2429e+03	-8.4191e+00
 3.3253e+05	 4.0349e+03	 3.5366e+00	 3.7048e-01	 3.2315e+02	 4.0991e+03	-8.4020e+01	 1.4607e+04	 1.5302e+03	-9.5460e+00
 4.9879e+05	 4.0349e+03	 3.4646e+00	 3.2728e-01	 3.2315e+02	 4.1017e+03	-8.4604e+01	 1.1024e+04	 1.0413e+03	-1.0586e+01
 7.4818e+05	 4.0349e+03	 3.4526e+00	 1.9770e-01	 3.2315e+02	 4.1094e+03	-8.6723e+01	 1.2166e+04	 6.9666e+02	-1.7464e+01
 9.0000e+05	 4.0349e+03	 3.4293e+00	 1.7007e-01	 3.2315e+02	 4.1174e+03	-8.7161e+01	 1.1757e+04	 5.8308e+02	-2.0164e+01
 1.0000e+02	 4.1147e+03	 5.9762e+00	 7.0538e-02	 3.2315e+02	 4.1239e+03	-8.9324e+01	 2.5512e+08	 3.0112e+06	-8.4722e+01
 1.5000e+02	 4.1147e+03	 5.9637e+00	 8.4665e-02	 3.2314e+02	 4.1263e+03	-8.9187e+01	 1.4170e+08	 2.0117e+06	-7.0438e+01
 2.2500e+02	 4.1147e+03	 5.9437e+00	 9.9058e-02	 3.2315e+02	 4.1291e+03	-8.9045e+01	 8.0742e+07	 1.3456e+06	-6.0003e+01
 3.3750e+02	 4.1147e+03	 5.9233e+00	 1.2012e-01	 3.2315e+02	 4.1315e+03	-8.8838e+01	 4.4391e+07	 9.0018e+05	-4.9313e+01
 5.0625e+02	 4.1147e+03	 5.8991e+00	 1.4734e-01	 3.2315e+02	 4.1342e+03	-8.8569e+01	 2.4126e+07	 6.0259e+05	-4.0037e+01
 7.5938e+02	 4.1147e+03	 5.8695e+00	 1.8263e-01	 3.2315e+02	 4.1368e+03	-8.8218e+01	 1.2976e+07	 4.0375e+05	-3.2138e+01
 1.1391e+03	 4.1147e+03	 5.8324e+00	 2.2847e-01	 3.2315e+02	 4.1393e+03	-8.7757e+01	 6.9151e+06	 2.7088e+05	-2.5529e+01
 1.7086e+03	 4.1147e+03	 5.7849e+00	 2.8764e-01	 3.2315e+02	 4.1420e+03	-8.7154e+01	 3.6617e+06	 1.8207e+05	-2.0112e+01
 2.5629e+03	 4.1147e+03	 5.7230e+00	 3.6425e-01	 3.2315e+02	 4.1446e+03	-8.6358e+01	 1.9277e+06	 1.2269e+05	-1.5712e+01
 3.8443e+03	 4.1147e+03	 5.6376e+00	 4.6056e-01	 3.2315e+02	 4.1472e+03	-8.5330e+01	 1.0164e+06	 8.3033e+04	-1.2241e+01
 5.7665e+03	 4.1147e+03	 5.5178e+00	 5.7645e-01	 3.2315e+02	 4.1497e+03	-8.4036e+01	 5.4137e+05	 5.6557e+04	-9.5721e+00
 8.6498e+03	 4.1147e+03	 5.3486e+00	 7.0309e-01	 3.2315e+02	 4.1524e+03	-8.2511e+01	 2.9590e+05	 3.8898e+04	-7.6073e+00
 1.2975e+04	 4.1147e+03	 5.1198e+00	 8.1903e-01	 3.2315e+02	 4.1549e+03	-8.0911e+01	 1.6935e+05	 2.7091e+04	-6.2511e+00
 1.9462e+04	 4.1147e+03	 4.8368e+00	 8.9100e-01	 3.2315e+02	 4.1577e+03	-7.9562e+01	 1.0378e+05	 1.9117e+04	-5.4285e+00
 2.9193e+04	 4.1147e+03	 4.5325e+00	 8.9343e-01	 3.2315e+02	 4.1631e+03	-7.8849e+01	 6.8997e+04	 1.3600e+04	-5.0731e+00
 4.3789e+04	 4.1147e+03	 4.2609e+00	 8.2853e-01	 3.2316e+02	 4.1656e+03	-7.8996e+01	 4.9601e+04	 9.6450e+03	-5.1427e+00
 6.5684e+04	 4.1147e+03	 4.0308e+00	 7.2318e-01	 3.2315e+02	 4.1680e+03	-7.9829e+01	 3.7885e+04	 6.7970e+03	-5.5737e+00
 9.8526e+04	 4.1147e+03	 3.8574e+00	 6.0977e-01	 3.2315e+02	 4.1706e+03	-8.1017e+01	 2.9954e+04	 4.7350e+03	-6.3260e+00
 1.4779e+05	 4.1147e+03	 3.7182e+00	 5.0912e-01	 3.2315e+02	 4.1732e+03	-8.2203e+01	 2.3917e+04	 3.2748e+03	-7.3032e+00
 2.2168e+05	 4.1147e+03	 3.6186e+00	 4.2995e-01	 3.2315e+02	 4.1757e+03	-8.3224e+01	 1.8881e+04	 2.2433e+03	-8.4163e+00
 3.3253e+05	 4.1147e+03	 3.5360e+00	 3.7084e-01	 3.2315e+02	 4.1782e+03	-8.4013e+01	 1.4593e+04	 1.5305e+03	-9.5350e+00
 4.9879e+05	 4.1147e+03	 3.4634e+00	 3.2761e-01	 3.2315e+02	 4.1809e+03	-8.4596e+01	 1.1013e+04	 1.0417e+03	-1.0572e+01
 7.4818e+05	 4.1147e+03	 3.4517e+00	 1.9375e-01	 3.2315e+02	 4.1888e+03	-8.6787e+01	 1.2414e+04	 6.9683e+02	-1.7815e+01
 9.0000e+05	 4.1147e+03	 3.4276e+00	 1.7534e-01	 3.2315e+02	 4.1963e+03	-8.7072e+01	 1.1404e+04	 5.8335e+02	-1.9548e+01
 1.0000e+02	 4.1936e+03	 5.9753e+00	 7.0766e-02	 3.2315e+02	 4.2028e+03	-8.9321e+01	 2.5430e+08	 3.0117e+06	-8.4437e+01
 1.5000e+02	 4.1936e+03	 5.9600e+00	 8.3508e-02	 3.2315e+02	 4.2056e+03	-8.9197e+01	 1.4366e+08	 2.0130e+06	-7.1370e+01
 2.2500e+02	 4.1936e+03	 5.9430e+00	 9.9470e-02	 3.2315e+02	 4.2081e+03	-8.9041e+01	 8.0407e+07	 1.3458e+06	-5.9746e+01
 3.3750e+02	 4.1936e+03	 5.9228e+00	 1.2057e-01	 3.2315e+02	 4.2106e+03	-8.8834e+01	 4.4222e+07	 9.0026e+05	-4.9121e+01
 5.0625e+02	 4.1936e+03	 5.8981e+00	 1.4771e-01	 3.2315e+02	 4.2131e+03	-8.8565e+01	 2.4066e+07	 6.0268e+05	-3.9931e+01
 7.5938e+02	 4.1936e+03	 5.8681e+00	 1.8312e-01	 3.2315e+02	 4.2157e+03	-8.8213e+01	 1.2941e+07	 4.0384e+05	-3.2045e+01
 1.1391e+03	 4.1936e+03	 5.8312e+00	 2.2913e-01	 3.2315e+02	 4.2184e+03	-8.7750e+01	 6.8949e+06	 2.7094e+05	-2.5449e+01
 1.7086e+03	 4.1936e+03	 5.7840e+00	 2.8811e-01	 3.2316e+02	 4.2209e+03	-8.7148e+01	 3.6557e+06	 1.8210e+05	-2.0076e+01
 2.5629e+03	 4.1936e+03	 5.7215e+00	 3.6455e-01	 3.2315e+02	 4.2237e+03	-8.6354e+01	 1.9261e+06	 1.2272e+05	-1.5695e+01
 3.8443e+03	 4.1936e+03	 5.6362e+00	 4.6099e-01	 3.2314e+02	 4.2261e+03	-8.5324e+01	 1.0154e+06	 8.3054e+04	-1.2226e+01
 5.7665e+03	 4.1936e+03	 5.5161e+00	 5.7658e-01	 3.2315e+02	 4.2286e+03	-8.4033e+01	 5.4125e+05	 5.6575e+04	-9.5670e+00
 8.6498e+03	 4.1936e+03	 5.3469e+00	 7.0314e-01	 3.2315e+02	 4.2312e+03	-8.2508e+01	 2.9589e+05	 3.8910e+04	-7.6043e+00
 1.2975e+04	 4.1936e+03	 5.1180e+00	 8.1866e-01	 3.2314e+02	 4.2336e+03	-8.0912e+01	 1.6942e+05	 2.7100e+04	-6.2517e+00
 1.9462e+04	 4.1936e+03	 4.8354e+00	 8.9054e-01	 3.2315e+02	 4.2365e+03	-7.9565e+01	 1.0383e+05	 1.9123e+04	-5.4298e+00
 2.9193e+04	 4.1936e+03	 4.5311e+00	 8.9280e-01	 3.2315e+02	 4.2414e+03	-7.8853e+01	 6.9046e+04	 1.3605e+04	-5.0752e+00
 4.3789e+04	 4.1936e+03	 4.2597e+00	 8.2804e-01	 3.2315e+02	 4.2441e+03	-7.9000e+01	 4.9631e+04	 9.6477e+03	-5.1443e+00
 6.5684e+04	 4.1936e+03	 4.0299e+00	 7.2278e-01	 3.2315e+02	 4.2466e+03	-7.9832e+01	 3.7906e+04	 6.7985e+03	-5.5756e+00
 9.8526e+04	 4.1936e+03	 3.8566e+00	 6.0958e-01	 3.2315e+02	 4.2490e+03	-8.1018e+01	 2.9963e+04	 4.7360e+03	-6.3267e+00
 1.4779e+05	 4.1936e+03	 3.7174e+00	 5.0911e-01	 3.2315e+02	 4.2516e+03	-8.2202e+01	 2.3917e+04	 3.2756e+03	-7.3018e+00
 2.2168e+05	 4.1936e+03	 3.6177e+00	 4.3008e-01	 3.2316e+02	 4.2541e+03	-8.3220e+01	 1.8875e+04	 2.2439e+03	-8.4116e+00
 3.3253e+05	 4.1936e+03	 3.5351e+00	 3.7100e-01	 3.2315e+02	 4.2569e+03	-8.4009e+01	 1.4587e+04	 1.5309e+03	-9.5284e+00
 4.9879e+05	 4.1936e+03	 3.4625e+00	 3.2774e-01	 3.2315e+02	 4.2594e+03	-8.4593e+01	 1.1008e+04	 1.0420e+03	-1.0565e+01
 7.4818e+05	 4.1936e+03	 3.4504e+00	 1.9838e-01	 3.2315e+02	 4.2674e+03	-8.6709e+01	 1.2125e+04	 6.9709e+02	-1.7393e+01
 9.0000e+05	 4.1936e+03	 3.4270e+00	 1.7202e-01	 3.2315e+02	 4.2752e+03	-8.7126e+01	 1.1624e+04	 5.8347e+02	-1.9922e+01
 1.0000e+02	 4.2725e+03	 5.9748e+00	 7.1002e-02	 3.2315e+02	 4.2825e+03	-8.9319e+01	 2.5345e+08	 3.0119e+06	-8.4151e+01
 1.5000e+02	 4.2725e+03	 5.9612e+00	 8.4718e-02	 3.2315e+02	 4.2849e+03	-8.9186e+01	 1.4161e+08	 2.0125e+06	-7.0365e+01
 2.2500e+02	 4.2725e+03	 5.9426e+00	 9.9733e-02	 3.2315e+02	 4.2877e+03	-8.9039e+01	 8.0195e+07	 1.3459e+06	-5.9585e+01
 3.3750e+02	 4.2725e+03	 5.9222e+00	 1.2081e-01	 3.2316e+02	 4.2902e+03	-8.8831e+01	 4.4137e+07	 9.0035e+05	-4.9023e+01
 5.0625e+02	 4.2725e+03	 5.8973e+00	 1.4811e-01	 3.2316e+02	 4.2929e+03	-8.8561e+01	 2.4001e+07	 6.0276e+05	-3.9818e+01
 7.5938e+02	 4.2725e+03	 5.8675e+00	 1.8330e-01	 3.2315e+02	 4.2956e+03	-8.8211e+01	 1.2928e+07	 4.0389e+05	-3.2010e+01
 1.1391e+03	 4.2725e+03	 5.8304e+00	 2.2905e-01	 3.2316e+02	 4.2984e+03	-8.7750e+01	 6.8976e+06	 2.7097e+05	-2.5455e+01
 1.7086e+03	 4.2725e+03	 5.7829e+00	 2.8837e-01	 3.2315e+02	 4.3009e+03	-8.7145e+01	 3.6524e+06	 1.8213e+05	-2.0053e+01
 2.5629e+03	 4.2725e+03	 5.7204e+00	 3.6484e-01	 3.2316e+02	 4.3037e+03	-8.6351e+01	 1.9246e+06	 1.2275e+05	-1.5679e+01
 3.8443e+03	 4.2725e+03	 5.6347e+00	 4.6109e-01	 3.2315e+02	 4.3061e+03	-8.5322e+01	 1.0152e+06	 8.3076e+04	-1.2221e+01
 5.7665e+03	 4.2725e+03	 5.5147e+00	 5.7656e-01	 3.2315e+02	 4.3086e+03	-8.4031e+01	 5.4127e+05	 5.6590e+04	-9.5647e+00
 8.6498e+03	 4.2725e+03	 5.3455e+00	 7.0292e-01	 3.2315e+02	 4.3114e+03	-8.2509e+01	 2.9598e+05	 3.8920e+04	-7.6047e+00
 1.2975e+04	 4.2725e+03	 5.1165e+00	 8.1831e-01	 3.2315e+02	 4.3139e+03	-8.0913e+01	 1.6950e+05	 2.7108e+04	-6.2526e+00
 1.9462e+04	 4.2725e+03	 4.8340e+00	 8.9000e-01	 3.2315e+02	 4.3166e+03	-7.9568e+01	 1.0390e+05	 1.9128e+04	-5.4315e+00
 2.9193e+04	 4.2725e+03	 4.5301e+00	 8.9228e-01	 3.2315e+02	 4.3218e+03	-7.8857e+01	 6.9086e+04	 1.3608e+04	-5.0770e+00
 4.3789e+04	 4.2725e+03	 4.2589e+00	 8.2768e-01	 3.2315e+02	 4.3242e+03	-7.9002e+01	 4.9652e+04	 9.6495e+03	-5.1456e+00
 6.5684e+04	 4.2725e+03	 4.0292e+00	 7.2237e-01	 3.2315e+02	 4.3267e+03	-7.9836e+01	 3.7927e+04	 6.7996e+03	-5.5778e+00
 9.8526e+04	 4.2725e+03	 3.8557e+00	 6.0944e-01	 3.2315e+02	 4.3294e+03	-8.1018e+01	 2.9970e+04	 4.7371e+03	-6.3267e+00
 1.4779e+05	 4.2725e+03	 3.7167e+00	 5.0900e-01	 3.2315e+02	 4.3320e+03	-8.2202e+01	 2.3923e+04	 3.2762e+03	-7.3021e+00
 2.2168e+05	 4.2725e+03	 3.6169e+00	 4.3033e-01	 3.2315e+02	 4.3347e+03	-8.3215e+01	 1.8864e+04	 2.2444e+03	-8.4049e+00
 3.3253e+05	 4.2725e+03	 3.5342e+00	 3.7111e-01	 3.2315e+02	 4.3372e+03	-8.4006e+01	 1.4583e+04	 1.5313e+03	-9.5234e+00
 4.9879e+05	 4.2725e+03	 3.4616e+00	 3.2798e-01	 3.2315e+02	 4.3399e+03	-8.4587e+01	 1.1000e+04	 1.0423e+03	-1.0554e+01
 7.4818e+05	 4.2725e+03	 3.4495e+00	 1.9605e-01	 3.2315e+02	 4.3476e+03	-8.6747e+01	 1.2269e+04	 6.9727e+02	-1.7595e+01
 9.0000e+05	 4.2725e+03	 3.4261e+00	 1.7039e-01	 3.2315e+02	 4.3552e+03	-8.7153e+01	 1.1735e+04	 5.8361e+02	-2.0108e+01
 1.0000e+02	 4.3526e+03	 5.9741e+00	 7.1176e-02	 3.2315e+02	 4.3618e+03	-8.9317e+01	 2.5283e+08	 3.0123e+06	-8.3934e+01
 1.5000e+02	 4.3526e+03	 5.9588e+00	 8.1545e-02	 3.2315e+02	 4.3644e+03	-8.9216e+01	 1.4712e+08	 2.0134e+06	-7.3074e+01
 2.2500e+02	 4.3526e+03	 5.9420e+00	 1.0003e-01	 3.2314e+02	 4.3669e+03	-8.9036e+01	 7.9953e+07	 1.3460e+06	-5.9399e+01
 3.3750e+02	 4.3526e+03	 5.9214e+00	 1.2118e-01	 3.2315e+02	 4.3694e+03	-8.8828e+01	 4.4002e+07	 9.0047e+05	-4.8865e+01
 5.0625e+02	 4.3526e+03	 5.8966e+00	 1.4825e-01	 3.2315e+02	 4.3721e+03	-8.8560e+01	 2.3978e+07	 6.0284e+05	-3.9775e+01
 7.5938e+02	 4.3526e+03	 5.8665e+00	 1.8357e-01	 3.2315e+02	 4.3747e+03	-8.8208e+01	 1.2910e+07	 4.0396e+05	-3.1958e+01
 1.1391e+03	 4.3526e+03	 5.8292e+00	 2.2947e-01	 3.2315e+02	 4.3774e+03	-8.7746e+01	 6.8849e+06	 2.7103e+05	-2.5403e+01
 1.7086e+03	 4.3526e+03	 5.7814e+00	 2.8898e-01	 3.2315e+02	 4.3800e+03	-8.7139e+01	 3.6448e+06	 1.8218e+05	-2.0006e+01
 2.5629e+03	 4.3526e+03	 5.7188e+00	 3.6528e-01	 3.2315e+02	 4.3826e+03	-8.6345e+01	 1.9223e+06	 1.2278e+05	-1.5656e+01
