Repository: maxwolters02/bachelor-thesis

File: data/Daten final/PEI5mgmL_70°C_Abs.TXT (part 4 of 9)
PEI 25 kg/mol, 2 mg/ml from Ethanol on B 10 x 15 mm + H 1x1 mm, 70 nm, 30 µm, 70°C Absorption, 28.4.2026, 10:55
Diameter[mm] 1.128e+00  Thickness[mm] 1.000e-04  Spacer Capacity[pF] 0.000e+00  Spacer Area[mm^2] 0.000e+00
Fixed value(s) :  AC Volt  [Vrms]=1.000
 Freq. [Hz]	 Time  [s]	 Eps'   	 Eps''  	M Temp [K]	M Time M[s]	  Phi [Deg]	 Zp' [Ohms]	 Zp'' [Ohms]	Tan(Phi) 
 1.2975e+04	 3.2117e+03	 5.4711e+00	 5.0381e-01	 3.4314e+02	 3.2539e+03	-8.4739e+01	 2.7530e+05	 2.5351e+04	-1.0860e+01
 1.9462e+04	 3.2117e+03	 5.3353e+00	 5.9851e-01	 3.4314e+02	 3.2566e+03	-8.3599e+01	 1.5449e+05	 1.7331e+04	-8.9144e+00
 2.9193e+04	 3.2117e+03	 5.1616e+00	 6.9773e-01	 3.4315e+02	 3.2592e+03	-8.2302e+01	 8.8349e+04	 1.1943e+04	-7.3976e+00
 4.3789e+04	 3.2117e+03	 4.9445e+00	 7.8773e-01	 3.4314e+02	 3.2617e+03	-8.0948e+01	 5.2170e+04	 8.3115e+03	-6.2768e+00
 6.5684e+04	 3.2117e+03	 4.6858e+00	 8.4661e-01	 3.4315e+02	 3.2641e+03	-7.9758e+01	 3.2361e+04	 5.8469e+03	-5.5347e+00
 9.8526e+04	 3.2117e+03	 4.4164e+00	 8.5330e-01	 3.4314e+02	 3.2668e+03	-7.9064e+01	 2.1405e+04	 4.1357e+03	-5.1756e+00
 1.4779e+05	 3.2117e+03	 4.1493e+00	 8.0127e-01	 3.4314e+02	 3.2696e+03	-7.9070e+01	 1.5197e+04	 2.9346e+03	-5.1784e+00
 2.2168e+05	 3.2117e+03	 3.9253e+00	 7.1040e-01	 3.4314e+02	 3.2721e+03	-7.9742e+01	 1.1427e+04	 2.0681e+03	-5.5254e+00
 3.3253e+05	 3.2117e+03	 3.7511e+00	 6.0957e-01	 3.4314e+02	 3.2748e+03	-8.0770e+01	 8.8781e+03	 1.4427e+03	-6.1536e+00
 4.9879e+05	 3.2117e+03	-2.0797e+00	 4.6970e+01	 3.4314e+02	 3.2775e+03	 2.5352e+00	 7.6812e+01	-1.7348e+03	 4.4276e-02
 7.4818e+05	 3.2117e+03	 3.5577e+00	 3.4615e-01	 3.4315e+02	 3.2841e+03	-8.4443e+01	 6.9485e+03	 6.7607e+02	-1.0278e+01
 9.0000e+05	 3.2117e+03	 3.5208e+00	 3.0589e-01	 3.4315e+02	 3.2921e+03	-8.5035e+01	 6.5368e+03	 5.6791e+02	-1.1510e+01
 1.0000e+02	 3.2894e+03	 6.0113e+00	 7.3043e-02	 3.4315e+02	 3.3003e+03	-8.9304e+01	 2.4637e+08	 2.9936e+06	-8.2298e+01
 1.5000e+02	 3.2894e+03	 5.9949e+00	 8.1428e-02	 3.4316e+02	 3.3028e+03	-8.9222e+01	 1.4734e+08	 2.0012e+06	-7.3623e+01
 2.2500e+02	 3.2894e+03	 5.9758e+00	 9.2280e-02	 3.4314e+02	 3.3052e+03	-8.9115e+01	 8.6672e+07	 1.3384e+06	-6.4758e+01
 3.3750e+02	 3.2894e+03	 5.9548e+00	 1.0602e-01	 3.4314e+02	 3.3079e+03	-8.8980e+01	 5.0292e+07	 8.9543e+05	-5.6165e+01
 5.0625e+02	 3.2894e+03	 5.9303e+00	 1.2314e-01	 3.4315e+02	 3.3103e+03	-8.8810e+01	 2.8868e+07	 5.9941e+05	-4.8160e+01
 7.5938e+02	 3.2894e+03	 5.9022e+00	 1.4448e-01	 3.4314e+02	 3.3131e+03	-8.8598e+01	 1.6403e+07	 4.0151e+05	-4.0853e+01
 1.1391e+03	 3.2894e+03	 5.8691e+00	 1.7050e-01	 3.4314e+02	 3.3156e+03	-8.8336e+01	 9.2662e+06	 2.6918e+05	-3.4423e+01
 1.7086e+03	 3.2894e+03	 5.8298e+00	 2.0306e-01	 3.4314e+02	 3.3184e+03	-8.8005e+01	 5.1869e+06	 1.8067e+05	-2.8710e+01
 2.5629e+03	 3.2894e+03	 5.7833e+00	 2.4282e-01	 3.4314e+02	 3.3209e+03	-8.7596e+01	 2.8917e+06	 1.2141e+05	-2.3817e+01
 3.8443e+03	 3.2894e+03	 5.7267e+00	 2.9145e-01	 3.4314e+02	 3.3234e+03	-8.7087e+01	 1.6061e+06	 8.1742e+04	-1.9649e+01
 5.7665e+03	 3.2894e+03	 5.6576e+00	 3.5070e-01	 3.4313e+02	 3.3259e+03	-8.6453e+01	 8.8986e+05	 5.5160e+04	-1.6132e+01
 8.6498e+03	 3.2894e+03	 5.5718e+00	 4.2169e-01	 3.4313e+02	 3.3284e+03	-8.5672e+01	 4.9336e+05	 3.7339e+04	-1.3213e+01
 1.2975e+04	 3.2894e+03	 5.4645e+00	 5.0507e-01	 3.4313e+02	 3.3311e+03	-8.4719e+01	 2.7461e+05	 2.5382e+04	-1.0819e+01
 1.9462e+04	 3.2894e+03	 5.3280e+00	 5.9903e-01	 3.4313e+02	 3.3337e+03	-8.3585e+01	 1.5436e+05	 1.7355e+04	-8.8943e+00
 2.9193e+04	 3.2894e+03	 5.1542e+00	 6.9753e-01	 3.4314e+02	 3.3363e+03	-8.2293e+01	 8.8375e+04	 1.1960e+04	-7.3893e+00
 4.3789e+04	 3.2894e+03	 4.9374e+00	 7.8658e-01	 3.4314e+02	 3.3388e+03	-8.0948e+01	 5.2247e+04	 8.3235e+03	-6.2770e+00
 6.5684e+04	 3.2894e+03	 4.6795e+00	 8.4452e-01	 3.4314e+02	 3.3412e+03	-7.9770e+01	 3.2441e+04	 5.8548e+03	-5.5410e+00
 9.8526e+04	 3.2894e+03	 4.4111e+00	 8.5101e-01	 3.4314e+02	 3.3439e+03	-7.9081e+01	 2.1463e+04	 4.1406e+03	-5.1834e+00
 1.4779e+05	 3.2894e+03	 4.1453e+00	 7.9910e-01	 3.4314e+02	 3.3464e+03	-7.9089e+01	 1.5238e+04	 2.9374e+03	-5.1875e+00
 2.2168e+05	 3.2894e+03	 3.9220e+00	 7.0858e-01	 3.4314e+02	 3.3491e+03	-7.9759e+01	 1.1456e+04	 2.0698e+03	-5.5350e+00
 3.3253e+05	 3.2894e+03	 3.7484e+00	 6.0829e-01	 3.4315e+02	 3.3516e+03	-8.0782e+01	 8.8968e+03	 1.4438e+03	-6.1621e+00
 4.9879e+05	 3.2894e+03	-2.0704e+00	 4.6938e+01	 3.4315e+02	 3.3546e+03	 2.5257e+00	 7.6865e+01	-1.7426e+03	 4.4110e-02
 7.4818e+05	 3.2894e+03	 3.5560e+00	 3.4091e-01	 3.4315e+02	 3.3612e+03	-8.4524e+01	 7.0555e+03	 6.7639e+02	-1.0431e+01
 9.0000e+05	 3.2894e+03	 3.5187e+00	 3.0538e-01	 3.4316e+02	 3.3689e+03	-8.5040e+01	 6.5476e+03	 5.6826e+02	-1.1522e+01
 1.0000e+02	 3.3662e+03	 6.0099e+00	 7.3577e-02	 3.4316e+02	 3.3771e+03	-8.9299e+01	 2.4458e+08	 2.9943e+06	-8.1682e+01
 1.5000e+02	 3.3662e+03	 5.9926e+00	 8.1531e-02	 3.4316e+02	 3.3795e+03	-8.9221e+01	 1.4715e+08	 2.0020e+06	-7.3501e+01
 2.2500e+02	 3.3662e+03	 5.9738e+00	 9.3103e-02	 3.4316e+02	 3.3819e+03	-8.9107e+01	 8.5906e+07	 1.3389e+06	-6.4164e+01
 3.3750e+02	 3.3662e+03	 5.9527e+00	 1.0680e-01	 3.4317e+02	 3.3848e+03	-8.8972e+01	 4.9924e+07	 8.9573e+05	-5.5736e+01
 5.0625e+02	 3.3662e+03	 5.9282e+00	 1.2418e-01	 3.4316e+02	 3.3873e+03	-8.8800e+01	 2.8625e+07	 5.9963e+05	-4.7737e+01
 7.5938e+02	 3.3662e+03	 5.8998e+00	 1.4552e-01	 3.4316e+02	 3.3900e+03	-8.8587e+01	 1.6285e+07	 4.0168e+05	-4.0542e+01
 1.1391e+03	 3.3662e+03	 5.8665e+00	 1.7221e-01	 3.4316e+02	 3.3924e+03	-8.8319e+01	 9.1738e+06	 2.6931e+05	-3.4065e+01
 1.7086e+03	 3.3662e+03	 5.8269e+00	 2.0435e-01	 3.4316e+02	 3.3950e+03	-8.7991e+01	 5.1542e+06	 1.8076e+05	-2.8515e+01
 2.5629e+03	 3.3662e+03	 5.7797e+00	 2.4426e-01	 3.4316e+02	 3.3976e+03	-8.7580e+01	 2.8747e+06	 1.2149e+05	-2.3662e+01
 3.8443e+03	 3.3662e+03	 5.7226e+00	 2.9294e-01	 3.4317e+02	 3.4004e+03	-8.7070e+01	 1.5979e+06	 8.1800e+04	-1.9535e+01
 5.7665e+03	 3.3662e+03	 5.6531e+00	 3.5209e-01	 3.4316e+02	 3.4028e+03	-8.6436e+01	 8.8634e+05	 5.5204e+04	-1.6056e+01
 8.6498e+03	 3.3662e+03	 5.5670e+00	 4.2290e-01	 3.4316e+02	 3.4056e+03	-8.5656e+01	 4.9196e+05	 3.7372e+04	-1.3164e+01
 1.2975e+04	 3.3662e+03	 5.4589e+00	 5.0587e-01	 3.4316e+02	 3.4081e+03	-8.4706e+01	 2.7418e+05	 2.5408e+04	-1.0791e+01
 1.9462e+04	 3.3662e+03	 5.3222e+00	 5.9915e-01	 3.4316e+02	 3.4106e+03	-8.3577e+01	 1.5433e+05	 1.7374e+04	-8.8828e+00
 2.9193e+04	 3.3662e+03	 5.1483e+00	 6.9705e-01	 3.4316e+02	 3.4132e+03	-8.2289e+01	 8.8435e+04	 1.1974e+04	-7.3858e+00
 4.3789e+04	 3.3662e+03	 4.9317e+00	 7.8516e-01	 3.4316e+02	 3.4157e+03	-8.0954e+01	 5.2341e+04	 8.3330e+03	-6.2811e+00
 6.5684e+04	 3.3662e+03	 4.6744e+00	 8.4255e-01	 3.4316e+02	 3.4184e+03	-7.9782e+01	 3.2517e+04	 5.8611e+03	-5.5480e+00
 9.8526e+04	 3.3662e+03	 4.4069e+00	 8.4886e-01	 3.4316e+02	 3.4209e+03	-7.9097e+01	 2.1517e+04	 4.1446e+03	-5.1916e+00
 1.4779e+05	 3.3662e+03	 4.1417e+00	 7.9705e-01	 3.4316e+02	 3.4238e+03	-7.9107e+01	 1.5277e+04	 2.9400e+03	-5.1963e+00
 2.2168e+05	 3.3662e+03	 3.9190e+00	 7.0706e-01	 3.4316e+02	 3.4264e+03	-7.9773e+01	 1.1481e+04	 2.0714e+03	-5.5426e+00
 3.3253e+05	 3.3662e+03	 3.7456e+00	 6.0702e-01	 3.4316e+02	 3.4291e+03	-8.0795e+01	 8.9154e+03	 1.4449e+03	-6.1704e+00
 4.9879e+05	 3.3662e+03	-2.0606e+00	 4.6903e+01	 3.4316e+02	 3.4319e+03	 2.5155e+00	 7.6921e+01	-1.7509e+03	 4.3932e-02
 7.4818e+05	 3.3662e+03	 3.5532e+00	 3.4178e-01	 3.4317e+02	 3.4388e+03	-8.4506e+01	 7.0374e+03	 6.7693e+02	-1.0396e+01
 9.0000e+05	 3.3662e+03	 3.5160e+00	 3.0513e-01	 3.4315e+02	 3.4465e+03	-8.5040e+01	 6.5531e+03	 5.6870e+02	-1.1523e+01
 1.0000e+02	 3.4438e+03	 6.0079e+00	 7.4185e-02	 3.4316e+02	 3.4542e+03	-8.9293e+01	 2.4258e+08	 2.9954e+06	-8.0985e+01
 1.5000e+02	 3.4438e+03	 5.9912e+00	 8.3411e-02	 3.4315e+02	 3.4569e+03	-8.9202e+01	 1.4383e+08	 2.0025e+06	-7.1827e+01
 2.2500e+02	 3.4438e+03	 5.9719e+00	 9.4010e-02	 3.4315e+02	 3.4594e+03	-8.9098e+01	 8.5077e+07	 1.3393e+06	-6.3524e+01
 3.3750e+02	 3.4438e+03	 5.9504e+00	 1.0795e-01	 3.4315e+02	 3.4624e+03	-8.8961e+01	 4.9392e+07	 8.9608e+05	-5.5120e+01
 5.0625e+02	 3.4438e+03	 5.9254e+00	 1.2541e-01	 3.4314e+02	 3.4649e+03	-8.8788e+01	 2.8345e+07	 5.9991e+05	-4.7249e+01
 7.5938e+02	 3.4438e+03	 5.8966e+00	 1.4694e-01	 3.4315e+02	 3.4678e+03	-8.8573e+01	 1.6128e+07	 4.0189e+05	-4.0130e+01
 1.1391e+03	 3.4438e+03	 5.8629e+00	 1.7330e-01	 3.4314e+02	 3.4702e+03	-8.8307e+01	 9.1163e+06	 2.6947e+05	-3.3830e+01
 1.7086e+03	 3.4438e+03	 5.8227e+00	 2.0601e-01	 3.4315e+02	 3.4731e+03	-8.7974e+01	 5.1126e+06	 1.8088e+05	-2.8264e+01
 2.5629e+03	 3.4438e+03	 5.7750e+00	 2.4603e-01	 3.4315e+02	 3.4757e+03	-8.7561e+01	 2.8540e+06	 1.2159e+05	-2.3473e+01
 3.8443e+03	 3.4438e+03	 5.7176e+00	 2.9501e-01	 3.4315e+02	 3.4781e+03	-8.7046e+01	 1.5868e+06	 8.1871e+04	-1.9381e+01
 5.7665e+03	 3.4438e+03	 5.6473e+00	 3.5411e-01	 3.4314e+02	 3.4806e+03	-8.6412e+01	 8.8128e+05	 5.5261e+04	-1.5948e+01
 8.6498e+03	 3.4438e+03	 5.5604e+00	 4.2480e-01	 3.4314e+02	 3.4831e+03	-8.5631e+01	 4.8976e+05	 3.7416e+04	-1.3090e+01
 1.2975e+04	 3.4438e+03	 5.4515e+00	 5.0734e-01	 3.4315e+02	 3.4858e+03	-8.4683e+01	 2.7339e+05	 2.5442e+04	-1.0745e+01
 1.9462e+04	 3.4438e+03	 5.3144e+00	 6.0029e-01	 3.4315e+02	 3.4884e+03	-8.3555e+01	 1.5404e+05	 1.7399e+04	-8.8531e+00
 2.9193e+04	 3.4438e+03	 5.1402e+00	 6.9691e-01	 3.4315e+02	 3.4911e+03	-8.2279e+01	 8.8453e+04	 1.1993e+04	-7.3756e+00
 4.3789e+04	 3.4438e+03	 4.9237e+00	 7.8411e-01	 3.4314e+02	 3.4936e+03	-8.0951e+01	 5.2411e+04	 8.3467e+03	-6.2793e+00
 6.5684e+04	 3.4438e+03	 4.6673e+00	 8.4059e-01	 3.4315e+02	 3.4964e+03	-7.9790e+01	 3.2593e+04	 5.8700e+03	-5.5524e+00
 9.8526e+04	 3.4438e+03	 4.4010e+00	 8.4634e-01	 3.4315e+02	 3.4991e+03	-7.9114e+01	 2.1581e+04	 4.1502e+03	-5.2000e+00
 1.4779e+05	 3.4438e+03	 4.1371e+00	 7.9449e-01	 3.4315e+02	 3.5019e+03	-7.9129e+01	 1.5326e+04	 2.9433e+03	-5.2073e+00
 2.2168e+05	 3.4438e+03	 3.9150e+00	 7.0484e-01	 3.4314e+02	 3.5044e+03	-7.9794e+01	 1.1517e+04	 2.0735e+03	-5.5545e+00
 3.3253e+05	 3.4438e+03	 3.7423e+00	 6.0541e-01	 3.4315e+02	 3.5071e+03	-8.0811e+01	 8.9391e+03	 1.4461e+03	-6.1814e+00
 4.9879e+05	 3.4438e+03	-2.0479e+00	 4.6864e+01	 3.4315e+02	 3.5098e+03	 2.5022e+00	 7.6986e+01	-1.7617e+03	 4.3699e-02
 7.4818e+05	 3.4438e+03	 3.5503e+00	 3.4259e-01	 3.4315e+02	 3.5166e+03	-8.4488e+01	 7.0207e+03	 6.7748e+02	-1.0363e+01
 9.0000e+05	 3.4438e+03	 3.5133e+00	 3.0365e-01	 3.4315e+02	 3.5244e+03	-8.5060e+01	 6.5850e+03	 5.6913e+02	-1.1570e+01
 1.0000e+02	 3.5216e+03	 6.0063e+00	 7.4991e-02	 3.4315e+02	 3.5329e+03	-8.9285e+01	 2.3997e+08	 2.9961e+06	-8.0094e+01
 1.5000e+02	 3.5216e+03	 5.9884e+00	 8.3692e-02	 3.4315e+02	 3.5354e+03	-8.9199e+01	 1.4335e+08	 2.0034e+06	-7.1553e+01
 2.2500e+02	 3.5216e+03	 5.9697e+00	 9.4844e-02	 3.4315e+02	 3.5381e+03	-8.9090e+01	 8.4329e+07	 1.3398e+06	-6.2943e+01
 3.3750e+02	 3.5216e+03	 5.9479e+00	 1.0887e-01	 3.4314e+02	 3.5405e+03	-8.8951e+01	 4.8976e+07	 8.9646e+05	-5.4633e+01
 5.0625e+02	 3.5216e+03	 5.9228e+00	 1.2647e-01	 3.4314e+02	 3.5429e+03	-8.8777e+01	 2.8108e+07	 6.0017e+05	-4.6833e+01
 7.5938e+02	 3.5216e+03	 5.8937e+00	 1.4813e-01	 3.4314e+02	 3.5456e+03	-8.8560e+01	 1.5998e+07	 4.0209e+05	-3.9788e+01
 1.1391e+03	 3.5216e+03	 5.8595e+00	 1.7481e-01	 3.4314e+02	 3.5480e+03	-8.8291e+01	 9.0377e+06	 2.6962e+05	-3.3520e+01
 1.7086e+03	 3.5216e+03	 5.8192e+00	 2.0770e-01	 3.4315e+02	 3.5506e+03	-8.7956e+01	 5.0710e+06	 1.8099e+05	-2.8017e+01
 2.5629e+03	 3.5216e+03	 5.7712e+00	 2.4787e-01	 3.4314e+02	 3.5534e+03	-8.7541e+01	 2.8327e+06	 1.2167e+05	-2.3283e+01
 3.8443e+03	 3.5216e+03	 5.7130e+00	 2.9676e-01	 3.4314e+02	 3.5561e+03	-8.7026e+01	 1.5774e+06	 8.1938e+04	-1.9251e+01
 5.7665e+03	 3.5216e+03	 5.6420e+00	 3.5592e-01	 3.4315e+02	 3.5586e+03	-8.6390e+01	 8.7681e+05	 5.5313e+04	-1.5852e+01
 8.6498e+03	 3.5216e+03	 5.5546e+00	 4.2649e-01	 3.4314e+02	 3.5614e+03	-8.5609e+01	 4.8781e+05	 3.7456e+04	-1.3024e+01
 1.2975e+04	 3.5216e+03	 5.4449e+00	 5.0869e-01	 3.4314e+02	 3.5639e+03	-8.4663e+01	 2.7266e+05	 2.5473e+04	-1.0704e+01
 1.9462e+04	 3.5216e+03	 5.3071e+00	 6.0077e-01	 3.4314e+02	 3.5668e+03	-8.3542e+01	 1.5391e+05	 1.7423e+04	-8.8338e+00
 2.9193e+04	 3.5216e+03	 5.1327e+00	 6.9672e-01	 3.4314e+02	 3.5694e+03	-8.2270e+01	 8.8478e+04	 1.2010e+04	-7.3669e+00
 4.3789e+04	 3.5216e+03	 4.9164e+00	 7.8299e-01	 3.4315e+02	 3.5718e+03	-8.0951e+01	 5.2486e+04	 8.3589e+03	-6.2790e+00
 6.5684e+04	 3.5216e+03	 4.6605e+00	 8.3857e-01	 3.4314e+02	 3.5745e+03	-7.9800e+01	 3.2672e+04	 5.8786e+03	-5.5577e+00
 9.8526e+04	 3.5216e+03	 4.3953e+00	 8.4384e-01	 3.4315e+02	 3.5774e+03	-7.9132e+01	 2.1645e+04	 4.1556e+03	-5.2087e+00
 1.4779e+05	 3.5216e+03	 4.1324e+00	 7.9205e-01	 3.4314e+02	 3.5799e+03	-7.9150e+01	 1.5373e+04	 2.9466e+03	-5.2174e+00
 2.2168e+05	 3.5216e+03	 3.9112e+00	 7.0276e-01	 3.4314e+02	 3.5826e+03	-7.9814e+01	 1.1551e+04	 2.0755e+03	-5.5654e+00
 3.3253e+05	 3.5216e+03	 3.7391e+00	 6.0360e-01	 3.4315e+02	 3.5852e+03	-8.0830e+01	 8.9659e+03	 1.4473e+03	-6.1947e+00
 4.9879e+05	 3.5216e+03	-2.0346e+00	 4.6826e+01	 3.4315e+02	 3.5881e+03	 2.4879e+00	 7.7048e+01	-1.7733e+03	 4.3450e-02
 7.4818e+05	 3.5216e+03	 3.5473e+00	 3.4318e-01	 3.4314e+02	 3.5948e+03	-8.4474e+01	 7.0087e+03	 6.7805e+02	-1.0337e+01
 9.0000e+05	 3.5216e+03	 3.5105e+00	 3.0394e-01	 3.4315e+02	 3.6022e+03	-8.5052e+01	 6.5787e+03	 5.6959e+02	-1.1550e+01
 1.0000e+02	 3.5995e+03	 6.0044e+00	 7.5528e-02	 3.4315e+02	 3.6105e+03	-8.9279e+01	 2.3827e+08	 2.9971e+06	-7.9499e+01
 1.5000e+02	 3.5995e+03	 5.9876e+00	 8.4465e-02	 3.4316e+02	 3.6130e+03	-8.9192e+01	 1.4204e+08	 2.0037e+06	-7.0889e+01
 2.2500e+02	 3.5995e+03	 5.9678e+00	 9.5648e-02	 3.4315e+02	 3.6156e+03	-8.9082e+01	 8.3620e+07	 1.3402e+06	-6.2393e+01
 3.3750e+02	 3.5995e+03	 5.9456e+00	 1.0981e-01	 3.4315e+02	 3.6182e+03	-8.8942e+01	 4.8559e+07	 8.9680e+05	-5.4147e+01
 5.0625e+02	 3.5995e+03	 5.9203e+00	 1.2751e-01	 3.4315e+02	 3.6206e+03	-8.8766e+01	 2.7878e+07	 6.0042e+05	-4.6431e+01
 7.5938e+02	 3.5995e+03	 5.8910e+00	 1.4948e-01	 3.4315e+02	 3.6234e+03	-8.8546e+01	 1.5853e+07	 4.0227e+05	-3.9409e+01
 1.1391e+03	 3.5995e+03	 5.8565e+00	 1.7600e-01	 3.4315e+02	 3.6259e+03	-8.8279e+01	 8.9766e+06	 2.6976e+05	-3.3276e+01
 1.7086e+03	 3.5995e+03	 5.8158e+00	 2.0915e-01	 3.4315e+02	 3.6285e+03	-8.7940e+01	 5.0358e+06	 1.8110e+05	-2.7806e+01
 2.5629e+03	 3.5995e+03	 5.7673e+00	 2.4954e-01	 3.4315e+02	 3.6312e+03	-8.7522e+01	 2.8138e+06	 1.2175e+05	-2.3112e+01
 3.8443e+03	 3.5995e+03	 5.7086e+00	 2.9838e-01	 3.4316e+02	 3.6339e+03	-8.7008e+01	 1.5688e+06	 8.2001e+04	-1.9132e+01
 5.7665e+03	 3.5995e+03	 5.6371e+00	 3.5765e-01	 3.4315e+02	 3.6363e+03	-8.6370e+01	 8.7257e+05	 5.5360e+04	-1.5762e+01
 8.6498e+03	 3.5995e+03	 5.5489e+00	 4.2802e-01	 3.4314e+02	 3.6391e+03	-8.5589e+01	 4.8607e+05	 3.7494e+04	-1.2964e+01
 1.2975e+04	 3.5995e+03	 5.4388e+00	 5.0991e-01	 3.4314e+02	 3.6416e+03	-8.4644e+01	 2.7201e+05	 2.5502e+04	-1.0666e+01
 1.9462e+04	 3.5995e+03	 5.3004e+00	 6.0138e-01	 3.4314e+02	 3.6442e+03	-8.3527e+01	 1.5376e+05	 1.7445e+04	-8.8137e+00
 2.9193e+04	 3.5995e+03	 5.1257e+00	 6.9655e-01	 3.4314e+02	 3.6468e+03	-8.2261e+01	 8.8500e+04	 1.2026e+04	-7.3588e+00
 4.3789e+04	 3.5995e+03	 4.9097e+00	 7.8173e-01	 3.4315e+02	 3.6492e+03	-8.0953e+01	 5.2570e+04	 8.3705e+03	-6.2805e+00
 6.5684e+04	 3.5995e+03	 4.6545e+00	 8.3665e-01	 3.4315e+02	 3.6517e+03	-7.9810e+01	 3.2746e+04	 5.8862e+03	-5.5633e+00
 9.8526e+04	 3.5995e+03	 4.3903e+00	 8.4157e-01	 3.4314e+02	 3.6543e+03	-7.9149e+01	 2.1703e+04	 4.1602e+03	-5.2169e+00
 1.4779e+05	 3.5995e+03	 4.1283e+00	 7.8992e-01	 3.4315e+02	 3.6568e+03	-7.9168e+01	 1.5415e+04	 2.9495e+03	-5.2263e+00
 2.2168e+05	 3.5995e+03	 3.9081e+00	 7.0095e-01	 3.4315e+02	 3.6594e+03	-7.9832e+01	 1.1581e+04	 2.0772e+03	-5.5754e+00
 3.3253e+05	 3.5995e+03	 3.7364e+00	 6.0227e-01	 3.4315e+02	 3.6619e+03	-8.0843e+01	 8.9857e+03	 1.4484e+03	-6.2039e+00
 4.9879e+05	 3.5995e+03	-2.0237e+00	 4.6791e+01	 3.4315e+02	 3.6645e+03	 2.4765e+00	 7.7106e+01	-1.7828e+03	 4.3249e-02
 7.4818e+05	 3.5995e+03	 3.5449e+00	 3.4196e-01	 3.4315e+02	 3.6711e+03	-8.4490e+01	 7.0337e+03	 6.7851e+02	-1.0366e+01
 9.0000e+05	 3.5995e+03	 3.5079e+00	 3.0534e-01	 3.4315e+02	 3.6789e+03	-8.5025e+01	 6.5484e+03	 5.7001e+02	-1.1488e+01
 1.0000e+02	 3.6761e+03	 6.0029e+00	 7.6177e-02	 3.4315e+02	 3.6873e+03	-8.9273e+01	 2.3624e+08	 2.9978e+06	-7.8803e+01
 1.5000e+02	 3.6761e+03	 5.9847e+00	 8.4613e-02	 3.4315e+02	 3.6897e+03	-8.9190e+01	 1.4179e+08	 2.0046e+06	-7.0730e+01
 2.2500e+02	 3.6761e+03	 5.9658e+00	 9.6444e-02	 3.4315e+02	 3.6921e+03	-8.9074e+01	 8.2930e+07	 1.3407e+06	-6.1857e+01
 3.3750e+02	 3.6761e+03	 5.9434e+00	 1.1081e-01	 3.4315e+02	 3.6948e+03	-8.8932e+01	 4.8117e+07	 8.9714e+05	-5.3634e+01
 5.0625e+02	 3.6761e+03	 5.9179e+00	 1.2859e-01	 3.4315e+02	 3.6973e+03	-8.8755e+01	 2.7645e+07	 6.0067e+05	-4.6023e+01
 7.5938e+02	 3.6761e+03	 5.8883e+00	 1.5051e-01	 3.4315e+02	 3.7001e+03	-8.8536e+01	 1.5745e+07	 4.0246e+05	-3.9122e+01
 1.1391e+03	 3.6761e+03	 5.8535e+00	 1.7744e-01	 3.4315e+02	 3.7026e+03	-8.8264e+01	 8.9039e+06	 2.6990e+05	-3.2989e+01
 1.7086e+03	 3.6761e+03	 5.8122e+00	 2.1081e-01	 3.4316e+02	 3.7052e+03	-8.7923e+01	 4.9963e+06	 1.8121e+05	-2.7571e+01
 2.5629e+03	 3.6761e+03	 5.7633e+00	 2.5112e-01	 3.4315e+02	 3.7078e+03	-8.7505e+01	 2.7961e+06	 1.2183e+05	-2.2950e+01
 3.8443e+03	 3.6761e+03	 5.7042e+00	 3.0006e-01	 3.4316e+02	 3.7104e+03	-8.6989e+01	 1.5601e+06	 8.2065e+04	-1.9010e+01
 5.7665e+03	 3.6761e+03	 5.6320e+00	 3.5930e-01	 3.4315e+02	 3.7129e+03	-8.6350e+01	 8.6855e+05	 5.5411e+04	-1.5675e+01
 8.6498e+03	 3.6761e+03	 5.5432e+00	 4.2949e-01	 3.4315e+02	 3.7154e+03	-8.5570e+01	 4.8441e+05	 3.7532e+04	-1.2907e+01
 1.2975e+04	 3.6761e+03	 5.4327e+00	 5.1088e-01	 3.4316e+02	 3.7179e+03	-8.4628e+01	 2.7149e+05	 2.5531e+04	-1.0634e+01
 1.9462e+04	 3.6761e+03	 5.2939e+00	 6.0211e-01	 3.4315e+02	 3.7204e+03	-8.3511e+01	 1.5357e+05	 1.7467e+04	-8.7922e+00
 2.9193e+04	 3.6761e+03	 5.1191e+00	 6.9629e-01	 3.4316e+02	 3.7231e+03	-8.2254e+01	 8.8533e+04	 1.2042e+04	-7.3519e+00
 4.3789e+04	 3.6761e+03	 4.9033e+00	 7.8056e-01	 3.4314e+02	 3.7256e+03	-8.0955e+01	 5.2649e+04	 8.3812e+03	-6.2818e+00
 6.5684e+04	 3.6761e+03	 4.6489e+00	 8.3488e-01	 3.4315e+02	 3.7284e+03	-7.9819e+01	 3.2816e+04	 5.8933e+03	-5.5683e+00
 9.8526e+04	 3.6761e+03	 4.3854e+00	 8.3937e-01	 3.4316e+02	 3.7309e+03	-7.9165e+01	 2.1760e+04	 4.1649e+03	-5.2247e+00
 1.4779e+05	 3.6761e+03	 4.1243e+00	 7.8776e-01	 3.4315e+02	 3.7336e+03	-7.9187e+01	 1.5457e+04	 2.9524e+03	-5.2355e+00
 2.2168e+05	 3.6761e+03	 3.9048e+00	 6.9913e-01	 3.4315e+02	 3.7363e+03	-7.9849e+01	 1.1611e+04	 2.0789e+03	-5.5852e+00
 3.3253e+05	 3.6761e+03	 3.7336e+00	 6.0086e-01	 3.4315e+02	 3.7388e+03	-8.0858e+01	 9.0067e+03	 1.4495e+03	-6.2137e+00
 4.9879e+05	 3.6761e+03	-2.0126e+00	 4.6757e+01	 3.4315e+02	 3.7418e+03	 2.4646e+00	 7.7162e+01	-1.7927e+03	 4.3043e-02
 7.4818e+05	 3.6761e+03	 3.5424e+00	 3.4150e-01	 3.4315e+02	 3.7482e+03	-8.4493e+01	 7.0432e+03	 6.7899e+02	-1.0373e+01
 9.0000e+05	 3.6761e+03	 3.5054e+00	 3.0433e-01	 3.4315e+02	 3.7562e+03	-8.5038e+01	 6.5702e+03	 5.7042e+02	-1.1518e+01
 1.0000e+02	 3.7535e+03	 6.0011e+00	 7.6697e-02	 3.4315e+02	 3.7641e+03	-8.9268e+01	 2.3463e+08	 2.9987e+06	-7.8245e+01
 1.5000e+02	 3.7535e+03	 5.9851e+00	 8.4567e-02	 3.4315e+02	 3.7668e+03	-8.9190e+01	 1.4187e+08	 2.0045e+06	-7.0774e+01
 2.2500e+02	 3.7535e+03	 5.9638e+00	 9.7264e-02	 3.4315e+02	 3.7692e+03	-8.9066e+01	 8.2231e+07	 1.3411e+06	-6.1315e+01
 3.3750e+02	 3.7535e+03	 5.9413e+00	 1.1188e-01	 3.4315e+02	 3.7716e+03	-8.8921e+01	 4.7658e+07	 8.9746e+05	-5.3103e+01
 5.0625e+02	 3.7535e+03	 5.9155e+00	 1.2969e-01	 3.4316e+02	 3.7743e+03	-8.8744e+01	 2.7409e+07	 6.0091e+05	-4.5611e+01
 7.5938e+02	 3.7535e+03	 5.8856e+00	 1.5182e-01	 3.4315e+02	 3.7769e+03	-8.8522e+01	 1.5609e+07	 4.0265e+05	-3.8766e+01
 1.1391e+03	 3.7535e+03	 5.8507e+00	 1.7915e-01	 3.4315e+02	 3.7795e+03	-8.8246e+01	 8.8187e+06	 2.7003e+05	-3.2658e+01
 1.7086e+03	 3.7535e+03	 5.8090e+00	 2.1232e-01	 3.4315e+02	 3.7821e+03	-8.7907e+01	 4.9607e+06	 1.8131e+05	-2.7360e+01
 2.5629e+03	 3.7535e+03	 5.7594e+00	 2.5276e-01	 3.4316e+02	 3.7849e+03	-8.7487e+01	 2.7780e+06	 1.2192e+05	-2.2787e+01
 3.8443e+03	 3.7535e+03	 5.6996e+00	 3.0179e-01	 3.4316e+02	 3.7873e+03	-8.6969e+01	 1.5511e+06	 8.2131e+04	-1.8886e+01
 5.7665e+03	 3.7535e+03	 5.6270e+00	 3.6096e-01	 3.4315e+02	 3.7898e+03	-8.6330e+01	 8.6455e+05	 5.5460e+04	-1.5589e+01
 8.6498e+03	 3.7535e+03	 5.5375e+00	 4.3109e-01	 3.4315e+02	 3.7926e+03	-8.5549e+01	 4.8261e+05	 3.7571e+04	-1.2845e+01
 1.2975e+04	 3.7535e+03	 5.4263e+00	 5.1216e-01	 3.4315e+02	 3.7950e+03	-8.4608e+01	 2.7081e+05	 2.5561e+04	-1.0595e+01
 1.9462e+04	 3.7535e+03	 5.2872e+00	 6.0269e-01	 3.4315e+02	 3.7978e+03	-8.3497e+01	 1.5342e+05	 1.7489e+04	-8.7726e+00
 2.9193e+04	 3.7535e+03	 5.1120e+00	 6.9604e-01	 3.4315e+02	 3.8004e+03	-8.2246e+01	 8.8563e+04	 1.2059e+04	-7.3443e+00
 4.3789e+04	 3.7535e+03	 4.8964e+00	 7.7950e-01	 3.4315e+02	 3.8031e+03	-8.0955e+01	 5.2721e+04	 8.3930e+03	-6.2815e+00
 6.5684e+04	 3.7535e+03	 4.6427e+00	 8.3294e-01	 3.4315e+02	 3.8056e+03	-7.9829e+01	 3.2892e+04	 5.9012e+03	-5.5739e+00
 9.8526e+04	 3.7535e+03	 4.3804e+00	 8.3700e-01	 3.4314e+02	 3.8084e+03	-7.9182e+01	 2.1822e+04	 4.1697e+03	-5.2335e+00
 1.4779e+05	 3.7535e+03	 4.1203e+00	 7.8545e-01	 3.4315e+02	 3.8108e+03	-7.9207e+01	 1.5503e+04	 2.9553e+03	-5.2458e+00
 2.2168e+05	 3.7535e+03	 3.9013e+00	 6.9719e-01	 3.4315e+02	 3.8136e+03	-7.9868e+01	 1.1644e+04	 2.0808e+03	-5.5958e+00
 3.3253e+05	 3.7535e+03	 3.7192e+00	 5.9834e-01	 3.4315e+02	 3.8161e+03	-8.0861e+01	 9.0447e+03	 1.4551e+03	-6.2158e+00
 4.9879e+05	 3.7535e+03	-2.0009e+00	 4.6722e+01	 3.4315e+02	 3.8190e+03	 2.4523e+00	 7.7221e+01	-1.8031e+03	 4.2826e-02
 7.4818e+05	 3.7535e+03	 3.5396e+00	 3.4287e-01	 3.4314e+02	 3.8257e+03	-8.4467e+01	 7.0151e+03	 6.7952e+02	-1.0324e+01
 9.0000e+05	 3.7535e+03	 3.5030e+00	 3.0424e-01	 3.4315e+02	 3.8335e+03	-8.5036e+01	 6.5721e+03	 5.7081e+02	-1.1514e+01
 1.0000e+02	 3.8308e+03	 5.9997e+00	 7.7580e-02	 3.4315e+02	 3.8414e+03	-8.9259e+01	 2.3196e+08	 2.9994e+06	-7.7336e+01
 1.5000e+02	 3.8308e+03	 5.9809e+00	 8.4444e-02	 3.4316e+02	 3.8440e+03	-8.9191e+01	 1.4207e+08	 2.0059e+06	-7.0827e+01
 2.2500e+02	 3.8308e+03	 5.9617e+00	 9.8028e-02	 3.4315e+02	 3.8466e+03	-8.9058e+01	 8.1590e+07	 1.3416e+06	-6.0816e+01
 3.3750e+02	 3.8308e+03	 5.9391e+00	 1.1266e-01	 3.4316e+02	 3.8490e+03	-8.8913e+01	 4.7328e+07	 8.9780e+05	-5.2716e+01
 5.0625e+02	 3.8308e+03	 5.9131e+00	 1.3079e-01	 3.4316e+02	 3.8518e+03	-8.8733e+01	 2.7179e+07	 6.0115e+05	-4.5212e+01
 7.5938e+02	 3.8308e+03	 5.8830e+00	 1.5303e-01	 3.4315e+02	 3.8544e+03	-8.8510e+01	 1.5486e+07	 4.0282e+05	-3.8443e+01
 1.1391e+03	 3.8308e+03	 5.8474e+00	 1.8015e-01	 3.4315e+02	 3.8570e+03	-8.8235e+01	 8.7696e+06	 2.7019e+05	-3.2458e+01
 1.7086e+03	 3.8308e+03	 5.8054e+00	 2.1363e-01	 3.4315e+02	 3.8596e+03	-8.7893e+01	 4.9303e+06	 1.8143e+05	-2.7175e+01
 2.5629e+03	 3.8308e+03	 5.7555e+00	 2.5440e-01	 3.4315e+02	 3.8624e+03	-8.7469e+01	 2.7600e+06	 1.2200e+05	-2.2623e+01
 3.8443e+03	 3.8308e+03	 5.6953e+00	 3.0357e-01	 3.4315e+02	 3.8648e+03	-8.6949e+01	 1.5420e+06	 8.2192e+04	-1.8761e+01
 5.7665e+03	 3.8308e+03	 5.6218e+00	 3.6266e-01	 3.4315e+02	 3.8672e+03	-8.6309e+01	 8.6051e+05	 5.5511e+04	-1.5502e+01
 8.6498e+03	 3.8308e+03	 5.5318e+00	 4.3258e-01	 3.4315e+02	 3.8698e+03	-8.5529e+01	 4.8095e+05	 3.7609e+04	-1.2788e+01
 1.2975e+04	 3.8308e+03	 5.4200e+00	 5.1330e-01	 3.4314e+02	 3.8722e+03	-8.4590e+01	 2.7021e+05	 2.5590e+04	-1.0559e+01
 1.9462e+04	 3.8308e+03	 5.2802e+00	 6.0325e-01	 3.4314e+02	 3.8751e+03	-8.3482e+01	 1.5328e+05	 1.7512e+04	-8.7529e+00
 2.9193e+04	 3.8308e+03	 5.1050e+00	 6.9575e-01	 3.4314e+02	 3.8777e+03	-8.2239e+01	 8.8601e+04	 1.2075e+04	-7.3374e+00
 4.3789e+04	 3.8308e+03	 4.8895e+00	 7.7839e-01	 3.4314e+02	 3.8804e+03	-8.0955e+01	 5.2796e+04	 8.4049e+03	-6.2816e+00
 6.5684e+04	 3.8308e+03	 4.6363e+00	 8.3095e-01	 3.4314e+02	 3.8829e+03	-7.9839e+01	 3.2971e+04	 5.9093e+03	-5.5796e+00
 9.8526e+04	 3.8308e+03	 4.3751e+00	 8.3468e-01	 3.4314e+02	 3.8858e+03	-7.9199e+01	 2.1882e+04	 4.1747e+03	-5.2416e+00
 1.4779e+05	 3.8308e+03	 4.1162e+00	 7.8327e-01	 3.4314e+02	 3.8883e+03	-7.9226e+01	 1.5546e+04	 2.9582e+03	-5.2551e+00
 2.2168e+05	 3.8308e+03	 3.8978e+00	 6.9533e-01	 3.4314e+02	 3.8910e+03	-7.9885e+01	 1.1675e+04	 2.0827e+03	-5.6057e+00
 3.3253e+05	 3.8308e+03	 3.7163e+00	 5.9688e-01	 3.4315e+02	 3.8936e+03	-8.0876e+01	 9.0668e+03	 1.4562e+03	-6.2262e+00
 4.9879e+05	 3.8308e+03	-1.9918e+00	 4.6689e+01	 3.4315e+02	 3.8964e+03	 2.4429e+00	 7.7275e+01	-1.8113e+03	 4.2662e-02
 7.4818e+05	 3.8308e+03	 3.5377e+00	 3.3940e-01	 3.4316e+02	 3.9030e+03	-8.4520e+01	 7.0867e+03	 6.7989e+02	-1.0423e+01
 9.0000e+05	 3.8308e+03	 3.5009e+00	 3.0355e-01	 3.4316e+02	 3.9105e+03	-8.5044e+01	 6.5871e+03	 5.7115e+02	-1.1533e+01
 1.0000e+02	 3.9078e+03	 5.9981e+00	 7.7872e-02	 3.4316e+02	 3.9188e+03	-8.9256e+01	 2.3109e+08	 3.0002e+06	-7.7025e+01
 1.5000e+02	 3.9078e+03	 5.9796e+00	 8.5228e-02	 3.4315e+02	 3.9213e+03	-8.9183e+01	 1.4076e+08	 2.0063e+06	-7.0160e+01
 2.2500e+02	 3.9078e+03	 5.9599e+00	 9.8814e-02	 3.4316e+02	 3.9242e+03	-8.9050e+01	 8.0941e+07	 1.3420e+06	-6.0315e+01
 3.3750e+02	 3.9078e+03	 5.9371e+00	 1.1363e-01	 3.4316e+02	 3.9267e+03	-8.8904e+01	 4.6924e+07	 8.9809e+05	-5.2249e+01
 5.0625e+02	 3.9078e+03	 5.9106e+00	 1.3184e-01	 3.4317e+02	 3.9294e+03	-8.8722e+01	 2.6961e+07	 6.0141e+05	-4.4830e+01
 7.5938e+02	 3.9078e+03	 5.8803e+00	 1.5416e-01	 3.4317e+02	 3.9319e+03	-8.8498e+01	 1.5372e+07	 4.0300e+05	-3.8144e+01
 1.1391e+03	 3.9078e+03	 5.8445e+00	 1.8153e-01	 3.4317e+02	 3.9346e+03	-8.8221e+01	 8.7031e+06	 2.7032e+05	-3.2196e+01
 1.7086e+03	 3.9078e+03	 5.8020e+00	 2.1507e-01	 3.4318e+02	 3.9372e+03	-8.7877e+01	 4.8973e+06	 1.8153e+05	-2.6977e+01
 2.5629e+03	 3.9078e+03	 5.7517e+00	 2.5577e-01	 3.4318e+02	 3.9399e+03	-8.7454e+01	 2.7453e+06	 1.2208e+05	-2.2488e+01
 3.8443e+03	 3.9078e+03	 5.6908e+00	 3.0509e-01	 3.4317e+02	 3.9424e+03	-8.6931e+01	 1.5343e+06	 8.2258e+04	-1.8653e+01
 5.7665e+03	 3.9078e+03	 5.6172e+00	 3.6415e-01	 3.4318e+02	 3.9448e+03	-8.6291e+01	 8.5699e+05	 5.5557e+04	-1.5425e+01
 8.6498e+03	 3.9078e+03	 5.5266e+00	 4.3388e-01	 3.4317e+02	 3.9476e+03	-8.5511e+01	 4.7951e+05	 3.7645e+04	-1.2738e+01
 1.2975e+04	 3.9078e+03	 5.4142e+00	 5.1428e-01	 3.4317e+02	 3.9501e+03	-8.4574e+01	 2.6969e+05	 2.5617e+04	-1.0528e+01
 1.9462e+04	 3.9078e+03	 5.2741e+00	 6.0345e-01	 3.4317e+02	 3.9528e+03	-8.3473e+01	 1.5323e+05	 1.7532e+04	-8.7399e+00
 2.9193e+04	 3.9078e+03	 5.0987e+00	 6.9549e-01	 3.4316e+02	 3.9554e+03	-8.2232e+01	 8.8633e+04	 1.2090e+04	-7.3310e+00
 4.3789e+04	 3.9078e+03	 4.8833e+00	 7.7724e-01	 3.4316e+02	 3.9578e+03	-8.0957e+01	 5.2874e+04	 8.4156e+03	-6.2829e+00
 6.5684e+04	 3.9078e+03	 4.6308e+00	 8.2908e-01	 3.4316e+02	 3.9604e+03	-7.9849e+01	 3.3046e+04	 5.9164e+03	-5.5854e+00
 9.8526e+04	 3.9078e+03	 4.3702e+00	 8.3247e-01	 3.4316e+02	 3.9630e+03	-7.9215e+01	 2.1941e+04	 4.1794e+03	-5.2497e+00
 1.4779e+05	 3.9078e+03	 4.1120e+00	 7.8112e-01	 3.4315e+02	 3.9656e+03	-7.9244e+01	 1.5589e+04	 2.9613e+03	-5.2642e+00
 2.2168e+05	 3.9078e+03	 3.8943e+00	 6.9335e-01	 3.4315e+02	 3.9681e+03	-7.9905e+01	 1.1708e+04	 2.0845e+03	-5.6167e+00
 3.3253e+05	 3.9078e+03	 3.7132e+00	 5.9524e-01	 3.4315e+02	 3.9708e+03	-8.0893e+01	 9.0918e+03	 1.4575e+03	-6.2382e+00
 4.9879e+05	 3.9078e+03	-1.9773e+00	 4.6651e+01	 3.4315e+02	 3.9735e+03	 2.4270e+00	 7.7338e+01	-1.8247e+03	 4.2384e-02
 7.4818e+05	 3.9078e+03	 3.5346e+00	 3.4082e-01	 3.4315e+02	 3.9800e+03	-8.4492e+01	 7.0573e+03	 6.8049e+02	-1.0371e+01
 9.0000e+05	 3.9078e+03	 3.4979e+00	 3.0301e-01	 3.4314e+02	 3.9878e+03	-8.5049e+01	 6.5988e+03	 5.7163e+02	-1.1544e+01
 1.0000e+02	 3.9851e+03	 5.9963e+00	 7.8665e-02	 3.4314e+02	 3.9959e+03	-8.9248e+01	 2.2876e+08	 3.0011e+06	-7.6226e+01
 1.5000e+02	 3.9851e+03	 5.9796e+00	 9.2482e-02	 3.4314e+02	 3.9985e+03	-8.9114e+01	 1.2972e+08	 2.0063e+06	-6.4657e+01
 2.2500e+02	 3.9851e+03	 5.9576e+00	 9.9813e-02	 3.4314e+02	 4.0011e+03	-8.9040e+01	 8.0131e+07	 1.3425e+06	-5.9688e+01
 3.3750e+02	 3.9851e+03	 5.9344e+00	 1.1451e-01	 3.4314e+02	 4.0039e+03	-8.8895e+01	 4.6564e+07	 8.9851e+05	-5.1824e+01
 5.0625e+02	 3.9851e+03	 5.9080e+00	 1.3314e-01	 3.4314e+02	 4.0063e+03	-8.8709e+01	 2.6699e+07	 6.0167e+05	-4.4375e+01
 7.5938e+02	 3.9851e+03	 5.8769e+00	 1.5563e-01	 3.4314e+02	 4.0091e+03	-8.8483e+01	 1.5227e+07	 4.0324e+05	-3.7763e+01
 1.1391e+03	 3.9851e+03	 5.8409e+00	 1.8338e-01	 3.4314e+02	 4.0116e+03	-8.8202e+01	 8.6153e+06	 2.7048e+05	-3.1851e+01
 1.7086e+03	 3.9851e+03	 5.7980e+00	 2.1703e-01	 3.4313e+02	 4.0144e+03	-8.7856e+01	 4.8530e+06	 1.8166e+05	-2.6715e+01
 2.5629e+03	 3.9851e+03	 5.7470e+00	 2.5787e-01	 3.4313e+02	 4.0170e+03	-8.7431e+01	 2.7230e+06	 1.2218e+05	-2.2287e+01
 3.8443e+03	 3.9851e+03	 5.6856e+00	 3.0730e-01	 3.4313e+02	 4.0196e+03	-8.6906e+01	 1.5233e+06	 8.2332e+04	-1.8502e+01
 5.7665e+03	 3.9851e+03	 5.6111e+00	 3.6629e-01	 3.4314e+02	 4.0223e+03	-8.6265e+01	 8.5199e+05	 5.5617e+04	-1.5319e+01
 8.6498e+03	 3.9851e+03	 5.5199e+00	 4.3588e-01	 3.4313e+02	 4.0251e+03	-8.5485e+01	 4.7731e+05	 3.7691e+04	-1.2664e+01
 1.2975e+04	 3.9851e+03	 5.4067e+00	 5.1605e-01	 3.4314e+02	 4.0276e+03	-8.4548e+01	 2.6877e+05	 2.5653e+04	-1.0477e+01
 1.9462e+04	 3.9851e+03	 5.2660e+00	 6.0463e-01	 3.4314e+02	 4.0304e+03	-8.3450e+01	 1.5293e+05	 1.7559e+04	-8.7095e+00
 2.9193e+04	 3.9851e+03	 5.0905e+00	 6.9558e-01	 3.4314e+02	 4.0329e+03	-8.2219e+01	 8.8623e+04	 1.2110e+04	-7.3184e+00
 4.3789e+04	 3.9851e+03	 4.8756e+00	 7.7626e-01	 3.4313e+02	 4.0354e+03	-8.0954e+01	 5.2941e+04	 8.4289e+03	-6.2809e+00
 6.5684e+04	 3.9851e+03	 4.6237e+00	 8.2724e-01	 3.4314e+02	 4.0380e+03	-7.9856e+01	 3.3119e+04	 5.9254e+03	-5.5894e+00
 9.8526e+04	 3.9851e+03	 4.3642e+00	 8.3017e-01	 3.4314e+02	 4.0406e+03	-7.9230e+01	 2.2001e+04	 4.1852e+03	-5.2570e+00
 1.4779e+05	 3.9851e+03	 4.1073e+00	 7.7867e-01	 3.4315e+02	 4.0433e+03	-7.9265e+01	 1.5638e+04	 2.9646e+03	-5.2748e+00
 2.2168e+05	 3.9851e+03	 3.8908e+00	 6.9130e-01	 3.4315e+02	 4.0459e+03	-7.9925e+01	 1.1743e+04	 2.0864e+03	-5.6282e+00
 3.3253e+05	 3.9851e+03	 3.7102e+00	 5.9376e-01	 3.4315e+02	 4.0486e+03	-8.0908e+01	 9.1145e+03	 1.4586e+03	-6.2487e+00
 4.9879e+05	 3.9851e+03	-1.9662e+00	 4.6618e+01	 3.4315e+02	 4.0514e+03	 2.4151e+00	 7.7393e+01	-1.8350e+03	 4.2176e-02
 7.4818e+05	 3.9851e+03	 3.5324e+00	 3.3981e-01	 3.4315e+02	 4.0581e+03	-8.4505e+01	 7.0782e+03	 6.8091e+02	-1.0395e+01
 9.0000e+05	 3.9851e+03	 3.4958e+00	 3.0287e-01	 3.4316e+02	 4.0658e+03	-8.5048e+01	 6.6019e+03	 5.7197e+02	-1.1542e+01
 1.0000e+02	 4.0631e+03	 5.9945e+00	 7.9173e-02	 3.4316e+02	 4.0737e+03	-8.9243e+01	 2.2730e+08	 3.0020e+06	-7.5714e+01
 1.5000e+02	 4.0631e+03	 5.9801e+00	 8.7604e-02	 3.4315e+02	 4.0763e+03	-8.9161e+01	 1.3695e+08	 2.0062e+06	-6.8263e+01
 2.2500e+02	 4.0631e+03	 5.9558e+00	 1.0060e-01	 3.4316e+02	 4.0788e+03	-8.9032e+01	 7.9506e+07	 1.3429e+06	-5.9204e+01
 3.3750e+02	 4.0631e+03	 5.9325e+00	 1.1551e-01	 3.4315e+02	 4.0816e+03	-8.8885e+01	 4.6161e+07	 8.9879e+05	-5.1359e+01
 5.0625e+02	 4.0631e+03	 5.9058e+00	 1.3394e-01	 3.4315e+02	 4.0841e+03	-8.8701e+01	 2.6539e+07	 6.0191e+05	-4.4092e+01
 7.5938e+02	 4.0631e+03	 5.8746e+00	 1.5651e-01	 3.4315e+02	 4.0869e+03	-8.8474e+01	 1.5142e+07	 4.0340e+05	-3.7536e+01
 1.1391e+03	 4.0631e+03	 5.8381e+00	 1.8415e-01	 3.4316e+02	 4.0894e+03	-8.8193e+01	 8.5791e+06	 2.7061e+05	-3.1703e+01
 1.7086e+03	 4.0631e+03	 5.7950e+00	 2.1818e-01	 3.4316e+02	 4.0923e+03	-8.7844e+01	 4.8274e+06	 1.8175e+05	-2.6561e+01
 2.5629e+03	 4.0631e+03	 5.7435e+00	 2.5911e-01	 3.4316e+02	 4.0949e+03	-8.7417e+01	 2.7099e+06	 1.2225e+05	-2.2166e+01
 3.8443e+03	 4.0631e+03	 5.6819e+00	 3.0856e-01	 3.4315e+02	 4.0973e+03	-8.6892e+01	 1.5171e+06	 8.2386e+04	-1.8414e+01
 5.7665e+03	 4.0631e+03	 5.6069e+00	 3.6758e-01	 3.4316e+02	 4.1000e+03	-8.6249e+01	 8.4899e+05	 5.5659e+04	-1.5253e+01
 8.6498e+03	 4.0631e+03	 5.5150e+00	 4.3698e-01	 3.4316e+02	 4.1026e+03	-8.5470e+01	 4.7611e+05	 3.7724e+04	-1.2621e+01
 1.2975e+04	 4.0631e+03	 5.4016e+00	 5.1677e-01	 3.4315e+02	 4.1053e+03	-8.4535e+01	 2.6840e+05	 2.5678e+04	-1.0453e+01
 1.9462e+04	 4.0631e+03	 5.2605e+00	 6.0475e-01	 3.4316e+02	 4.1079e+03	-8.3442e+01	 1.5290e+05	 1.7577e+04	-8.6986e+00
 2.9193e+04	 4.0631e+03	 5.0848e+00	 6.9498e-01	 3.4316e+02	 4.1106e+03	-8.2217e+01	 8.8699e+04	 1.2123e+04	-7.3165e+00
 4.3789e+04	 4.0631e+03	 4.8701e+00	 7.7493e-01	 3.4316e+02	 4.1131e+03	-8.0959e+01	 5.3032e+04	 8.4385e+03	-6.2845e+00
 6.5684e+04	 4.0631e+03	 4.6189e+00	 8.2547e-01	 3.4316e+02	 4.1156e+03	-7.9867e+01	 3.3190e+04	 5.9316e+03	-5.5955e+00
 9.8526e+04	 4.0631e+03	 4.3601e+00	 8.2822e-01	 3.4316e+02	 4.1182e+03	-7.9245e+01	 2.2053e+04	 4.1891e+03	-5.2644e+00
 1.4779e+05	 4.0631e+03	 4.1039e+00	 7.7677e-01	 3.4316e+02	 4.1208e+03	-7.9282e+01	 1.5676e+04	 2.9671e+03	-5.2833e+00
 2.2168e+05	 4.0631e+03	 3.8878e+00	 6.8969e-01	 3.4315e+02	 4.1236e+03	-7.9941e+01	 1.1770e+04	 2.0880e+03	-5.6371e+00
 3.3253e+05	 4.0631e+03	 3.7076e+00	 5.9241e-01	 3.4315e+02	 4.1260e+03	-8.0922e+01	 9.1352e+03	 1.4596e+03	-6.2585e+00
 4.9879e+05	 4.0631e+03	-1.9555e+00	 4.6585e+01	 3.4315e+02	 4.1288e+03	 2.4036e+00	 7.7447e+01	-1.8450e+03	 4.1976e-02
 7.4818e+05	 4.0631e+03	 3.5302e+00	 3.3786e-01	 3.4315e+02	 4.1355e+03	-8.4533e+01	 7.1192e+03	 6.8135e+02	-1.0449e+01
 9.0000e+05	 4.0631e+03	 3.4935e+00	 3.0054e-01	 3.4314e+02	 4.1438e+03	-8.5083e+01	 6.6532e+03	 5.7236e+02	-1.1624e+01
 1.0000e+02	 4.1410e+03	 5.9929e+00	 8.0134e-02	 3.4314e+02	 4.1521e+03	-8.9234e+01	 2.2457e+08	 3.0028e+06	-7.4786e+01
 1.5000e+02	 4.1410e+03	 5.9729e+00	 8.8098e-02	 3.4314e+02	 4.1546e+03	-8.9155e+01	 1.3618e+08	 2.0086e+06	-6.7798e+01
 2.2500e+02	 4.1410e+03	 5.9537e+00	 1.0147e-01	 3.4314e+02	 4.1574e+03	-8.9024e+01	 7.8825e+07	 1.3434e+06	-5.8677e+01
 3.3750e+02	 4.1410e+03	 5.9301e+00	 1.1647e-01	 3.4314e+02	 4.1599e+03	-8.8875e+01	 4.5781e+07	 8.9915e+05	-5.0916e+01
 5.0625e+02	 4.1410e+03	 5.9031e+00	 1.3495e-01	 3.4314e+02	 4.1626e+03	-8.8690e+01	 2.6341e+07	 6.0218e+05	-4.3743e+01
 7.5938e+02	 4.1410e+03	 5.8716e+00	 1.5807e-01	 3.4314e+02	 4.1652e+03	-8.8458e+01	 1.4992e+07	 4.0361e+05	-3.7146e+01
 1.1391e+03	 4.1410e+03	 5.8349e+00	 1.8579e-01	 3.4314e+02	 4.1676e+03	-8.8176e+01	 8.5036e+06	 2.7076e+05	-3.1406e+01
 1.7086e+03	 4.1410e+03	 5.7912e+00	 2.1975e-01	 3.4314e+02	 4.1702e+03	-8.7827e+01	 4.7930e+06	 1.8187e+05	-2.6354e+01
 2.5629e+03	 4.1410e+03	 5.7395e+00	 2.6084e-01	 3.4315e+02	 4.1728e+03	-8.7398e+01	 2.6919e+06	 1.2234e+05	-2.2004e+01
 3.8443e+03	 4.1410e+03	 5.6774e+00	 3.1022e-01	 3.4315e+02	 4.1754e+03	-8.6872e+01	 1.5089e+06	 8.2452e+04	-1.8301e+01
 5.7665e+03	 4.1410e+03	 5.6016e+00	 3.6926e-01	 3.4314e+02	 4.1779e+03	-8.6229e+01	 8.4514e+05	 5.5711e+04	-1.5170e+01
 8.6498e+03	 4.1410e+03	 5.5092e+00	 4.3849e-01	 3.4315e+02	 4.1806e+03	-8.5449e+01	 4.7446e+05	 3.7764e+04	-1.2564e+01
 1.2975e+04	 4.1410e+03	 5.3952e+00	 5.1786e-01	 3.4315e+02	 4.1831e+03	-8.4517e+01	 2.6783e+05	 2.5708e+04	-1.0418e+01
 1.9462e+04	 4.1410e+03	 5.2536e+00	 6.0529e-01	 3.4315e+02	 4.1859e+03	-8.3428e+01	 1.5276e+05	 1.7601e+04	-8.6794e+00
 2.9193e+04	 4.1410e+03	 5.0779e+00	 6.9488e-01	 3.4315e+02	 4.1884e+03	-8.2208e+01	 8.8712e+04	 1.2140e+04	-7.3076e+00
 4.3789e+04	 4.1410e+03	 4.8632e+00	 7.7401e-01	 3.4315e+02	 4.1909e+03	-8.0957e+01	 5.3095e+04	 8.4504e+03	-6.2832e+00
 6.5684e+04	 4.1410e+03	 4.6130e+00	 8.2362e-01	 3.4315e+02	 4.1935e+03	-7.9877e+01	 3.3265e+04	 5.9392e+03	-5.6009e+00
 9.8526e+04	 4.1410e+03	 4.3553e+00	 8.2601e-01	 3.4315e+02	 4.1961e+03	-7.9261e+01	 2.2112e+04	 4.1937e+03	-5.2727e+00
 1.4779e+05	 4.1410e+03	 4.0999e+00	 7.7458e-01	 3.4316e+02	 4.1988e+03	-7.9301e+01	 1.5720e+04	 2.9700e+03	-5.2931e+00
 2.2168e+05	 4.1410e+03	 3.8846e+00	 6.8795e-01	 3.4315e+02	 4.2014e+03	-7.9957e+01	 1.1800e+04	 2.0897e+03	-5.6467e+00
 3.3253e+05	 4.1410e+03	 3.7049e+00	 5.9105e-01	 3.4316e+02	 4.2041e+03	-8.0936e+01	 9.1563e+03	 1.4607e+03	-6.2684e+00
 4.9879e+05	 4.1410e+03	-1.9450e+00	 4.6554e+01	 3.4316e+02	 4.2067e+03	 2.3924e+00	 7.7499e+01	-1.8550e+03	 4.1779e-02
 7.4818e+05	 4.1410e+03	 3.5280e+00	 3.3523e-01	 3.4315e+02	 4.2132e+03	-8.4572e+01	 7.1750e+03	 6.8176e+02	-1.0524e+01
 9.0000e+05	 4.1410e+03	 3.4915e+00	 2.9845e-01	 3.4315e+02	 4.2211e+03	-8.5114e+01	 6.6996e+03	 5.7268e+02	-1.1699e+01
 1.0000e+02	 4.2184e+03	 5.9914e+00	 8.0332e-02	 3.4315e+02	 4.2290e+03	-8.9232e+01	 2.2402e+08	 3.0036e+06	-7.4584e+01
 1.5000e+02	 4.2184e+03	 5.9733e+00	 8.9586e-02	 3.4315e+02	 4.2317e+03	-8.9141e+01	 1.3392e+08	 2.0085e+06	-6.6676e+01
 2.2500e+02	 4.2184e+03	 5.9519e+00	 1.0217e-01	 3.4315e+02	 4.2342e+03	-8.9017e+01	 7.8281e+07	 1.3438e+06	-5.8254e+01
 3.3750e+02	 4.2184e+03	 5.9281e+00	 1.1735e-01	 3.4315e+02	 4.2369e+03	-8.8866e+01	 4.5435e+07	 8.9945e+05	-5.0514e+01
 5.0625e+02	 4.2184e+03	 5.9008e+00	 1.3599e-01	 3.4314e+02	 4.2394e+03	-8.8680e+01	 2.6140e+07	 6.0241e+05	-4.3392e+01
 7.5938e+02	 4.2184e+03	 5.8693e+00	 1.5922e-01	 3.4315e+02	 4.2423e+03	-8.8446e+01	 1.4884e+07	 4.0376e+05	-3.6864e+01
 1.1391e+03	 4.2184e+03	 5.8321e+00	 1.8699e-01	 3.4314e+02	 4.2448e+03	-8.8164e+01	 8.4489e+06	 2.7089e+05	-3.1189e+01
 1.7086e+03	 4.2184e+03	 5.7879e+00	 2.2124e-01	 3.4315e+02	 4.2476e+03	-8.7811e+01	 4.7606e+06	 1.8197e+05	-2.6161e+01
 2.5629e+03	 4.2184e+03	 5.7358e+00	 2.6241e-01	 3.4314e+02	 4.2502e+03	-8.7381e+01	 2.6758e+06	 1.2242e+05	-2.1858e+01
 3.8443e+03	 4.2184e+03	 5.6730e+00	 3.1206e-01	 3.4314e+02	 4.2529e+03	-8.6851e+01	 1.5001e+06	 8.2516e+04	-1.8179e+01
 5.7665e+03	 4.2184e+03	 5.5969e+00	 3.7089e-01	 3.4314e+02	 4.2554e+03	-8.6209e+01	 8.4142e+05	 5.5758e+04	-1.5090e+01
 8.6498e+03	 4.2184e+03	 5.5039e+00	 4.3985e-01	 3.4315e+02	 4.2583e+03	-8.5431e+01	 4.7300e+05	 3.7800e+04	-1.2513e+01
 1.2975e+04	 4.2184e+03	 5.3894e+00	 5.1893e-01	 3.4315e+02	 4.2608e+03	-8.4500e+01	 2.6728e+05	 2.5736e+04	-1.0385e+01
 1.9462e+04	 4.2184e+03	 5.2474e+00	 6.0583e-01	 3.4316e+02	 4.2636e+03	-8.3414e+01	 1.5263e+05	 1.7621e+04	-8.6615e+00
 2.9193e+04	 4.2184e+03	 5.0713e+00	 6.9470e-01	 3.4315e+02	 4.2662e+03	-8.2200e+01	 8.8735e+04	 1.2155e+04	-7.3000e+00
 4.3789e+04	 4.2184e+03	 4.8571e+00	 7.7285e-01	 3.4315e+02	 4.2689e+03	-8.0959e+01	 5.3174e+04	 8.4611e+03	-6.2846e+00
 6.5684e+04	 4.2184e+03	 4.6072e+00	 8.2187e-01	 3.4315e+02	 4.2713e+03	-7.9886e+01	 3.3335e+04	 5.9466e+03	-5.6058e+00
 9.8526e+04	 4.2184e+03	 4.3502e+00	 8.2375e-01	 3.4315e+02	 4.2739e+03	-7.9277e+01	 2.2173e+04	 4.1986e+03	-5.2810e+00
 1.4779e+05	 4.2184e+03	 4.0959e+00	 7.7248e-01	 3.4315e+02	 4.2766e+03	-7.9320e+01	 1.5763e+04	 2.9729e+03	-5.3022e+00
 2.2168e+05	 4.2184e+03	 3.8814e+00	 6.8612e-01	 3.4315e+02	 4.2792e+03	-7.9975e+01	 1.1831e+04	 2.0915e+03	-5.6569e+00
 3.3253e+05	 4.2184e+03	 3.7022e+00	 5.8961e-01	 3.4315e+02	 4.2818e+03	-8.0951e+01	 9.1787e+03	 1.4618e+03	-6.2791e+00
 4.9879e+05	 4.2184e+03	-1.9343e+00	 4.6521e+01	 3.4316e+02	 4.2845e+03	 2.3810e+00	 7.7554e+01	-1.8652e+03	 4.1579e-02
 7.4818e+05	 4.2184e+03	 3.5261e+00	 3.3246e-01	 3.4317e+02	 4.2909e+03	-8.4614e+01	 7.2348e+03	 6.8213e+02	-1.0606e+01
 9.0000e+05	 4.2184e+03	 3.4899e+00	 2.9511e-01	 3.4316e+02	 4.2987e+03	-8.5167e+01	 6.7755e+03	 5.7294e+02	-1.1826e+01
 1.0000e+02	 4.2959e+03	 5.9900e+00	 8.0916e-02	 3.4316e+02	 4.3065e+03	-8.9226e+01	 2.2240e+08	 3.0043e+06	-7.4027e+01
 1.5000e+02	 4.2959e+03	 5.9709e+00	 9.1794e-02	 3.4316e+02	 4.3090e+03	-8.9119e+01	 1.3070e+08	 2.0093e+06	-6.5047e+01
 2.2500e+02	 4.2959e+03	 5.9502e+00	 1.0294e-01	 3.4316e+02	 4.3116e+03	-8.9009e+01	 7.7700e+07	 1.3442e+06	-5.7805e+01
 3.3750e+02	 4.2959e+03	 5.9262e+00	 1.1824e-01	 3.4315e+02	 4.3141e+03	-8.8857e+01	 4.5095e+07	 8.9975e+05	-5.0120e+01
 5.0625e+02	 4.2959e+03	 5.8986e+00	 1.3727e-01	 3.4316e+02	 4.3165e+03	-8.8667e+01	 2.5895e+07	 6.0264e+05	-4.2969e+01
 7.5938e+02	 4.2959e+03	 5.8667e+00	 1.6019e-01	 3.4316e+02	 4.3191e+03	-8.8436e+01	 1.4794e+07	 4.0394e+05	-3.6624e+01
 1.1391e+03	 4.2959e+03	 5.8294e+00	 1.8856e-01	 3.4316e+02	 4.3216e+03	-8.8147e+01	 8.3785e+06	 2.7102e+05	-3.0915e+01
 1.7086e+03	 4.2959e+03	 5.7849e+00	 2.2230e-01	 3.4316e+02	 4.3244e+03	-8.7799e+01	 4.7379e+06	 1.8207e+05	-2.6023e+01
 2.5629e+03	 4.2959e+03	 5.7322e+00	 2.6379e-01	 3.4315e+02	 4.3270e+03	-8.7365e+01	 2.6618e+06	 1.2249e+05	-2.1730e+01
