Repository: maxwolters02/bachelor-thesis

File: data/Daten final/PEI5mgmL_90°C_Abs.TXT (part 4 of 9)
PEI 25 kg/mol, 2 mg/ml from Ethanol on B 10 x 15 mm + H 1x1 mm, 70 nm, 30 µm, Absorption, 23.4.2026, 10:30
Diameter[mm] 1.128e+00  Thickness[mm] 1.000e-04  Spacer Capacity[pF] 0.000e+00  Spacer Area[mm^2] 0.000e+00
Fixed value(s) :  AC Volt  [Vrms]=1.000
 Freq. [Hz]	 Time  [s]	 Eps'   	 Eps''  	M Temp [K]	M Time M[s]	  Phi [Deg]	 Zp' [Ohms]	 Zp'' [Ohms]	Tan(Phi) 
 1.2975e+04	 3.2405e+03	 5.1440e+00	 4.8351e-01	 3.6316e+02	 3.2825e+03	-8.4630e+01	 2.8686e+05	 2.6964e+04	-1.0639e+01
 1.9462e+04	 3.2405e+03	 5.0147e+00	 5.1121e-01	 3.6316e+02	 3.2854e+03	-8.4179e+01	 1.8088e+05	 1.8439e+04	-9.8095e+00
 2.9193e+04	 3.2405e+03	 4.8788e+00	 5.3851e-01	 3.6317e+02	 3.2882e+03	-8.3701e+01	 1.1447e+05	 1.2635e+04	-9.0598e+00
 4.3789e+04	 3.2405e+03	 4.7359e+00	 5.6659e-01	 3.6317e+02	 3.2907e+03	-8.3178e+01	 7.2532e+04	 8.6776e+03	-8.3586e+00
 6.5684e+04	 3.2405e+03	 4.5837e+00	 5.9526e-01	 3.6316e+02	 3.2934e+03	-8.2601e+01	 4.6026e+04	 5.9771e+03	-7.7003e+00
 9.8526e+04	 3.2405e+03	 4.4354e+00	 6.2343e-01	 3.6316e+02	 3.2959e+03	-8.1999e+01	 2.9297e+04	 4.1180e+03	-7.1145e+00
 1.4779e+05	 3.2405e+03	 4.2564e+00	 6.4323e-01	 3.6317e+02	 3.2984e+03	-8.1406e+01	 1.8930e+04	 2.8608e+03	-6.6172e+00
 2.2168e+05	 3.2405e+03	 4.0666e+00	 6.4659e-01	 3.6316e+02	 3.3011e+03	-8.0965e+01	 1.2555e+04	 1.9962e+03	-6.2892e+00
 3.3253e+05	 3.2405e+03	 3.8746e+00	 6.2568e-01	 3.6316e+02	 3.3035e+03	-8.0827e+01	 8.6494e+03	 1.3967e+03	-6.1927e+00
 4.9879e+05	 3.2405e+03	-2.7272e+00	 4.7950e+01	 3.6316e+02	 3.3062e+03	 3.2553e+00	 7.5242e+01	-1.3229e+03	 5.6876e-02
 7.4818e+05	 3.2405e+03	 3.5824e+00	 4.3170e-01	 3.6316e+02	 3.3128e+03	-8.3129e+01	 5.5716e+03	 6.7140e+02	-8.2985e+00
 9.0000e+05	 3.2405e+03	 3.5280e+00	 3.9411e-01	 3.6316e+02	 3.3204e+03	-8.3626e+01	 5.0735e+03	 5.6676e+02	-8.9518e+00
 1.0000e+02	 3.3177e+03	 6.0727e+00	 1.5426e-01	 3.6315e+02	 3.3287e+03	-8.8545e+01	 1.1666e+08	 2.9634e+06	-3.9367e+01
 1.5000e+02	 3.3177e+03	 6.0367e+00	 1.7154e-01	 3.6315e+02	 3.3313e+03	-8.8372e+01	 6.9939e+07	 1.9874e+06	-3.5192e+01
 2.2500e+02	 3.3177e+03	 5.9980e+00	 1.9395e-01	 3.6315e+02	 3.3340e+03	-8.8148e+01	 4.1239e+07	 1.3335e+06	-3.0926e+01
 3.3750e+02	 3.3177e+03	 5.9489e+00	 2.2055e-01	 3.6316e+02	 3.3368e+03	-8.7877e+01	 2.4176e+07	 8.9630e+05	-2.6973e+01
 5.0625e+02	 3.3177e+03	 5.8909e+00	 2.4902e-01	 3.6316e+02	 3.3393e+03	-8.7579e+01	 1.4275e+07	 6.0342e+05	-2.3656e+01
 7.5938e+02	 3.3177e+03	 5.8241e+00	 2.7845e-01	 3.6316e+02	 3.3421e+03	-8.7263e+01	 8.5108e+06	 4.0690e+05	-2.0916e+01
 1.1391e+03	 3.3177e+03	 5.7491e+00	 3.0787e-01	 3.6316e+02	 3.3446e+03	-8.6935e+01	 5.1316e+06	 2.7480e+05	-1.8674e+01
 1.7086e+03	 3.3177e+03	 5.6665e+00	 3.3803e-01	 3.6315e+02	 3.3474e+03	-8.6586e+01	 3.1159e+06	 1.8587e+05	-1.6763e+01
 2.5629e+03	 3.3177e+03	 5.5755e+00	 3.6822e-01	 3.6315e+02	 3.3499e+03	-8.6222e+01	 1.9069e+06	 1.2594e+05	-1.5142e+01
 3.8443e+03	 3.3177e+03	 5.4764e+00	 3.9850e-01	 3.6315e+02	 3.3524e+03	-8.5838e+01	 1.1747e+06	 8.5477e+04	-1.3743e+01
 5.7665e+03	 3.3177e+03	 5.3691e+00	 4.2839e-01	 3.6315e+02	 3.3550e+03	-8.5438e+01	 7.2847e+05	 5.8124e+04	-1.2533e+01
 8.6498e+03	 3.3177e+03	 5.2538e+00	 4.5718e-01	 3.6315e+02	 3.3576e+03	-8.5027e+01	 4.5507e+05	 3.9600e+04	-1.1492e+01
 1.2975e+04	 3.3177e+03	 5.1312e+00	 4.8486e-01	 3.6316e+02	 3.3600e+03	-8.4602e+01	 2.8606e+05	 2.7031e+04	-1.0583e+01
 1.9462e+04	 3.3177e+03	 5.0017e+00	 5.1180e-01	 3.6316e+02	 3.3628e+03	-8.4157e+01	 1.8067e+05	 1.8487e+04	-9.7726e+00
 2.9193e+04	 3.3177e+03	 4.8655e+00	 5.3850e-01	 3.6316e+02	 3.3655e+03	-8.3684e+01	 1.1447e+05	 1.2670e+04	-9.0352e+00
 4.3789e+04	 3.3177e+03	 4.7227e+00	 5.6582e-01	 3.6315e+02	 3.3681e+03	-8.3168e+01	 7.2632e+04	 8.7018e+03	-8.3468e+00
 6.5684e+04	 3.3177e+03	 4.5705e+00	 5.9363e-01	 3.6315e+02	 3.3705e+03	-8.2600e+01	 4.6152e+04	 5.9944e+03	-7.6992e+00
 9.8526e+04	 3.3177e+03	 4.4225e+00	 6.2109e-01	 3.6315e+02	 3.3731e+03	-8.2006e+01	 2.9408e+04	 4.1300e+03	-7.1205e+00
 1.4779e+05	 3.3177e+03	 4.2444e+00	 6.3997e-01	 3.6314e+02	 3.3755e+03	-8.1425e+01	 1.9027e+04	 2.8689e+03	-6.6322e+00
 2.2168e+05	 3.3177e+03	 4.0557e+00	 6.4250e-01	 3.6314e+02	 3.3783e+03	-8.0998e+01	 1.2635e+04	 2.0016e+03	-6.3123e+00
 3.3253e+05	 3.3177e+03	 3.8655e+00	 6.2110e-01	 3.6314e+02	 3.3808e+03	-8.0872e+01	 8.7133e+03	 1.4000e+03	-6.2236e+00
 4.9879e+05	 3.3177e+03	-2.6794e+00	 4.7847e+01	 3.6314e+02	 3.3835e+03	 3.2051e+00	 7.5404e+01	-1.3465e+03	 5.5998e-02
 7.4818e+05	 3.3177e+03	 3.5760e+00	 4.2863e-01	 3.6314e+02	 3.3902e+03	-8.3165e+01	 5.6114e+03	 6.7261e+02	-8.3428e+00
 9.0000e+05	 3.3177e+03	 3.5222e+00	 3.9084e-01	 3.6314e+02	 3.3978e+03	-8.3668e+01	 5.1160e+03	 5.6768e+02	-9.0120e+00
 1.0000e+02	 3.3950e+03	 6.0713e+00	 1.5603e-01	 3.6315e+02	 3.4061e+03	-8.8528e+01	 1.1534e+08	 2.9641e+06	-3.8911e+01
 1.5000e+02	 3.3950e+03	 6.0346e+00	 1.7138e-01	 3.6315e+02	 3.4085e+03	-8.8373e+01	 7.0002e+07	 1.9881e+06	-3.5211e+01
 2.2500e+02	 3.3950e+03	 5.9957e+00	 1.9672e-01	 3.6315e+02	 3.4113e+03	-8.8121e+01	 4.0658e+07	 1.3340e+06	-3.0478e+01
 3.3750e+02	 3.3950e+03	 5.9456e+00	 2.2385e-01	 3.6315e+02	 3.4140e+03	-8.7844e+01	 2.3819e+07	 8.9681e+05	-2.6560e+01
 5.0625e+02	 3.3950e+03	 5.8866e+00	 2.5282e-01	 3.6315e+02	 3.4166e+03	-8.7541e+01	 1.4060e+07	 6.0386e+05	-2.3284e+01
 7.5938e+02	 3.3950e+03	 5.8185e+00	 2.8225e-01	 3.6315e+02	 3.4192e+03	-8.7223e+01	 8.3960e+06	 4.0729e+05	-2.0614e+01
 1.1391e+03	 3.3950e+03	 5.7429e+00	 3.1222e-01	 3.6315e+02	 3.4218e+03	-8.6888e+01	 5.0601e+06	 2.7510e+05	-1.8394e+01
 1.7086e+03	 3.3950e+03	 5.6588e+00	 3.4196e-01	 3.6315e+02	 3.4243e+03	-8.6542e+01	 3.0800e+06	 1.8612e+05	-1.6548e+01
 2.5629e+03	 3.3950e+03	 5.5668e+00	 3.7199e-01	 3.6315e+02	 3.4271e+03	-8.6177e+01	 1.8876e+06	 1.2613e+05	-1.4965e+01
 3.8443e+03	 3.3950e+03	 5.4665e+00	 4.0179e-01	 3.6315e+02	 3.4295e+03	-8.5796e+01	 1.1651e+06	 8.5632e+04	-1.3605e+01
 5.7665e+03	 3.3950e+03	 5.3582e+00	 4.3117e-01	 3.6315e+02	 3.4319e+03	-8.5399e+01	 7.2378e+05	 5.8242e+04	-1.2427e+01
 8.6498e+03	 3.3950e+03	 5.2420e+00	 4.5933e-01	 3.6315e+02	 3.4346e+03	-8.4992e+01	 4.5294e+05	 3.9689e+04	-1.1412e+01
 1.2975e+04	 3.3950e+03	 5.1189e+00	 4.8632e-01	 3.6315e+02	 3.4370e+03	-8.4573e+01	 2.8520e+05	 2.7096e+04	-1.0526e+01
 1.9462e+04	 3.3950e+03	 4.9889e+00	 5.1236e-01	 3.6315e+02	 3.4398e+03	-8.4136e+01	 1.8047e+05	 1.8534e+04	-9.7372e+00
 2.9193e+04	 3.3950e+03	 4.8530e+00	 5.3828e-01	 3.6315e+02	 3.4426e+03	-8.3671e+01	 1.1452e+05	 1.2702e+04	-9.0159e+00
 4.3789e+04	 3.3950e+03	 4.7104e+00	 5.6496e-01	 3.6315e+02	 3.4453e+03	-8.3161e+01	 7.2741e+04	 8.7246e+03	-8.3374e+00
 6.5684e+04	 3.3950e+03	 4.5751e+00	 5.9323e-01	 3.6315e+02	 3.4477e+03	-8.2612e+01	 4.6184e+04	 5.9883e+03	-7.7123e+00
 9.8526e+04	 3.3950e+03	 4.4109e+00	 6.1881e-01	 3.6315e+02	 3.4506e+03	-8.2014e+01	 2.9516e+04	 4.1409e+03	-7.1280e+00
 1.4779e+05	 3.3950e+03	 4.2335e+00	 6.3679e-01	 3.6314e+02	 3.4530e+03	-8.1446e+01	 1.9122e+04	 2.8762e+03	-6.6482e+00
 2.2168e+05	 3.3950e+03	 4.0462e+00	 6.3892e-01	 3.6314e+02	 3.4559e+03	-8.1027e+01	 1.2705e+04	 2.0062e+03	-6.3329e+00
 3.3253e+05	 3.3950e+03	 3.8575e+00	 6.1706e-01	 3.6314e+02	 3.4583e+03	-8.0912e+01	 8.7703e+03	 1.4029e+03	-6.2515e+00
 4.9879e+05	 3.3950e+03	-2.6366e+00	 4.7761e+01	 3.6315e+02	 3.4611e+03	 3.1598e+00	 7.5541e+01	-1.3684e+03	 5.5204e-02
 7.4818e+05	 3.3950e+03	 3.5709e+00	 4.2492e-01	 3.6315e+02	 3.4674e+03	-8.3214e+01	 5.6605e+03	 6.7357e+02	-8.4037e+00
 9.0000e+05	 3.3950e+03	 3.5177e+00	 3.8723e-01	 3.6316e+02	 3.4752e+03	-8.3718e+01	 5.1637e+03	 5.6841e+02	-9.0844e+00
 1.0000e+02	 3.4725e+03	 6.0703e+00	 1.5761e-01	 3.6317e+02	 3.4836e+03	-8.8513e+01	 1.1418e+08	 2.9646e+06	-3.8515e+01
 1.5000e+02	 3.4725e+03	 6.0348e+00	 1.7668e-01	 3.6316e+02	 3.4860e+03	-8.8323e+01	 6.7903e+07	 1.9880e+06	-3.4156e+01
 2.2500e+02	 3.4725e+03	 5.9936e+00	 1.9926e-01	 3.6316e+02	 3.4885e+03	-8.8096e+01	 4.0138e+07	 1.3344e+06	-3.0079e+01
 3.3750e+02	 3.4725e+03	 5.9427e+00	 2.2688e-01	 3.6316e+02	 3.4911e+03	-8.7814e+01	 2.3502e+07	 8.9725e+05	-2.6193e+01
 5.0625e+02	 3.4725e+03	 5.8827e+00	 2.5640e-01	 3.6316e+02	 3.4935e+03	-8.7504e+01	 1.3864e+07	 6.0427e+05	-2.2943e+01
 7.5938e+02	 3.4725e+03	 5.8137e+00	 2.8602e-01	 3.6316e+02	 3.4963e+03	-8.7184e+01	 8.2856e+06	 4.0762e+05	-2.0327e+01
 1.1391e+03	 3.4725e+03	 5.7364e+00	 3.1601e-01	 3.6316e+02	 3.4988e+03	-8.6847e+01	 4.9994e+06	 2.7541e+05	-1.8152e+01
 1.7086e+03	 3.4725e+03	 5.6509e+00	 3.4597e-01	 3.6316e+02	 3.5016e+03	-8.6496e+01	 3.0443e+06	 1.8638e+05	-1.6333e+01
 2.5629e+03	 3.4725e+03	 5.5576e+00	 3.7576e-01	 3.6315e+02	 3.5042e+03	-8.6132e+01	 1.8686e+06	 1.2634e+05	-1.4790e+01
 3.8443e+03	 3.4725e+03	 5.4563e+00	 4.0502e-01	 3.6314e+02	 3.5069e+03	-8.5755e+01	 1.1558e+06	 8.5793e+04	-1.3472e+01
 5.7665e+03	 3.4725e+03	 5.3469e+00	 4.3383e-01	 3.6314e+02	 3.5093e+03	-8.5361e+01	 7.1934e+05	 5.8365e+04	-1.2325e+01
 8.6498e+03	 3.4725e+03	 5.2299e+00	 4.6130e-01	 3.6314e+02	 3.5120e+03	-8.4959e+01	 4.5100e+05	 3.9781e+04	-1.1337e+01
 1.2975e+04	 3.4725e+03	 5.1064e+00	 4.8742e-01	 3.6314e+02	 3.5148e+03	-8.4547e+01	 2.8456e+05	 2.7162e+04	-1.0476e+01
 1.9462e+04	 3.4725e+03	 4.9762e+00	 5.1286e-01	 3.6314e+02	 3.5176e+03	-8.4116e+01	 1.8030e+05	 1.8582e+04	-9.7029e+00
 2.9193e+04	 3.4725e+03	 4.8401e+00	 5.3822e-01	 3.6314e+02	 3.5202e+03	-8.3655e+01	 1.1453e+05	 1.2736e+04	-8.9927e+00
 4.3789e+04	 3.4725e+03	 4.6976e+00	 5.6426e-01	 3.6314e+02	 3.5229e+03	-8.3151e+01	 7.2832e+04	 8.7483e+03	-8.3253e+00
 6.5684e+04	 3.4725e+03	 4.5629e+00	 5.9184e-01	 3.6314e+02	 3.5253e+03	-8.2610e+01	 4.6292e+04	 6.0044e+03	-7.7097e+00
 9.8526e+04	 3.4725e+03	 4.3992e+00	 6.1667e-01	 3.6313e+02	 3.5279e+03	-8.2020e+01	 2.9619e+04	 4.1519e+03	-7.1338e+00
 1.4779e+05	 3.4725e+03	 4.2227e+00	 6.3376e-01	 3.6314e+02	 3.5303e+03	-8.1464e+01	 1.9213e+04	 2.8836e+03	-6.6629e+00
 2.2168e+05	 3.4725e+03	 4.0364e+00	 6.3486e-01	 3.6313e+02	 3.5329e+03	-8.1061e+01	 1.2787e+04	 2.0112e+03	-6.3579e+00
 3.3253e+05	 3.4725e+03	 3.8493e+00	 6.1284e-01	 3.6313e+02	 3.5356e+03	-8.0954e+01	 8.8308e+03	 1.4059e+03	-6.2811e+00
 4.9879e+05	 3.4725e+03	-2.5919e+00	 4.7667e+01	 3.6313e+02	 3.5384e+03	 3.1125e+00	 7.5690e+01	-1.3920e+03	 5.4376e-02
 7.4818e+05	 3.4725e+03	 3.5654e+00	 4.2021e-01	 3.6314e+02	 3.5448e+03	-8.3278e+01	 5.7239e+03	 6.7462e+02	-8.4847e+00
 9.0000e+05	 3.4725e+03	 3.5124e+00	 3.8282e-01	 3.6314e+02	 3.5527e+03	-8.3780e+01	 5.2232e+03	 5.6927e+02	-9.1751e+00
 1.0000e+02	 3.5499e+03	 6.0687e+00	 1.5958e-01	 3.6315e+02	 3.5606e+03	-8.8494e+01	 1.1277e+08	 2.9653e+06	-3.8030e+01
 1.5000e+02	 3.5499e+03	 6.0320e+00	 1.8215e-01	 3.6315e+02	 3.5632e+03	-8.8270e+01	 6.5864e+07	 1.9889e+06	-3.3115e+01
 2.2500e+02	 3.5499e+03	 5.9907e+00	 2.0218e-01	 3.6315e+02	 3.5657e+03	-8.8067e+01	 3.9559e+07	 1.3351e+06	-2.9630e+01
 3.3750e+02	 3.5499e+03	 5.9392e+00	 2.3024e-01	 3.6315e+02	 3.5684e+03	-8.7780e+01	 2.3159e+07	 8.9778e+05	-2.5796e+01
 5.0625e+02	 3.5499e+03	 5.8781e+00	 2.5966e-01	 3.6315e+02	 3.5708e+03	-8.7471e+01	 1.3690e+07	 6.0474e+05	-2.2638e+01
 7.5938e+02	 3.5499e+03	 5.8082e+00	 2.8986e-01	 3.6315e+02	 3.5734e+03	-8.7143e+01	 8.1757e+06	 4.0801e+05	-2.0038e+01
 1.1391e+03	 3.5499e+03	 5.7300e+00	 3.1983e-01	 3.6315e+02	 3.5758e+03	-8.6805e+01	 4.9397e+06	 2.7572e+05	-1.7916e+01
 1.7086e+03	 3.5499e+03	 5.6435e+00	 3.4954e-01	 3.6316e+02	 3.5784e+03	-8.6456e+01	 3.0132e+06	 1.8663e+05	-1.6145e+01
 2.5629e+03	 3.5499e+03	 5.5494e+00	 3.7908e-01	 3.6317e+02	 3.5812e+03	-8.6092e+01	 1.8523e+06	 1.2653e+05	-1.4639e+01
 3.8443e+03	 3.5499e+03	 5.4475e+00	 4.0814e-01	 3.6317e+02	 3.5836e+03	-8.5715e+01	 1.1469e+06	 8.5931e+04	-1.3347e+01
 5.7665e+03	 3.5499e+03	 5.3373e+00	 4.3618e-01	 3.6317e+02	 3.5861e+03	-8.5328e+01	 7.1546e+05	 5.8470e+04	-1.2236e+01
 8.6498e+03	 3.5499e+03	 5.2198e+00	 4.6311e-01	 3.6317e+02	 3.5887e+03	-8.4930e+01	 4.4924e+05	 3.9857e+04	-1.1271e+01
 1.2975e+04	 3.5499e+03	 5.0960e+00	 4.8875e-01	 3.6316e+02	 3.5911e+03	-8.4522e+01	 2.8379e+05	 2.7217e+04	-1.0427e+01
 1.9462e+04	 3.5499e+03	 4.9656e+00	 5.1335e-01	 3.6317e+02	 3.5939e+03	-8.4098e+01	 1.8012e+05	 1.8621e+04	-9.6731e+00
 2.9193e+04	 3.5499e+03	 4.8296e+00	 5.3803e-01	 3.6316e+02	 3.5965e+03	-8.3643e+01	 1.1457e+05	 1.2764e+04	-8.9763e+00
 4.3789e+04	 3.5499e+03	 4.6870e+00	 5.6357e-01	 3.6315e+02	 3.5991e+03	-8.3144e+01	 7.2921e+04	 8.7681e+03	-8.3166e+00
 6.5684e+04	 3.5499e+03	 4.5525e+00	 5.9056e-01	 3.6316e+02	 3.6016e+03	-8.2609e+01	 4.6392e+04	 6.0181e+03	-7.7088e+00
 9.8526e+04	 3.5499e+03	 4.3892e+00	 6.1464e-01	 3.6315e+02	 3.6041e+03	-8.2028e+01	 2.9716e+04	 4.1613e+03	-7.1411e+00
 1.4779e+05	 3.5499e+03	 4.2133e+00	 6.3098e-01	 3.6315e+02	 3.6068e+03	-8.1483e+01	 1.9298e+04	 2.8901e+03	-6.6773e+00
 2.2168e+05	 3.5499e+03	 4.0281e+00	 6.3145e-01	 3.6315e+02	 3.6093e+03	-8.1091e+01	 1.2856e+04	 2.0153e+03	-6.3791e+00
 3.3253e+05	 3.5499e+03	 3.8423e+00	 6.0909e-01	 3.6315e+02	 3.6121e+03	-8.0992e+01	 8.8851e+03	 1.4085e+03	-6.3083e+00
 4.9879e+05	 3.5499e+03	-2.5555e+00	 4.7590e+01	 3.6315e+02	 3.6147e+03	 3.0738e+00	 7.5812e+01	-1.4118e+03	 5.3699e-02
 7.4818e+05	 3.5499e+03	 3.5606e+00	 4.1666e-01	 3.6314e+02	 3.6212e+03	-8.3326e+01	 5.7727e+03	 6.7551e+02	-8.5456e+00
 9.0000e+05	 3.5499e+03	 3.5081e+00	 3.7929e-01	 3.6316e+02	 3.6292e+03	-8.3829e+01	 5.2717e+03	 5.6997e+02	-9.2491e+00
 1.0000e+02	 3.6264e+03	 6.0678e+00	 1.6103e-01	 3.6316e+02	 3.6370e+03	-8.8480e+01	 1.1175e+08	 2.9658e+06	-3.7681e+01
 1.5000e+02	 3.6264e+03	 6.0304e+00	 1.8275e-01	 3.6316e+02	 3.6398e+03	-8.8264e+01	 6.5647e+07	 1.9894e+06	-3.2997e+01
 2.2500e+02	 3.6264e+03	 5.9890e+00	 2.0453e-01	 3.6316e+02	 3.6423e+03	-8.8044e+01	 3.9105e+07	 1.3355e+06	-2.9282e+01
 3.3750e+02	 3.6264e+03	 5.9364e+00	 2.3320e-01	 3.6316e+02	 3.6447e+03	-8.7750e+01	 2.2864e+07	 8.9820e+05	-2.5456e+01
 5.0625e+02	 3.6264e+03	 5.8745e+00	 2.6309e-01	 3.6315e+02	 3.6473e+03	-8.7436e+01	 1.3511e+07	 6.0511e+05	-2.2329e+01
 7.5938e+02	 3.6264e+03	 5.8029e+00	 2.9373e-01	 3.6315e+02	 3.6499e+03	-8.7102e+01	 8.0680e+06	 4.0838e+05	-1.9756e+01
 1.1391e+03	 3.6264e+03	 5.7235e+00	 3.2361e-01	 3.6315e+02	 3.6526e+03	-8.6764e+01	 4.8820e+06	 2.7603e+05	-1.7686e+01
 1.7086e+03	 3.6264e+03	 5.6354e+00	 3.5311e-01	 3.6315e+02	 3.6551e+03	-8.6415e+01	 2.9827e+06	 1.8690e+05	-1.5959e+01
 2.5629e+03	 3.6264e+03	 5.5402e+00	 3.8256e-01	 3.6314e+02	 3.6579e+03	-8.6050e+01	 1.8354e+06	 1.2674e+05	-1.4482e+01
 3.8443e+03	 3.6264e+03	 5.4366e+00	 4.1115e-01	 3.6314e+02	 3.6603e+03	-8.5675e+01	 1.1385e+06	 8.6104e+04	-1.3223e+01
 5.7665e+03	 3.6264e+03	 5.3259e+00	 4.3868e-01	 3.6314e+02	 3.6628e+03	-8.5291e+01	 7.1139e+05	 5.8595e+04	-1.2141e+01
 8.6498e+03	 3.6264e+03	 5.2078e+00	 4.6494e-01	 3.6315e+02	 3.6654e+03	-8.4898e+01	 4.4747e+05	 3.9950e+04	-1.1201e+01
 1.2975e+04	 3.6264e+03	 5.0837e+00	 4.8971e-01	 3.6315e+02	 3.6679e+03	-8.4498e+01	 2.8323e+05	 2.7283e+04	-1.0381e+01
 1.9462e+04	 3.6264e+03	 4.9532e+00	 5.1385e-01	 3.6315e+02	 3.6706e+03	-8.4077e+01	 1.7995e+05	 1.8668e+04	-9.6396e+00
 2.9193e+04	 3.6264e+03	 4.8175e+00	 5.3781e-01	 3.6316e+02	 3.6732e+03	-8.3630e+01	 1.1462e+05	 1.2796e+04	-8.9577e+00
 4.3789e+04	 3.6264e+03	 4.6754e+00	 5.6283e-01	 3.6317e+02	 3.6761e+03	-8.3136e+01	 7.3016e+04	 8.7898e+03	-8.3069e+00
 6.5684e+04	 3.6264e+03	 4.5413e+00	 5.8919e-01	 3.6316e+02	 3.6785e+03	-8.2608e+01	 4.6500e+04	 6.0329e+03	-7.7077e+00
 9.8526e+04	 3.6264e+03	 4.3788e+00	 6.1252e-01	 3.6318e+02	 3.6814e+03	-8.2037e+01	 2.9819e+04	 4.1712e+03	-7.1488e+00
 1.4779e+05	 3.6264e+03	 4.2037e+00	 6.2812e-01	 3.6317e+02	 3.6838e+03	-8.1502e+01	 1.9386e+04	 2.8966e+03	-6.6926e+00
 2.2168e+05	 3.6264e+03	 4.0200e+00	 6.2818e-01	 3.6317e+02	 3.6866e+03	-8.1119e+01	 1.2923e+04	 2.0193e+03	-6.3994e+00
 3.3253e+05	 3.6264e+03	 3.8357e+00	 6.0555e-01	 3.6317e+02	 3.6891e+03	-8.1029e+01	 8.9371e+03	 1.4109e+03	-6.3342e+00
 4.9879e+05	 3.6264e+03	-2.5167e+00	 4.7515e+01	 3.6317e+02	 3.6917e+03	 3.0319e+00	 7.5932e+01	-1.4336e+03	 5.2966e-02
 7.4818e+05	 3.6264e+03	 3.5558e+00	 4.1338e-01	 3.6316e+02	 3.6984e+03	-8.3369e+01	 5.8185e+03	 6.7643e+02	-8.6017e+00
 9.0000e+05	 3.6264e+03	 3.5034e+00	 3.7587e-01	 3.6315e+02	 3.7061e+03	-8.3876e+01	 5.3197e+03	 5.7073e+02	-9.3208e+00
 1.0000e+02	 3.7033e+03	 6.0666e+00	 1.6278e-01	 3.6314e+02	 3.7144e+03	-8.8463e+01	 1.1055e+08	 2.9664e+06	-3.7268e+01
 1.5000e+02	 3.7033e+03	 6.0316e+00	 1.8341e-01	 3.6314e+02	 3.7170e+03	-8.8258e+01	 6.5410e+07	 1.9890e+06	-3.2885e+01
 2.2500e+02	 3.7033e+03	 5.9862e+00	 2.0748e-01	 3.6314e+02	 3.7196e+03	-8.8015e+01	 3.8548e+07	 1.3361e+06	-2.8852e+01
 3.3750e+02	 3.7033e+03	 5.9326e+00	 2.3644e-01	 3.6314e+02	 3.7221e+03	-8.7718e+01	 2.2551e+07	 8.9877e+05	-2.5091e+01
 5.0625e+02	 3.7033e+03	 5.8695e+00	 2.6687e-01	 3.6314e+02	 3.7245e+03	-8.7397e+01	 1.3320e+07	 6.0562e+05	-2.1993e+01
 7.5938e+02	 3.7033e+03	 5.7970e+00	 2.9736e-01	 3.6314e+02	 3.7271e+03	-8.7064e+01	 7.9694e+06	 4.0880e+05	-1.9495e+01
 1.1391e+03	 3.7033e+03	 5.7163e+00	 3.2718e-01	 3.6315e+02	 3.7295e+03	-8.6724e+01	 4.8288e+06	 2.7638e+05	-1.7472e+01
 1.7086e+03	 3.7033e+03	 5.6276e+00	 3.5699e-01	 3.6315e+02	 3.7321e+03	-8.6370e+01	 2.9503e+06	 1.8716e+05	-1.5764e+01
 2.5629e+03	 3.7033e+03	 5.5313e+00	 3.8579e-01	 3.6315e+02	 3.7348e+03	-8.6010e+01	 1.8200e+06	 1.2694e+05	-1.4338e+01
 3.8443e+03	 3.7033e+03	 5.4270e+00	 4.1393e-01	 3.6315e+02	 3.7374e+03	-8.5638e+01	 1.1309e+06	 8.6255e+04	-1.3111e+01
 5.7665e+03	 3.7033e+03	 5.3154e+00	 4.4102e-01	 3.6315e+02	 3.7399e+03	-8.5257e+01	 7.0762e+05	 5.8711e+04	-1.2052e+01
 8.6498e+03	 3.7033e+03	 5.1970e+00	 4.6665e-01	 3.6315e+02	 3.7428e+03	-8.4869e+01	 4.4584e+05	 4.0032e+04	-1.1137e+01
 1.2975e+04	 3.7033e+03	 5.0724e+00	 4.9077e-01	 3.6316e+02	 3.7452e+03	-8.4474e+01	 2.8262e+05	 2.7344e+04	-1.0336e+01
 1.9462e+04	 3.7033e+03	 4.9421e+00	 5.1412e-01	 3.6316e+02	 3.7480e+03	-8.4061e+01	 1.7985e+05	 1.8710e+04	-9.6127e+00
 2.9193e+04	 3.7033e+03	 4.8061e+00	 5.3763e-01	 3.6317e+02	 3.7506e+03	-8.3617e+01	 1.1466e+05	 1.2826e+04	-8.9395e+00
 4.3789e+04	 3.7033e+03	 4.6640e+00	 5.6201e-01	 3.6317e+02	 3.7531e+03	-8.3129e+01	 7.3123e+04	 8.8114e+03	-8.2987e+00
 6.5684e+04	 3.7033e+03	 4.5305e+00	 5.8784e-01	 3.6316e+02	 3.7556e+03	-8.2607e+01	 4.6606e+04	 6.0473e+03	-7.7070e+00
 9.8526e+04	 3.7033e+03	 4.3679e+00	 6.1052e-01	 3.6316e+02	 3.7581e+03	-8.2043e+01	 2.9917e+04	 4.1817e+03	-7.1543e+00
 1.4779e+05	 3.7033e+03	 4.1933e+00	 6.2514e-01	 3.6315e+02	 3.7609e+03	-8.1521e+01	 1.9478e+04	 2.9038e+03	-6.7078e+00
 2.2168e+05	 3.7033e+03	 4.0102e+00	 6.2420e-01	 3.6314e+02	 3.7634e+03	-8.1153e+01	 1.3005e+04	 2.0242e+03	-6.4246e+00
 3.3253e+05	 3.7033e+03	 3.8273e+00	 6.0139e-01	 3.6313e+02	 3.7663e+03	-8.1070e+01	 8.9989e+03	 1.4140e+03	-6.3642e+00
 4.9879e+05	 3.7033e+03	-2.4710e+00	 4.7415e+01	 3.6313e+02	 3.7690e+03	 2.9832e+00	 7.6091e+01	-1.4601e+03	 5.2114e-02
 7.4818e+05	 3.7033e+03	 3.5497e+00	 4.0919e-01	 3.6312e+02	 3.7752e+03	-8.3424e+01	 5.8782e+03	 6.7760e+02	-8.6750e+00
 9.0000e+05	 3.7033e+03	 3.4980e+00	 3.7212e-01	 3.6311e+02	 3.7836e+03	-8.3928e+01	 5.3734e+03	 5.7162e+02	-9.4002e+00
 1.0000e+02	 3.7808e+03	 6.0644e+00	 1.6443e-01	 3.6313e+02	 3.7918e+03	-8.8447e+01	 1.0944e+08	 2.9674e+06	-3.6881e+01
 1.5000e+02	 3.7808e+03	 6.0265e+00	 1.8509e-01	 3.6314e+02	 3.7944e+03	-8.8241e+01	 6.4817e+07	 1.9907e+06	-3.2559e+01
 2.2500e+02	 3.7808e+03	 5.9836e+00	 2.1022e-01	 3.6315e+02	 3.7971e+03	-8.7988e+01	 3.8046e+07	 1.3367e+06	-2.8463e+01
 3.3750e+02	 3.7808e+03	 5.9294e+00	 2.3965e-01	 3.6315e+02	 3.7997e+03	-8.7686e+01	 2.2249e+07	 8.9926e+05	-2.4742e+01
 5.0625e+02	 3.7808e+03	 5.8654e+00	 2.7032e-01	 3.6315e+02	 3.8024e+03	-8.7361e+01	 1.3150e+07	 6.0604e+05	-2.1698e+01
 7.5938e+02	 3.7808e+03	 5.7921e+00	 3.0101e-01	 3.6316e+02	 3.8049e+03	-8.7025e+01	 7.8729e+06	 4.0915e+05	-1.9242e+01
 1.1391e+03	 3.7808e+03	 5.7106e+00	 3.3086e-01	 3.6316e+02	 3.8074e+03	-8.6684e+01	 4.7750e+06	 2.7666e+05	-1.7260e+01
 1.7086e+03	 3.7808e+03	 5.6209e+00	 3.6026e-01	 3.6316e+02	 3.8101e+03	-8.6333e+01	 2.9236e+06	 1.8738e+05	-1.5603e+01
 2.5629e+03	 3.7808e+03	 5.5234e+00	 3.8912e-01	 3.6315e+02	 3.8126e+03	-8.5970e+01	 1.8045e+06	 1.2712e+05	-1.4195e+01
 3.8443e+03	 3.7808e+03	 5.4182e+00	 4.1686e-01	 3.6316e+02	 3.8153e+03	-8.5601e+01	 1.1230e+06	 8.6396e+04	-1.2998e+01
 5.7665e+03	 3.7808e+03	 5.3058e+00	 4.4327e-01	 3.6315e+02	 3.8178e+03	-8.5224e+01	 7.0402e+05	 5.8818e+04	-1.1970e+01
 8.6498e+03	 3.7808e+03	 5.1865e+00	 4.6822e-01	 3.6315e+02	 3.8206e+03	-8.4841e+01	 4.4434e+05	 4.0114e+04	-1.1077e+01
 1.2975e+04	 3.7808e+03	 5.0614e+00	 4.9166e-01	 3.6316e+02	 3.8230e+03	-8.4452e+01	 2.8210e+05	 2.7403e+04	-1.0294e+01
 1.9462e+04	 3.7808e+03	 4.9309e+00	 5.1454e-01	 3.6315e+02	 3.8259e+03	-8.4043e+01	 1.7971e+05	 1.8752e+04	-9.5831e+00
 2.9193e+04	 3.7808e+03	 4.7950e+00	 5.3745e-01	 3.6315e+02	 3.8284e+03	-8.3605e+01	 1.1470e+05	 1.2856e+04	-8.9216e+00
 4.3789e+04	 3.7808e+03	 4.6529e+00	 5.6129e-01	 3.6315e+02	 3.8311e+03	-8.3122e+01	 7.3217e+04	 8.8323e+03	-8.2898e+00
 6.5684e+04	 3.7808e+03	 4.5198e+00	 5.8665e-01	 3.6316e+02	 3.8336e+03	-8.2605e+01	 4.6702e+04	 6.0616e+03	-7.7045e+00
 9.8526e+04	 3.7808e+03	 4.3576e+00	 6.0858e-01	 3.6316e+02	 3.8362e+03	-8.2049e+01	 3.0012e+04	 4.1915e+03	-7.1602e+00
 1.4779e+05	 3.7808e+03	 4.1839e+00	 6.2241e-01	 3.6315e+02	 3.8386e+03	-8.1539e+01	 1.9564e+04	 2.9103e+03	-6.7221e+00
 2.2168e+05	 3.7808e+03	 4.0021e+00	 6.2085e-01	 3.6315e+02	 3.8412e+03	-8.1182e+01	 1.3075e+04	 2.0284e+03	-6.4462e+00
 3.3253e+05	 3.7808e+03	 3.8206e+00	 5.9775e-01	 3.6314e+02	 3.8439e+03	-8.1108e+01	 9.0537e+03	 1.4165e+03	-6.3917e+00
 4.9879e+05	 3.7808e+03	-2.4352e+00	 4.7346e+01	 3.6313e+02	 3.8466e+03	 2.9443e+00	 7.6202e+01	-1.4816e+03	 5.1433e-02
 7.4818e+05	 3.7808e+03	 3.5454e+00	 4.0693e-01	 3.6313e+02	 3.8529e+03	-8.3453e+01	 5.9108e+03	 6.7841e+02	-8.7127e+00
 9.0000e+05	 3.7808e+03	 3.4942e+00	 3.6993e-01	 3.6313e+02	 3.8608e+03	-8.3957e+01	 5.4052e+03	 5.7224e+02	-9.4457e+00
 1.0000e+02	 3.8582e+03	 6.0640e+00	 1.6563e-01	 3.6314e+02	 3.8687e+03	-8.8435e+01	 1.0865e+08	 2.9676e+06	-3.6610e+01
 1.5000e+02	 3.8582e+03	 6.0289e+00	 1.8711e-01	 3.6315e+02	 3.8712e+03	-8.8222e+01	 6.4118e+07	 1.9899e+06	-3.2221e+01
 2.2500e+02	 3.8582e+03	 5.9820e+00	 2.1246e-01	 3.6316e+02	 3.8738e+03	-8.7966e+01	 3.7645e+07	 1.3370e+06	-2.8156e+01
 3.3750e+02	 3.8582e+03	 5.9272e+00	 2.4242e-01	 3.6316e+02	 3.8762e+03	-8.7658e+01	 2.1995e+07	 8.9959e+05	-2.4450e+01
 5.0625e+02	 3.8582e+03	 5.8622e+00	 2.7355e-01	 3.6316e+02	 3.8790e+03	-8.7328e+01	 1.2995e+07	 6.0638e+05	-2.1430e+01
 7.5938e+02	 3.8582e+03	 5.7881e+00	 3.0409e-01	 3.6317e+02	 3.8816e+03	-8.6993e+01	 7.7932e+06	 4.0942e+05	-1.9034e+01
 1.1391e+03	 3.8582e+03	 5.7051e+00	 3.3445e-01	 3.6317e+02	 3.8844e+03	-8.6645e+01	 4.7237e+06	 2.7692e+05	-1.7058e+01
 1.7086e+03	 3.8582e+03	 5.6140e+00	 3.6367e-01	 3.6315e+02	 3.8869e+03	-8.6294e+01	 2.8962e+06	 1.8761e+05	-1.5437e+01
 2.5629e+03	 3.8582e+03	 5.5155e+00	 3.9221e-01	 3.6315e+02	 3.8896e+03	-8.5933e+01	 1.7903e+06	 1.2731e+05	-1.4063e+01
 3.8443e+03	 3.8582e+03	 5.4091e+00	 4.1959e-01	 3.6315e+02	 3.8920e+03	-8.5564e+01	 1.1156e+06	 8.6542e+04	-1.2891e+01
 5.7665e+03	 3.8582e+03	 5.2956e+00	 4.4538e-01	 3.6314e+02	 3.8944e+03	-8.5193e+01	 7.0069e+05	 5.8931e+04	-1.1890e+01
 8.6498e+03	 3.8582e+03	 5.1756e+00	 4.6964e-01	 3.6314e+02	 3.8971e+03	-8.4815e+01	 4.4300e+05	 4.0198e+04	-1.1020e+01
 1.2975e+04	 3.8582e+03	 5.0505e+00	 4.9251e-01	 3.6313e+02	 3.8995e+03	-8.4430e+01	 2.8162e+05	 2.7463e+04	-1.0255e+01
 1.9462e+04	 3.8582e+03	 4.9196e+00	 5.1467e-01	 3.6314e+02	 3.9023e+03	-8.4028e+01	 1.7966e+05	 1.8795e+04	-9.5587e+00
 2.9193e+04	 3.8582e+03	 4.7839e+00	 5.3717e-01	 3.6315e+02	 3.9049e+03	-8.3593e+01	 1.1476e+05	 1.2886e+04	-8.9057e+00
 4.3789e+04	 3.8582e+03	 4.6421e+00	 5.6058e-01	 3.6315e+02	 3.9076e+03	-8.3114e+01	 7.3309e+04	 8.8529e+03	-8.2808e+00
 6.5684e+04	 3.8582e+03	 4.5092e+00	 5.8528e-01	 3.6316e+02	 3.9101e+03	-8.2605e+01	 4.6811e+04	 6.0759e+03	-7.7044e+00
 9.8526e+04	 3.8582e+03	 4.3477e+00	 6.0655e-01	 3.6315e+02	 3.9130e+03	-8.2058e+01	 3.0113e+04	 4.2011e+03	-7.1679e+00
 1.4779e+05	 3.8582e+03	 4.1748e+00	 6.1967e-01	 3.6316e+02	 3.9154e+03	-8.1557e+01	 1.9650e+04	 2.9167e+03	-6.7372e+00
 2.2168e+05	 3.8582e+03	 3.9943e+00	 6.1776e-01	 3.6316e+02	 3.9184e+03	-8.1208e+01	 1.3141e+04	 2.0323e+03	-6.4659e+00
 3.3253e+05	 3.8582e+03	 3.8143e+00	 5.9436e-01	 3.6317e+02	 3.9209e+03	-8.1143e+01	 9.1053e+03	 1.4188e+03	-6.4174e+00
 4.9879e+05	 3.8582e+03	-2.4022e+00	 4.7283e+01	 3.6317e+02	 3.9239e+03	 2.9083e+00	 7.6303e+01	-1.5019e+03	 5.0804e-02
 7.4818e+05	 3.8582e+03	 3.5417e+00	 4.0417e-01	 3.6316e+02	 3.9305e+03	-8.3490e+01	 5.9510e+03	 6.7913e+02	-8.7627e+00
 9.0000e+05	 3.8582e+03	 3.4905e+00	 3.6776e-01	 3.6316e+02	 3.9386e+03	-8.3986e+01	 5.4371e+03	 5.7285e+02	-9.4913e+00
 1.0000e+02	 3.9359e+03	 6.0631e+00	 1.6699e-01	 3.6315e+02	 3.9464e+03	-8.8422e+01	 1.0777e+08	 2.9681e+06	-3.6309e+01
 1.5000e+02	 3.9359e+03	 6.0256e+00	 1.9007e-01	 3.6315e+02	 3.9491e+03	-8.8193e+01	 6.3119e+07	 1.9910e+06	-3.1701e+01
 2.2500e+02	 3.9359e+03	 5.9799e+00	 2.1499e-01	 3.6315e+02	 3.9516e+03	-8.7941e+01	 3.7203e+07	 1.3375e+06	-2.7816e+01
 3.3750e+02	 3.9359e+03	 5.9243e+00	 2.4543e-01	 3.6315e+02	 3.9540e+03	-8.7628e+01	 2.1725e+07	 9.0003e+05	-2.4138e+01
 5.0625e+02	 3.9359e+03	 5.8582e+00	 2.7686e-01	 3.6315e+02	 3.9567e+03	-8.7294e+01	 1.2839e+07	 6.0679e+05	-2.1159e+01
 7.5938e+02	 3.9359e+03	 5.7828e+00	 3.0786e-01	 3.6316e+02	 3.9593e+03	-8.6953e+01	 7.6976e+06	 4.0980e+05	-1.8784e+01
 1.1391e+03	 3.9359e+03	 5.6988e+00	 3.3789e-01	 3.6316e+02	 3.9621e+03	-8.6607e+01	 4.6757e+06	 2.7723e+05	-1.6866e+01
 1.7086e+03	 3.9359e+03	 5.6067e+00	 3.6719e-01	 3.6316e+02	 3.9646e+03	-8.6253e+01	 2.8684e+06	 1.8786e+05	-1.5269e+01
 2.5629e+03	 3.9359e+03	 5.5074e+00	 3.9523e-01	 3.6316e+02	 3.9673e+03	-8.5895e+01	 1.7766e+06	 1.2749e+05	-1.3935e+01
 3.8443e+03	 3.9359e+03	 5.4005e+00	 4.2210e-01	 3.6316e+02	 3.9698e+03	-8.5531e+01	 1.1090e+06	 8.6679e+04	-1.2794e+01
 5.7665e+03	 3.9359e+03	 5.2865e+00	 4.4741e-01	 3.6315e+02	 3.9722e+03	-8.5162e+01	 6.9751e+05	 5.9032e+04	-1.1816e+01
 8.6498e+03	 3.9359e+03	 5.1662e+00	 4.7116e-01	 3.6315e+02	 3.9748e+03	-8.4789e+01	 4.4157e+05	 4.0271e+04	-1.0965e+01
 1.2975e+04	 3.9359e+03	 5.0409e+00	 4.9356e-01	 3.6316e+02	 3.9772e+03	-8.4408e+01	 2.8102e+05	 2.7515e+04	-1.0213e+01
 1.9462e+04	 3.9359e+03	 4.9100e+00	 5.1512e-01	 3.6316e+02	 3.9798e+03	-8.4011e+01	 1.7950e+05	 1.8832e+04	-9.5318e+00
 2.9193e+04	 3.9359e+03	 4.7740e+00	 5.3695e-01	 3.6316e+02	 3.9826e+03	-8.3583e+01	 1.1480e+05	 1.2913e+04	-8.8909e+00
 4.3789e+04	 3.9359e+03	 4.6322e+00	 5.5997e-01	 3.6316e+02	 3.9850e+03	-8.3107e+01	 7.3390e+04	 8.8719e+03	-8.2722e+00
 6.5684e+04	 3.9359e+03	 4.5000e+00	 5.8410e-01	 3.6316e+02	 3.9876e+03	-8.2604e+01	 4.6906e+04	 6.0884e+03	-7.7041e+00
 9.8526e+04	 3.9359e+03	 4.3384e+00	 6.0473e-01	 3.6317e+02	 3.9901e+03	-8.2065e+01	 3.0203e+04	 4.2100e+03	-7.1741e+00
 1.4779e+05	 3.9359e+03	 4.1662e+00	 6.1711e-01	 3.6316e+02	 3.9929e+03	-8.1574e+01	 1.9732e+04	 2.9227e+03	-6.7512e+00
 2.2168e+05	 3.9359e+03	 3.9867e+00	 6.1445e-01	 3.6316e+02	 3.9954e+03	-8.1238e+01	 1.3211e+04	 2.0362e+03	-6.4882e+00
 3.3253e+05	 3.9359e+03	 3.8078e+00	 5.9089e-01	 3.6317e+02	 3.9982e+03	-8.1179e+01	 9.1588e+03	 1.4212e+03	-6.4442e+00
 4.9879e+05	 3.9359e+03	-2.3656e+00	 4.7208e+01	 3.6317e+02	 4.0009e+03	 2.8687e+00	 7.6425e+01	-1.5251e+03	 5.0110e-02
 7.4818e+05	 3.9359e+03	 3.5368e+00	 4.0243e-01	 3.6317e+02	 4.0074e+03	-8.3509e+01	 5.9769e+03	 6.8006e+02	-8.7887e+00
 9.0000e+05	 3.9359e+03	 3.4860e+00	 3.6674e-01	 3.6315e+02	 4.0153e+03	-8.3994e+01	 5.4521e+03	 5.7359e+02	-9.5051e+00
 1.0000e+02	 4.0126e+03	 6.0615e+00	 1.6877e-01	 3.6313e+02	 4.0230e+03	-8.8405e+01	 1.0663e+08	 2.9688e+06	-3.5916e+01
 1.5000e+02	 4.0126e+03	 6.0250e+00	 1.9098e-01	 3.6313e+02	 4.0255e+03	-8.8184e+01	 6.2819e+07	 1.9912e+06	-3.1548e+01
 2.2500e+02	 4.0126e+03	 5.9774e+00	 2.1776e-01	 3.6313e+02	 4.0282e+03	-8.7914e+01	 3.6729e+07	 1.3380e+06	-2.7449e+01
 3.3750e+02	 4.0126e+03	 5.9207e+00	 2.4852e-01	 3.6313e+02	 4.0306e+03	-8.7596e+01	 2.1455e+07	 9.0058e+05	-2.3824e+01
 5.0625e+02	 4.0126e+03	 5.8537e+00	 2.8045e-01	 3.6313e+02	 4.0334e+03	-8.7257e+01	 1.2675e+07	 6.0726e+05	-2.0873e+01
 7.5938e+02	 4.0126e+03	 5.7770e+00	 3.1167e-01	 3.6314e+02	 4.0359e+03	-8.6912e+01	 7.6036e+06	 4.1021e+05	-1.8536e+01
 1.1391e+03	 4.0126e+03	 5.6922e+00	 3.4145e-01	 3.6314e+02	 4.0386e+03	-8.6567e+01	 4.6270e+06	 2.7755e+05	-1.6671e+01
 1.7086e+03	 4.0126e+03	 5.5990e+00	 3.7041e-01	 3.6314e+02	 4.0412e+03	-8.6215e+01	 2.8435e+06	 1.8811e+05	-1.5116e+01
 2.5629e+03	 4.0126e+03	 5.4986e+00	 3.9817e-01	 3.6315e+02	 4.0439e+03	-8.5858e+01	 1.7635e+06	 1.2770e+05	-1.3810e+01
 3.8443e+03	 4.0126e+03	 5.3911e+00	 4.2468e-01	 3.6316e+02	 4.0464e+03	-8.5496e+01	 1.1023e+06	 8.6830e+04	-1.2695e+01
 5.7665e+03	 4.0126e+03	 5.2766e+00	 4.4937e-01	 3.6316e+02	 4.0489e+03	-8.5132e+01	 6.9447e+05	 5.9143e+04	-1.1742e+01
 8.6498e+03	 4.0126e+03	 5.1561e+00	 4.7254e-01	 3.6316e+02	 4.0516e+03	-8.4764e+01	 4.4027e+05	 4.0350e+04	-1.0911e+01
 1.2975e+04	 4.0126e+03	 5.0304e+00	 4.9409e-01	 3.6316e+02	 4.0540e+03	-8.4390e+01	 2.8072e+05	 2.7572e+04	-1.0181e+01
 1.9462e+04	 4.0126e+03	 4.8994e+00	 5.1525e-01	 3.6316e+02	 4.0569e+03	-8.3996e+01	 1.7946e+05	 1.8873e+04	-9.5088e+00
 2.9193e+04	 4.0126e+03	 4.7633e+00	 5.3652e-01	 3.6316e+02	 4.0594e+03	-8.3574e+01	 1.1490e+05	 1.2941e+04	-8.8782e+00
 4.3789e+04	 4.0126e+03	 4.6213e+00	 5.5913e-01	 3.6314e+02	 4.0622e+03	-8.3101e+01	 7.3501e+04	 8.8927e+03	-8.2653e+00
 6.5684e+04	 4.0126e+03	 4.4889e+00	 5.8277e-01	 3.6313e+02	 4.0647e+03	-8.2603e+01	 4.7013e+04	 6.1033e+03	-7.7028e+00
 9.8526e+04	 4.0126e+03	 4.3276e+00	 6.0260e-01	 3.6314e+02	 4.0674e+03	-8.2073e+01	 3.0310e+04	 4.2205e+03	-7.1816e+00
 1.4779e+05	 4.0126e+03	 4.1559e+00	 6.1421e-01	 3.6313e+02	 4.0700e+03	-8.1593e+01	 1.9825e+04	 2.9299e+03	-6.7663e+00
 2.2168e+05	 4.0126e+03	 3.9775e+00	 6.1091e-01	 3.6313e+02	 4.0729e+03	-8.1268e+01	 1.3288e+04	 2.0409e+03	-6.5107e+00
 3.3253e+05	 4.0126e+03	 3.7999e+00	 5.8697e-01	 3.6313e+02	 4.0753e+03	-8.1219e+01	 9.2199e+03	 1.4242e+03	-6.4737e+00
 4.9879e+05	 4.0126e+03	-2.3239e+00	 4.7120e+01	 3.6314e+02	 4.0781e+03	 2.8234e+00	 7.6568e+01	-1.5525e+03	 4.9318e-02
 7.4818e+05	 4.0126e+03	 3.5314e+00	 4.0047e-01	 3.6314e+02	 4.0848e+03	-8.3530e+01	 6.0061e+03	 6.8110e+02	-8.8181e+00
 9.0000e+05	 4.0126e+03	 3.4815e+00	 3.6538e-01	 3.6315e+02	 4.0924e+03	-8.4009e+01	 5.4724e+03	 5.7433e+02	-9.5283e+00
 1.0000e+02	 4.0897e+03	 6.0610e+00	 1.7028e-01	 3.6315e+02	 4.1006e+03	-8.8391e+01	 1.0568e+08	 2.9691e+06	-3.5595e+01
 1.5000e+02	 4.0897e+03	 6.0239e+00	 1.9076e-01	 3.6315e+02	 4.1030e+03	-8.8186e+01	 6.2890e+07	 1.9916e+06	-3.1578e+01
 2.2500e+02	 4.0897e+03	 5.9758e+00	 2.1994e-01	 3.6314e+02	 4.1055e+03	-8.7892e+01	 3.6365e+07	 1.3384e+06	-2.7170e+01
 3.3750e+02	 4.0897e+03	 5.9183e+00	 2.5135e-01	 3.6315e+02	 4.1080e+03	-8.7568e+01	 2.1214e+07	 9.0094e+05	-2.3546e+01
 5.0625e+02	 4.0897e+03	 5.8502e+00	 2.8356e-01	 3.6314e+02	 4.1104e+03	-8.7225e+01	 1.2536e+07	 6.0763e+05	-2.0631e+01
 7.5938e+02	 4.0897e+03	 5.7724e+00	 3.1486e-01	 3.6315e+02	 4.1131e+03	-8.6878e+01	 7.5264e+06	 4.1054e+05	-1.8333e+01
 1.1391e+03	 4.0897e+03	 5.6864e+00	 3.4526e-01	 3.6314e+02	 4.1156e+03	-8.6525e+01	 4.5758e+06	 2.7783e+05	-1.6470e+01
 1.7086e+03	 4.0897e+03	 5.5922e+00	 3.7347e-01	 3.6315e+02	 4.1182e+03	-8.6179e+01	 2.8202e+06	 1.8834e+05	-1.4974e+01
 2.5629e+03	 4.0897e+03	 5.4907e+00	 4.0117e-01	 3.6315e+02	 4.1208e+03	-8.5821e+01	 1.7503e+06	 1.2788e+05	-1.3687e+01
 3.8443e+03	 4.0897e+03	 5.3824e+00	 4.2701e-01	 3.6315e+02	 4.1232e+03	-8.5464e+01	 1.0963e+06	 8.6971e+04	-1.2605e+01
 5.7665e+03	 4.0897e+03	 5.2671e+00	 4.5124e-01	 3.6315e+02	 4.1259e+03	-8.5103e+01	 6.9160e+05	 5.9249e+04	-1.1673e+01
 8.6498e+03	 4.0897e+03	 5.1461e+00	 4.7376e-01	 3.6316e+02	 4.1284e+03	-8.4740e+01	 4.3914e+05	 4.0429e+04	-1.0862e+01
 1.2975e+04	 4.0897e+03	 5.0204e+00	 4.9496e-01	 3.6316e+02	 4.1311e+03	-8.4369e+01	 2.8022e+05	 2.7627e+04	-1.0143e+01
 1.9462e+04	 4.0897e+03	 4.8894e+00	 5.1539e-01	 3.6317e+02	 4.1337e+03	-8.3983e+01	 1.7941e+05	 1.8911e+04	-9.4869e+00
 2.9193e+04	 4.0897e+03	 4.7538e+00	 5.3648e-01	 3.6317e+02	 4.1364e+03	-8.3561e+01	 1.1490e+05	 1.2967e+04	-8.8611e+00
 4.3789e+04	 4.0897e+03	 4.6122e+00	 5.5836e-01	 3.6317e+02	 4.1389e+03	-8.3097e+01	 7.3602e+04	 8.9102e+03	-8.2603e+00
 6.5684e+04	 4.0897e+03	 4.4805e+00	 5.8161e-01	 3.6317e+02	 4.1413e+03	-8.2604e+01	 4.7106e+04	 6.1148e+03	-7.7036e+00
 9.8526e+04	 4.0897e+03	 4.3198e+00	 6.0093e-01	 3.6317e+02	 4.1441e+03	-8.2080e+01	 3.0394e+04	 4.2282e+03	-7.1885e+00
 1.4779e+05	 4.0897e+03	 4.1488e+00	 6.1187e-01	 3.6317e+02	 4.1465e+03	-8.1610e+01	 1.9901e+04	 2.9350e+03	-6.7806e+00
 2.2168e+05	 4.0897e+03	 3.9713e+00	 6.0817e-01	 3.6317e+02	 4.1491e+03	-8.1293e+01	 1.3348e+04	 2.0441e+03	-6.5299e+00
 3.3253e+05	 4.0897e+03	 3.7949e+00	 5.8408e-01	 3.6317e+02	 4.1516e+03	-8.1250e+01	 9.2655e+03	 1.4261e+03	-6.4972e+00
 4.9879e+05	 4.0897e+03	-2.2944e+00	 4.7064e+01	 3.6317e+02	 4.1542e+03	 2.7909e+00	 7.6659e+01	-1.5725e+03	 4.8750e-02
 7.4818e+05	 4.0897e+03	 3.5275e+00	 3.9896e-01	 3.6316e+02	 4.1611e+03	-8.3547e+01	 6.0289e+03	 6.8186e+02	-8.8419e+00
 9.0000e+05	 4.0897e+03	 3.4771e+00	 3.6544e-01	 3.6315e+02	 4.1686e+03	-8.4000e+01	 5.4716e+03	 5.7505e+02	-9.5149e+00
 1.0000e+02	 4.1659e+03	 6.0593e+00	 1.7179e-01	 3.6313e+02	 4.1770e+03	-8.8376e+01	 1.0475e+08	 2.9699e+06	-3.5271e+01
 1.5000e+02	 4.1659e+03	 6.0198e+00	 1.9567e-01	 3.6313e+02	 4.1794e+03	-8.8138e+01	 6.1314e+07	 1.9930e+06	-3.0766e+01
 2.2500e+02	 4.1659e+03	 5.9730e+00	 2.2272e-01	 3.6313e+02	 4.1821e+03	-8.7865e+01	 3.5911e+07	 1.3390e+06	-2.6819e+01
 3.3750e+02	 4.1659e+03	 5.9147e+00	 2.5445e-01	 3.6314e+02	 4.1846e+03	-8.7537e+01	 2.0955e+07	 9.0149e+05	-2.3245e+01
 5.0625e+02	 4.1659e+03	 5.8456e+00	 2.8679e-01	 3.6313e+02	 4.1870e+03	-8.7191e+01	 1.2395e+07	 6.0810e+05	-2.0383e+01
 7.5938e+02	 4.1659e+03	 5.7670e+00	 3.1824e-01	 3.6312e+02	 4.1896e+03	-8.6841e+01	 7.4465e+06	 4.1093e+05	-1.8121e+01
 1.1391e+03	 4.1659e+03	 5.6796e+00	 3.4856e-01	 3.6312e+02	 4.1921e+03	-8.6488e+01	 4.5326e+06	 2.7817e+05	-1.6294e+01
 1.7086e+03	 4.1659e+03	 5.5844e+00	 3.7672e-01	 3.6313e+02	 4.1949e+03	-8.6141e+01	 2.7958e+06	 1.8861e+05	-1.4824e+01
 2.5629e+03	 4.1659e+03	 5.4819e+00	 4.0408e-01	 3.6313e+02	 4.1974e+03	-8.5784e+01	 1.7377e+06	 1.2809e+05	-1.3566e+01
 3.8443e+03	 4.1659e+03	 5.3726e+00	 4.2924e-01	 3.6313e+02	 4.2001e+03	-8.5432e+01	 1.0905e+06	 8.7130e+04	-1.2516e+01
 5.7665e+03	 4.1659e+03	 5.2569e+00	 4.5310e-01	 3.6314e+02	 4.2026e+03	-8.5074e+01	 6.8875e+05	 5.9364e+04	-1.1602e+01
 8.6498e+03	 4.1659e+03	 5.1358e+00	 4.7500e-01	 3.6315e+02	 4.2051e+03	-8.4716e+01	 4.3799e+05	 4.0510e+04	-1.0812e+01
 1.2975e+04	 4.1659e+03	 5.0100e+00	 4.9546e-01	 3.6315e+02	 4.2078e+03	-8.4352e+01	 2.7994e+05	 2.7685e+04	-1.0112e+01
 1.9462e+04	 4.1659e+03	 4.8791e+00	 5.1560e-01	 3.6316e+02	 4.2103e+03	-8.3968e+01	 1.7934e+05	 1.8952e+04	-9.4628e+00
 2.9193e+04	 4.1659e+03	 4.7436e+00	 5.3616e-01	 3.6316e+02	 4.2131e+03	-8.3551e+01	 1.1497e+05	 1.2995e+04	-8.8473e+00
 4.3789e+04	 4.1659e+03	 4.6023e+00	 5.5776e-01	 3.6317e+02	 4.2155e+03	-8.3090e+01	 7.3681e+04	 8.9295e+03	-8.2514e+00
 6.5684e+04	 4.1659e+03	 4.4707e+00	 5.8052e-01	 3.6316e+02	 4.2183e+03	-8.2602e+01	 4.7195e+04	 6.1282e+03	-7.7012e+00
 9.8526e+04	 4.1659e+03	 4.3100e+00	 5.9901e-01	 3.6315e+02	 4.2209e+03	-8.2088e+01	 3.0492e+04	 4.2378e+03	-7.1952e+00
 1.4779e+05	 4.1659e+03	 4.1393e+00	 6.0927e-01	 3.6314e+02	 4.2236e+03	-8.1627e+01	 1.9986e+04	 2.9417e+03	-6.7939e+00
 2.2168e+05	 4.1659e+03	 3.9627e+00	 6.0483e-01	 3.6314e+02	 4.2262e+03	-8.1322e+01	 1.3422e+04	 2.0485e+03	-6.5517e+00
 3.3253e+05	 4.1659e+03	 3.7876e+00	 5.8036e-01	 3.6314e+02	 4.2289e+03	-8.1289e+01	 9.3250e+03	 1.4288e+03	-6.5263e+00
 4.9879e+05	 4.1659e+03	-2.2551e+00	 4.6982e+01	 3.6314e+02	 4.2315e+03	 2.7481e+00	 7.6793e+01	-1.5999e+03	 4.8000e-02
 7.4818e+05	 4.1659e+03	 3.5225e+00	 3.9882e-01	 3.6315e+02	 4.2379e+03	-8.3540e+01	 6.0309e+03	 6.8283e+02	-8.8321e+00
 9.0000e+05	 4.1659e+03	 3.4733e+00	 3.6512e-01	 3.6317e+02	 4.2459e+03	-8.3999e+01	 5.4764e+03	 5.7569e+02	-9.5127e+00
 1.0000e+02	 4.2432e+03	 6.0590e+00	 1.7305e-01	 3.6317e+02	 4.2537e+03	-8.8364e+01	 1.0399e+08	 2.9701e+06	-3.5012e+01
 1.5000e+02	 4.2432e+03	 6.0229e+00	 1.9531e-01	 3.6316e+02	 4.2561e+03	-8.8143e+01	 6.1425e+07	 1.9919e+06	-3.0837e+01
 2.2500e+02	 4.2432e+03	 5.9717e+00	 2.2498e-01	 3.6315e+02	 4.2588e+03	-8.7842e+01	 3.5550e+07	 1.3393e+06	-2.6543e+01
 3.3750e+02	 4.2432e+03	 5.9124e+00	 2.5697e-01	 3.6315e+02	 4.2612e+03	-8.7511e+01	 2.0750e+07	 9.0184e+05	-2.3008e+01
 5.0625e+02	 4.2432e+03	 5.8423e+00	 2.9005e-01	 3.6314e+02	 4.2636e+03	-8.7158e+01	 1.2255e+07	 6.0845e+05	-2.0142e+01
 7.5938e+02	 4.2432e+03	 5.7625e+00	 3.2148e-01	 3.6313e+02	 4.2663e+03	-8.6807e+01	 7.3715e+06	 4.1124e+05	-1.7925e+01
 1.1391e+03	 4.2432e+03	 5.6742e+00	 3.5147e-01	 3.6313e+02	 4.2688e+03	-8.6455e+01	 4.4950e+06	 2.7843e+05	-1.6144e+01
 1.7086e+03	 4.2432e+03	 5.5778e+00	 3.7982e-01	 3.6313e+02	 4.2714e+03	-8.6105e+01	 2.7730e+06	 1.8883e+05	-1.4686e+01
 2.5629e+03	 4.2432e+03	 5.4745e+00	 4.0672e-01	 3.6313e+02	 4.2739e+03	-8.5751e+01	 1.7264e+06	 1.2826e+05	-1.3460e+01
 3.8443e+03	 4.2432e+03	 5.3643e+00	 4.3159e-01	 3.6313e+02	 4.2764e+03	-8.5400e+01	 1.0846e+06	 8.7264e+04	-1.2429e+01
 5.7665e+03	 4.2432e+03	 5.2480e+00	 4.5471e-01	 3.6314e+02	 4.2790e+03	-8.5048e+01	 6.8632e+05	 5.9465e+04	-1.1541e+01
 8.6498e+03	 4.2432e+03	 5.1261e+00	 4.7611e-01	 3.6314e+02	 4.2816e+03	-8.4694e+01	 4.3698e+05	 4.0586e+04	-1.0767e+01
 1.2975e+04	 4.2432e+03	 4.9999e+00	 4.9611e-01	 3.6314e+02	 4.2842e+03	-8.4333e+01	 2.7957e+05	 2.7741e+04	-1.0078e+01
 1.9462e+04	 4.2432e+03	 4.8689e+00	 5.1578e-01	 3.6314e+02	 4.2868e+03	-8.3953e+01	 1.7927e+05	 1.8991e+04	-9.4399e+00
 2.9193e+04	 4.2432e+03	 4.7334e+00	 5.3583e-01	 3.6315e+02	 4.2894e+03	-8.3541e+01	 1.1504e+05	 1.3023e+04	-8.8337e+00
 4.3789e+04	 4.2432e+03	 4.5919e+00	 5.5704e-01	 3.6315e+02	 4.2919e+03	-8.3083e+01	 7.3776e+04	 8.9496e+03	-8.2435e+00
 6.5684e+04	 4.2432e+03	 4.4608e+00	 5.7926e-01	 3.6316e+02	 4.2948e+03	-8.2601e+01	 4.7297e+04	 6.1418e+03	-7.7009e+00
 9.8526e+04	 4.2432e+03	 4.3009e+00	 5.9724e-01	 3.6316e+02	 4.2973e+03	-8.2094e+01	 3.0582e+04	 4.2468e+03	-7.2012e+00
 1.4779e+05	 4.2432e+03	 4.1311e+00	 6.0671e-01	 3.6315e+02	 4.2998e+03	-8.1645e+01	 2.0070e+04	 2.9475e+03	-6.8090e+00
 2.2168e+05	 4.2432e+03	 3.9555e+00	 6.0169e-01	 3.6315e+02	 4.3026e+03	-8.1351e+01	 1.3492e+04	 2.0522e+03	-6.5741e+00
 3.3253e+05	 4.2432e+03	 3.7817e+00	 5.7728e-01	 3.6315e+02	 4.3050e+03	-8.1321e+01	 9.3746e+03	 1.4311e+03	-6.5508e+00
 4.9879e+05	 4.2432e+03	-2.2239e+00	 4.6918e+01	 3.6315e+02	 4.3078e+03	 2.7137e+00	 7.6897e+01	-1.6224e+03	 4.7398e-02
 7.4818e+05	 4.2432e+03	 3.5185e+00	 3.9652e-01	 3.6316e+02	 4.3141e+03	-8.3570e+01	 6.0659e+03	 6.8360e+02	-8.8736e+00
 9.0000e+05	 4.2432e+03	 3.4691e+00	 3.6374e-01	 3.6317e+02	 4.3220e+03	-8.4014e+01	 5.4972e+03	 5.7637e+02	-9.5375e+00
 1.0000e+02	 4.3196e+03	 6.0578e+00	 1.7489e-01	 3.6315e+02	 4.3318e+03	-8.8346e+01	 1.0290e+08	 2.9707e+06	-3.4637e+01
 1.5000e+02	 4.3196e+03	 6.0201e+00	 1.9956e-01	 3.6316e+02	 4.3346e+03	-8.8101e+01	 6.0118e+07	 1.9928e+06	-3.0167e+01
 2.2500e+02	 4.3196e+03	 5.9695e+00	 2.2724e-01	 3.6315e+02	 4.3373e+03	-8.7820e+01	 3.5197e+07	 1.3398e+06	-2.6270e+01
 3.3750e+02	 4.3196e+03	 5.9099e+00	 2.5984e-01	 3.6316e+02	 4.3401e+03	-8.7482e+01	 2.0520e+07	 9.0222e+05	-2.2744e+01
 5.0625e+02	 4.3196e+03	 5.8390e+00	 2.9282e-01	 3.6316e+02	 4.3427e+03	-8.7129e+01	 1.2140e+07	 6.0878e+05	-1.9941e+01
 7.5938e+02	 4.3196e+03	 5.7583e+00	 3.2459e-01	 3.6316e+02	 4.3455e+03	-8.6774e+01	 7.3009e+06	 4.1154e+05	-1.7740e+01
 1.1391e+03	 4.3196e+03	 5.6688e+00	 3.5463e-01	 3.6316e+02	 4.3482e+03	-8.6420e+01	 4.4550e+06	 2.7869e+05	-1.5985e+01
 1.7086e+03	 4.3196e+03	 5.5718e+00	 3.8288e-01	 3.6315e+02	 4.3511e+03	-8.6069e+01	 2.7509e+06	 1.8903e+05	-1.4552e+01
 2.5629e+03	 4.3196e+03	 5.4674e+00	 4.0953e-01	 3.6316e+02	 4.3540e+03	-8.5716e+01	 1.7146e+06	 1.2843e+05	-1.3351e+01
