Repository: maxwolters02/bachelor-thesis

File: data/Daten final/PEI2mgmL_50°C_Abs.TXT (part 5 of 8)
PEI 25 kg/mol, 2 mg/ml from Ethanol on B 10 x 15 mm + H 1x1 mm, 70 nm, 30 µm, 50°C Absorption, 12.5.2026, 11:52
Diameter[mm] 1.128e+00  Thickness[mm] 2.000e-04  Spacer Capacity[pF] 0.000e+00  Spacer Area[mm^2] 0.000e+00
Fixed value(s) : 
 Freq. [Hz]	 Time  [s]	 Eps'   	 Eps''  	M Temp [K]	M Time M[s]
 2.5629e+03	 7.1891e+03	 1.5730e+00	 3.2901e-02	 3.2314e+02	 7.2289e+03
 3.8443e+03	 7.1891e+03	 1.5643e+00	 3.4106e-02	 3.2315e+02	 7.2314e+03
 5.7665e+03	 7.1891e+03	 1.5554e+00	 3.5461e-02	 3.2315e+02	 7.2340e+03
 8.6498e+03	 7.1891e+03	 1.5461e+00	 3.6932e-02	 3.2314e+02	 7.2365e+03
 1.2975e+04	 7.1891e+03	 1.5426e+00	 3.6478e-02	 3.2315e+02	 7.2391e+03
 1.9462e+04	 7.1891e+03	 1.5320e+00	 3.6989e-02	 3.2315e+02	 7.2416e+03
 2.9193e+04	 7.1891e+03	 1.5209e+00	 3.6096e-02	 3.2315e+02	 7.2444e+03
 4.3789e+04	 7.1891e+03	 1.5105e+00	 3.3646e-02	 3.2315e+02	 7.2468e+03
 6.5684e+04	 7.1891e+03	 1.5016e+00	 3.0129e-02	 3.2315e+02	 7.2492e+03
 9.8526e+04	 7.1891e+03	 1.4943e+00	 2.6538e-02	 3.2315e+02	 7.2519e+03
 1.4779e+05	 7.1891e+03	 1.4882e+00	 2.3407e-02	 3.2315e+02	 7.2543e+03
 2.2168e+05	 7.1891e+03	 1.4834e+00	 2.0801e-02	 3.2315e+02	 7.2571e+03
 3.3253e+05	 7.1891e+03	 1.4791e+00	 1.8809e-02	 3.2316e+02	 7.2596e+03
 4.9879e+05	 7.1891e+03	 1.4741e+00	 1.8026e-02	 3.2316e+02	 7.2620e+03
 7.4818e+05	 7.1891e+03	 1.4701e+00	 1.7344e-02	 3.2316e+02	 7.2646e+03
 9.0000e+05	 7.1891e+03	 1.4690e+00	 1.6876e-02	 3.2316e+02	 7.2672e+03
 1.0000e+02	 7.2645e+03	 1.6255e+00	 1.5732e-02	 3.2316e+02	 7.2766e+03
 1.5000e+02	 7.2645e+03	 1.6220e+00	 1.7120e-02	 3.2316e+02	 7.2794e+03
 2.2500e+02	 7.2645e+03	 1.6162e+00	 2.0454e-02	 3.2316e+02	 7.2847e+03
 3.3750e+02	 7.2645e+03	 1.6106e+00	 2.2953e-02	 3.2316e+02	 7.2871e+03
 5.0625e+02	 7.2645e+03	 1.6044e+00	 2.5489e-02	 3.2316e+02	 7.2896e+03
 7.5938e+02	 7.2645e+03	 1.5972e+00	 2.7825e-02	 3.2315e+02	 7.2922e+03
 1.1391e+03	 7.2645e+03	 1.5894e+00	 2.9920e-02	 3.2316e+02	 7.2972e+03
 1.7086e+03	 7.2645e+03	 1.5813e+00	 3.1558e-02	 3.2315e+02	 7.2998e+03
 2.5629e+03	 7.2645e+03	 1.5726e+00	 3.2917e-02	 3.2315e+02	 7.3049e+03
 3.8443e+03	 7.2645e+03	 1.5638e+00	 3.4120e-02	 3.2315e+02	 7.3073e+03
 5.7665e+03	 7.2645e+03	 1.5550e+00	 3.5445e-02	 3.2315e+02	 7.3098e+03
 8.6498e+03	 7.2645e+03	 1.5458e+00	 3.6921e-02	 3.2315e+02	 7.3124e+03
 1.2975e+04	 7.2645e+03	 1.5422e+00	 3.6422e-02	 3.2315e+02	 7.3149e+03
 1.9462e+04	 7.2645e+03	 1.5316e+00	 3.6939e-02	 3.2315e+02	 7.3177e+03
 2.9193e+04	 7.2645e+03	 1.5205e+00	 3.6047e-02	 3.2315e+02	 7.3201e+03
 4.3789e+04	 7.2645e+03	 1.5102e+00	 3.3573e-02	 3.2315e+02	 7.3226e+03
 6.5684e+04	 7.2645e+03	 1.5013e+00	 3.0021e-02	 3.2315e+02	 7.3253e+03
 9.8526e+04	 7.2645e+03	 1.4939e+00	 2.6501e-02	 3.2314e+02	 7.3278e+03
 1.4779e+05	 7.2645e+03	 1.4879e+00	 2.3352e-02	 3.2315e+02	 7.3304e+03
 2.2168e+05	 7.2645e+03	 1.4831e+00	 2.0727e-02	 3.2314e+02	 7.3330e+03
 3.3253e+05	 7.2645e+03	 1.4788e+00	 1.8741e-02	 3.2315e+02	 7.3357e+03
 4.9879e+05	 7.2645e+03	 1.4739e+00	 1.7980e-02	 3.2315e+02	 7.3382e+03
 7.4818e+05	 7.2645e+03	 1.4698e+00	 1.7342e-02	 3.2315e+02	 7.3407e+03
 9.0000e+05	 7.2645e+03	 1.4687e+00	 1.6913e-02	 3.2315e+02	 7.3434e+03
 1.0000e+02	 7.3407e+03	 1.6247e+00	 1.5535e-02	 3.2314e+02	 7.3525e+03
 1.5000e+02	 7.3407e+03	 1.6205e+00	 1.6347e-02	 3.2315e+02	 7.3551e+03
 2.2500e+02	 7.3407e+03	 1.6160e+00	 2.0581e-02	 3.2315e+02	 7.3603e+03
 3.3750e+02	 7.3407e+03	 1.6106e+00	 2.3007e-02	 3.2315e+02	 7.3628e+03
 5.0625e+02	 7.3407e+03	 1.6043e+00	 2.5470e-02	 3.2315e+02	 7.3657e+03
 7.5938e+02	 7.3407e+03	 1.5971e+00	 2.7906e-02	 3.2315e+02	 7.3681e+03
 1.1391e+03	 7.3407e+03	 1.5892e+00	 2.9918e-02	 3.2315e+02	 7.3733e+03
 1.7086e+03	 7.3407e+03	 1.5812e+00	 3.1569e-02	 3.2314e+02	 7.3758e+03
 2.5629e+03	 7.3407e+03	 1.5724e+00	 3.2879e-02	 3.2314e+02	 7.3808e+03
 3.8443e+03	 7.3407e+03	 1.5637e+00	 3.4083e-02	 3.2315e+02	 7.3833e+03
 5.7665e+03	 7.3407e+03	 1.5548e+00	 3.5409e-02	 3.2315e+02	 7.3858e+03
 8.6498e+03	 7.3407e+03	 1.5521e+00	 3.5123e-02	 3.2315e+02	 7.3882e+03
 1.2975e+04	 7.3407e+03	 1.5420e+00	 3.6378e-02	 3.2315e+02	 7.3910e+03
 1.9462e+04	 7.3407e+03	 1.5315e+00	 3.6879e-02	 3.2315e+02	 7.3936e+03
 2.9193e+04	 7.3407e+03	 1.5204e+00	 3.5988e-02	 3.2315e+02	 7.3962e+03
 4.3789e+04	 7.3407e+03	 1.5101e+00	 3.3515e-02	 3.2315e+02	 7.3988e+03
 6.5684e+04	 7.3407e+03	 1.5013e+00	 2.9988e-02	 3.2315e+02	 7.4012e+03
 9.8526e+04	 7.3407e+03	 1.4939e+00	 2.6458e-02	 3.2314e+02	 7.4039e+03
 1.4779e+05	 7.3407e+03	 1.4879e+00	 2.3282e-02	 3.2314e+02	 7.4063e+03
 2.2168e+05	 7.3407e+03	 1.4830e+00	 2.0704e-02	 3.2314e+02	 7.4089e+03
 3.3253e+05	 7.3407e+03	 1.4788e+00	 1.8734e-02	 3.2315e+02	 7.4115e+03
 4.9879e+05	 7.3407e+03	 1.4739e+00	 1.7992e-02	 3.2315e+02	 7.4140e+03
 7.4818e+05	 7.3407e+03	 1.4698e+00	 1.7218e-02	 3.2315e+02	 7.4166e+03
 9.0000e+05	 7.3407e+03	 1.4687e+00	 1.6877e-02	 3.2314e+02	 7.4192e+03
 1.0000e+02	 7.4165e+03	 1.6242e+00	 1.6120e-02	 3.2315e+02	 7.4286e+03
 1.5000e+02	 7.4165e+03	 1.6192e+00	 1.7983e-02	 3.2314e+02	 7.4311e+03
 2.2500e+02	 7.4165e+03	 1.6160e+00	 2.0543e-02	 3.2315e+02	 7.4361e+03
 3.3750e+02	 7.4165e+03	 1.6104e+00	 2.3050e-02	 3.2315e+02	 7.4386e+03
 5.0625e+02	 7.4165e+03	 1.6041e+00	 2.5563e-02	 3.2315e+02	 7.4411e+03
 7.5938e+02	 7.4165e+03	 1.5969e+00	 2.7902e-02	 3.2315e+02	 7.4436e+03
 1.1391e+03	 7.4165e+03	 1.5891e+00	 2.9942e-02	 3.2316e+02	 7.4486e+03
 1.7086e+03	 7.4165e+03	 1.5810e+00	 3.1568e-02	 3.2315e+02	 7.4510e+03
 2.5629e+03	 7.4165e+03	 1.5722e+00	 3.2865e-02	 3.2314e+02	 7.4561e+03
 3.8443e+03	 7.4165e+03	 1.5636e+00	 3.4078e-02	 3.2315e+02	 7.4587e+03
 5.7665e+03	 7.4165e+03	 1.5547e+00	 3.5419e-02	 3.2315e+02	 7.4614e+03
 8.6498e+03	 7.4165e+03	 1.5519e+00	 3.5111e-02	 3.2315e+02	 7.4639e+03
 1.2975e+04	 7.4165e+03	 1.5418e+00	 3.6346e-02	 3.2315e+02	 7.4664e+03
 1.9462e+04	 7.4165e+03	 1.5313e+00	 3.6838e-02	 3.2316e+02	 7.4690e+03
 2.9193e+04	 7.4165e+03	 1.5203e+00	 3.5939e-02	 3.2315e+02	 7.4715e+03
 4.3789e+04	 7.4165e+03	 1.5100e+00	 3.3486e-02	 3.2315e+02	 7.4741e+03
 6.5684e+04	 7.4165e+03	 1.5011e+00	 2.9907e-02	 3.2315e+02	 7.4765e+03
 9.8526e+04	 7.4165e+03	 1.4938e+00	 2.6414e-02	 3.2315e+02	 7.4790e+03
 1.4779e+05	 7.4165e+03	 1.4878e+00	 2.3263e-02	 3.2315e+02	 7.4816e+03
 2.2168e+05	 7.4165e+03	 1.4829e+00	 2.0707e-02	 3.2314e+02	 7.4841e+03
 3.3253e+05	 7.4165e+03	 1.4787e+00	 1.8725e-02	 3.2315e+02	 7.4867e+03
 4.9879e+05	 7.4165e+03	 1.4738e+00	 1.7987e-02	 3.2315e+02	 7.4892e+03
 7.4818e+05	 7.4165e+03	 1.4697e+00	 1.7322e-02	 3.2315e+02	 7.4922e+03
 9.0000e+05	 7.4165e+03	 1.4686e+00	 1.6829e-02	 3.2315e+02	 7.4948e+03
 1.0000e+02	 7.4921e+03	 1.6251e+00	 1.5796e-02	 3.2315e+02	 7.5044e+03
 1.5000e+02	 7.4921e+03	 1.6208e+00	 1.7340e-02	 3.2315e+02	 7.5070e+03
 2.2500e+02	 7.4921e+03	 1.6156e+00	 2.0540e-02	 3.2315e+02	 7.5122e+03
 3.3750e+02	 7.4921e+03	 1.6101e+00	 2.3034e-02	 3.2315e+02	 7.5147e+03
 5.0625e+02	 7.4921e+03	 1.6038e+00	 2.5632e-02	 3.2315e+02	 7.5173e+03
 7.5938e+02	 7.4921e+03	 1.5966e+00	 2.7916e-02	 3.2315e+02	 7.5198e+03
 1.1391e+03	 7.4921e+03	 1.5888e+00	 2.9982e-02	 3.2315e+02	 7.5251e+03
 1.7086e+03	 7.4921e+03	 1.5807e+00	 3.1603e-02	 3.2315e+02	 7.5276e+03
 2.5629e+03	 7.4921e+03	 1.5720e+00	 3.2891e-02	 3.2315e+02	 7.5328e+03
 3.8443e+03	 7.4921e+03	 1.5632e+00	 3.4049e-02	 3.2315e+02	 7.5352e+03
 5.7665e+03	 7.4921e+03	 1.5544e+00	 3.5354e-02	 3.2315e+02	 7.5379e+03
 8.6498e+03	 7.4921e+03	 1.5515e+00	 3.5047e-02	 3.2315e+02	 7.5403e+03
 1.2975e+04	 7.4921e+03	 1.5416e+00	 3.6320e-02	 3.2315e+02	 7.5428e+03
 1.9462e+04	 7.4921e+03	 1.5310e+00	 3.6789e-02	 3.2314e+02	 7.5454e+03
 2.9193e+04	 7.4921e+03	 1.5200e+00	 3.5866e-02	 3.2314e+02	 7.5479e+03
 4.3789e+04	 7.4921e+03	 1.5097e+00	 3.3420e-02	 3.2314e+02	 7.5506e+03
 6.5684e+04	 7.4921e+03	 1.5010e+00	 2.9893e-02	 3.2315e+02	 7.5531e+03
 9.8526e+04	 7.4921e+03	 1.4936e+00	 2.6331e-02	 3.2315e+02	 7.5559e+03
 1.4779e+05	 7.4921e+03	 1.4876e+00	 2.3212e-02	 3.2315e+02	 7.5584e+03
 2.2168e+05	 7.4921e+03	 1.4828e+00	 2.0607e-02	 3.2315e+02	 7.5612e+03
 3.3253e+05	 7.4921e+03	 1.4786e+00	 1.8682e-02	 3.2315e+02	 7.5638e+03
 4.9879e+05	 7.4921e+03	 1.4737e+00	 1.7905e-02	 3.2315e+02	 7.5664e+03
 7.4818e+05	 7.4921e+03	 1.4696e+00	 1.7311e-02	 3.2315e+02	 7.5690e+03
 9.0000e+05	 7.4921e+03	 1.4685e+00	 1.6815e-02	 3.2315e+02	 7.5718e+03
 1.0000e+02	 7.5691e+03	 1.6244e+00	 1.6812e-02	 3.2315e+02	 7.5809e+03
 1.5000e+02	 7.5691e+03	 1.6212e+00	 1.8847e-02	 3.2315e+02	 7.5834e+03
 2.2500e+02	 7.5691e+03	 1.6154e+00	 2.0675e-02	 3.2315e+02	 7.5883e+03
 3.3750e+02	 7.5691e+03	 1.6099e+00	 2.3065e-02	 3.2315e+02	 7.5909e+03
 5.0625e+02	 7.5691e+03	 1.6036e+00	 2.5597e-02	 3.2316e+02	 7.5934e+03
 7.5938e+02	 7.5691e+03	 1.5963e+00	 2.7975e-02	 3.2315e+02	 7.5962e+03
 1.1391e+03	 7.5691e+03	 1.5885e+00	 2.9953e-02	 3.2315e+02	 7.6011e+03
 1.7086e+03	 7.5691e+03	 1.5804e+00	 3.1602e-02	 3.2315e+02	 7.6038e+03
 2.5629e+03	 7.5691e+03	 1.5716e+00	 3.2854e-02	 3.2315e+02	 7.6089e+03
 3.8443e+03	 7.5691e+03	 1.5629e+00	 3.4059e-02	 3.2315e+02	 7.6114e+03
 5.7665e+03	 7.5691e+03	 1.5541e+00	 3.5352e-02	 3.2315e+02	 7.6138e+03
 8.6498e+03	 7.5691e+03	 1.5512e+00	 3.4980e-02	 3.2315e+02	 7.6166e+03
 1.2975e+04	 7.5691e+03	 1.5412e+00	 3.6298e-02	 3.2314e+02	 7.6190e+03
 1.9462e+04	 7.5691e+03	 1.5307e+00	 3.6722e-02	 3.2315e+02	 7.6217e+03
 2.9193e+04	 7.5691e+03	 1.5197e+00	 3.5785e-02	 3.2315e+02	 7.6241e+03
 4.3789e+04	 7.5691e+03	 1.5094e+00	 3.3339e-02	 3.2315e+02	 7.6266e+03
 6.5684e+04	 7.5691e+03	 1.5006e+00	 2.9823e-02	 3.2314e+02	 7.6293e+03
 9.8526e+04	 7.5691e+03	 1.4933e+00	 2.6321e-02	 3.2315e+02	 7.6318e+03
 1.4779e+05	 7.5691e+03	 1.4873e+00	 2.3203e-02	 3.2315e+02	 7.6344e+03
 2.2168e+05	 7.5691e+03	 1.4825e+00	 2.0622e-02	 3.2315e+02	 7.6370e+03
 3.3253e+05	 7.5691e+03	 1.4784e+00	 1.8634e-02	 3.2315e+02	 7.6397e+03
 4.9879e+05	 7.5691e+03	 1.4735e+00	 1.7868e-02	 3.2315e+02	 7.6422e+03
 7.4818e+05	 7.5691e+03	 1.4695e+00	 1.7211e-02	 3.2315e+02	 7.6448e+03
 9.0000e+05	 7.5691e+03	 1.4684e+00	 1.6749e-02	 3.2315e+02	 7.6474e+03
 1.0000e+02	 7.6447e+03	 1.6241e+00	 1.6763e-02	 3.2316e+02	 7.6568e+03
 1.5000e+02	 7.6447e+03	 1.6213e+00	 1.7790e-02	 3.2315e+02	 7.6593e+03
 2.2500e+02	 7.6447e+03	 1.6151e+00	 2.0580e-02	 3.2315e+02	 7.6646e+03
 3.3750e+02	 7.6447e+03	 1.6096e+00	 2.3096e-02	 3.2315e+02	 7.6670e+03
 5.0625e+02	 7.6447e+03	 1.6032e+00	 2.5635e-02	 3.2315e+02	 7.6696e+03
 7.5938e+02	 7.6447e+03	 1.5959e+00	 2.7950e-02	 3.2315e+02	 7.6720e+03
 1.1391e+03	 7.6447e+03	 1.5882e+00	 3.0035e-02	 3.2315e+02	 7.6772e+03
 1.7086e+03	 7.6447e+03	 1.5802e+00	 3.1558e-02	 3.2315e+02	 7.6799e+03
 2.5629e+03	 7.6447e+03	 1.5714e+00	 3.2864e-02	 3.2315e+02	 7.6854e+03
 3.8443e+03	 7.6447e+03	 1.5626e+00	 3.4032e-02	 3.2315e+02	 7.6879e+03
 5.7665e+03	 7.6447e+03	 1.5538e+00	 3.5327e-02	 3.2315e+02	 7.6903e+03
 8.6498e+03	 7.6447e+03	 1.5510e+00	 3.4988e-02	 3.2315e+02	 7.6931e+03
 1.2975e+04	 7.6447e+03	 1.5409e+00	 3.6208e-02	 3.2315e+02	 7.6955e+03
 1.9462e+04	 7.6447e+03	 1.5305e+00	 3.6670e-02	 3.2315e+02	 7.6982e+03
 2.9193e+04	 7.6447e+03	 1.5194e+00	 3.5757e-02	 3.2315e+02	 7.7007e+03
 4.3789e+04	 7.6447e+03	 1.5092e+00	 3.3277e-02	 3.2315e+02	 7.7032e+03
 6.5684e+04	 7.6447e+03	 1.5005e+00	 2.9747e-02	 3.2315e+02	 7.7059e+03
 9.8526e+04	 7.6447e+03	 1.4932e+00	 2.6264e-02	 3.2315e+02	 7.7083e+03
 1.4779e+05	 7.6447e+03	 1.4872e+00	 2.3150e-02	 3.2315e+02	 7.7108e+03
 2.2168e+05	 7.6447e+03	 1.4824e+00	 2.0561e-02	 3.2315e+02	 7.7134e+03
 3.3253e+05	 7.6447e+03	 1.4781e+00	 1.8609e-02	 3.2315e+02	 7.7158e+03
 4.9879e+05	 7.6447e+03	 1.4732e+00	 1.7882e-02	 3.2315e+02	 7.7184e+03
 7.4818e+05	 7.6447e+03	 1.4692e+00	 1.7180e-02	 3.2315e+02	 7.7209e+03
 9.0000e+05	 7.6447e+03	 1.4681e+00	 1.6736e-02	 3.2315e+02	 7.7237e+03
 1.0000e+02	 7.7210e+03	 1.6236e+00	 1.6740e-02	 3.2315e+02	 7.7328e+03
 1.5000e+02	 7.7210e+03	 1.6203e+00	 1.8184e-02	 3.2315e+02	 7.7354e+03
 2.2500e+02	 7.7210e+03	 1.6149e+00	 2.0645e-02	 3.2314e+02	 7.7405e+03
 3.3750e+02	 7.7210e+03	 1.6093e+00	 2.3090e-02	 3.2314e+02	 7.7431e+03
 5.0625e+02	 7.7210e+03	 1.6030e+00	 2.5673e-02	 3.2315e+02	 7.7455e+03
 7.5938e+02	 7.7210e+03	 1.5957e+00	 2.7950e-02	 3.2315e+02	 7.7482e+03
 1.1391e+03	 7.7210e+03	 1.5878e+00	 2.9955e-02	 3.2315e+02	 7.7532e+03
 1.7086e+03	 7.7210e+03	 1.5798e+00	 3.1610e-02	 3.2316e+02	 7.7559e+03
 2.5629e+03	 7.7210e+03	 1.5710e+00	 3.2820e-02	 3.2315e+02	 7.7609e+03
 3.8443e+03	 7.7210e+03	 1.5624e+00	 3.3999e-02	 3.2315e+02	 7.7636e+03
 5.7665e+03	 7.7210e+03	 1.5536e+00	 3.5301e-02	 3.2315e+02	 7.7664e+03
 8.6498e+03	 7.7210e+03	 1.5507e+00	 3.4927e-02	 3.2316e+02	 7.7688e+03
 1.2975e+04	 7.7210e+03	 1.5406e+00	 3.6221e-02	 3.2315e+02	 7.7712e+03
 1.9462e+04	 7.7210e+03	 1.5302e+00	 3.6632e-02	 3.2315e+02	 7.7740e+03
 2.9193e+04	 7.7210e+03	 1.5191e+00	 3.5674e-02	 3.2315e+02	 7.7765e+03
 4.3789e+04	 7.7210e+03	 1.5090e+00	 3.3192e-02	 3.2316e+02	 7.7791e+03
 6.5684e+04	 7.7210e+03	 1.5002e+00	 2.9701e-02	 3.2315e+02	 7.7816e+03
 9.8526e+04	 7.7210e+03	 1.4930e+00	 2.6212e-02	 3.2315e+02	 7.7840e+03
 1.4779e+05	 7.7210e+03	 1.4870e+00	 2.3078e-02	 3.2315e+02	 7.7868e+03
 2.2168e+05	 7.7210e+03	 1.4822e+00	 2.0516e-02	 3.2315e+02	 7.7895e+03
 3.3253e+05	 7.7210e+03	 1.4780e+00	 1.8585e-02	 3.2315e+02	 7.7919e+03
 4.9879e+05	 7.7210e+03	 1.4731e+00	 1.7848e-02	 3.2315e+02	 7.7945e+03
 7.4818e+05	 7.7210e+03	 1.4691e+00	 1.7169e-02	 3.2315e+02	 7.7973e+03
 9.0000e+05	 7.7210e+03	 1.4680e+00	 1.6749e-02	 3.2315e+02	 7.7999e+03
 1.0000e+02	 7.7972e+03	 1.6230e+00	 1.6549e-02	 3.2315e+02	 7.8094e+03
 1.5000e+02	 7.7972e+03	 1.6200e+00	 1.8035e-02	 3.2316e+02	 7.8119e+03
 2.2500e+02	 7.7972e+03	 1.6146e+00	 2.0749e-02	 3.2315e+02	 7.8174e+03
 3.3750e+02	 7.7972e+03	 1.6091e+00	 2.3206e-02	 3.2315e+02	 7.8199e+03
 5.0625e+02	 7.7972e+03	 1.6026e+00	 2.5667e-02	 3.2316e+02	 7.8227e+03
 7.5938e+02	 7.7972e+03	 1.5955e+00	 2.8002e-02	 3.2316e+02	 7.8251e+03
 1.1391e+03	 7.7972e+03	 1.5876e+00	 2.9984e-02	 3.2315e+02	 7.8302e+03
 1.7086e+03	 7.7972e+03	 1.5796e+00	 3.1547e-02	 3.2315e+02	 7.8326e+03
 2.5629e+03	 7.7972e+03	 1.5708e+00	 3.2837e-02	 3.2315e+02	 7.8378e+03
 3.8443e+03	 7.7972e+03	 1.5621e+00	 3.3974e-02	 3.2315e+02	 7.8403e+03
 5.7665e+03	 7.7972e+03	 1.5533e+00	 3.5274e-02	 3.2315e+02	 7.8431e+03
 8.6498e+03	 7.7972e+03	 1.5504e+00	 3.4924e-02	 3.2314e+02	 7.8456e+03
 1.2975e+04	 7.7972e+03	 1.5403e+00	 3.6155e-02	 3.2315e+02	 7.8483e+03
 1.9462e+04	 7.7972e+03	 1.5299e+00	 3.6592e-02	 3.2315e+02	 7.8509e+03
 2.9193e+04	 7.7972e+03	 1.5189e+00	 3.5636e-02	 3.2314e+02	 7.8536e+03
 4.3789e+04	 7.7972e+03	 1.5088e+00	 3.3148e-02	 3.2315e+02	 7.8561e+03
 6.5684e+04	 7.7972e+03	 1.5000e+00	 2.9636e-02	 3.2314e+02	 7.8589e+03
 9.8526e+04	 7.7972e+03	 1.4928e+00	 2.6184e-02	 3.2315e+02	 7.8613e+03
 1.4779e+05	 7.7972e+03	 1.4868e+00	 2.3057e-02	 3.2314e+02	 7.8638e+03
 2.2168e+05	 7.7972e+03	 1.4821e+00	 2.0465e-02	 3.2315e+02	 7.8664e+03
 3.3253e+05	 7.7972e+03	 1.4779e+00	 1.8551e-02	 3.2315e+02	 7.8689e+03
 4.9879e+05	 7.7972e+03	 1.4730e+00	 1.7765e-02	 3.2315e+02	 7.8714e+03
 7.4818e+05	 7.7972e+03	 1.4691e+00	 1.7109e-02	 3.2314e+02	 7.8741e+03
 9.0000e+05	 7.7972e+03	 1.4679e+00	 1.6707e-02	 3.2315e+02	 7.8769e+03
 1.0000e+02	 7.8743e+03	 1.6228e+00	 1.6214e-02	 3.2315e+02	 7.8861e+03
 1.5000e+02	 7.8743e+03	 1.6191e+00	 1.8526e-02	 3.2315e+02	 7.8888e+03
 2.2500e+02	 7.8743e+03	 1.6145e+00	 2.0816e-02	 3.2315e+02	 7.8941e+03
 3.3750e+02	 7.8743e+03	 1.6089e+00	 2.3195e-02	 3.2315e+02	 7.8966e+03
 5.0625e+02	 7.8743e+03	 1.6025e+00	 2.5764e-02	 3.2315e+02	 7.8994e+03
 7.5938e+02	 7.8743e+03	 1.5953e+00	 2.8082e-02	 3.2315e+02	 7.9018e+03
 1.1391e+03	 7.8743e+03	 1.5874e+00	 3.0004e-02	 3.2315e+02	 7.9069e+03
 1.7086e+03	 7.8743e+03	 1.5793e+00	 3.1559e-02	 3.2315e+02	 7.9094e+03
 2.5629e+03	 7.8743e+03	 1.5706e+00	 3.2809e-02	 3.2315e+02	 7.9146e+03
 3.8443e+03	 7.8743e+03	 1.5620e+00	 3.3981e-02	 3.2315e+02	 7.9170e+03
 5.7665e+03	 7.8743e+03	 1.5531e+00	 3.5264e-02	 3.2315e+02	 7.9196e+03
 8.6498e+03	 7.8743e+03	 1.5502e+00	 3.4898e-02	 3.2315e+02	 7.9221e+03
 1.2975e+04	 7.8743e+03	 1.5402e+00	 3.6136e-02	 3.2315e+02	 7.9245e+03
 1.9462e+04	 7.8743e+03	 1.5298e+00	 3.6550e-02	 3.2316e+02	 7.9271e+03
 2.9193e+04	 7.8743e+03	 1.5188e+00	 3.5587e-02	 3.2316e+02	 7.9296e+03
 4.3789e+04	 7.8743e+03	 1.5086e+00	 3.3105e-02	 3.2315e+02	 7.9320e+03
 6.5684e+04	 7.8743e+03	 1.4999e+00	 2.9577e-02	 3.2315e+02	 7.9345e+03
 9.8526e+04	 7.8743e+03	 1.4927e+00	 2.6097e-02	 3.2315e+02	 7.9369e+03
 1.4779e+05	 7.8743e+03	 1.4867e+00	 2.3037e-02	 3.2315e+02	 7.9397e+03
 2.2168e+05	 7.8743e+03	 1.4820e+00	 2.0509e-02	 3.2315e+02	 7.9422e+03
 3.3253e+05	 7.8743e+03	 1.4777e+00	 1.8506e-02	 3.2316e+02	 7.9449e+03
 4.9879e+05	 7.8743e+03	 1.4729e+00	 1.7777e-02	 3.2315e+02	 7.9476e+03
 7.4818e+05	 7.8743e+03	 1.4689e+00	 1.7135e-02	 3.2315e+02	 7.9500e+03
 9.0000e+05	 7.8743e+03	 1.4678e+00	 1.6709e-02	 3.2315e+02	 7.9526e+03
 1.0000e+02	 7.9499e+03	 1.6228e+00	 1.5740e-02	 3.2315e+02	 7.9616e+03
 1.5000e+02	 7.9499e+03	 1.6184e+00	 1.8373e-02	 3.2315e+02	 7.9641e+03
 2.2500e+02	 7.9499e+03	 1.6142e+00	 2.0640e-02	 3.2315e+02	 7.9692e+03
 3.3750e+02	 7.9499e+03	 1.6087e+00	 2.3240e-02	 3.2315e+02	 7.9719e+03
 5.0625e+02	 7.9499e+03	 1.6022e+00	 2.5647e-02	 3.2315e+02	 7.9743e+03
 7.5938e+02	 7.9499e+03	 1.5950e+00	 2.8074e-02	 3.2315e+02	 7.9771e+03
 1.1391e+03	 7.9499e+03	 1.5872e+00	 3.0007e-02	 3.2315e+02	 7.9821e+03
 1.7086e+03	 7.9499e+03	 1.5791e+00	 3.1629e-02	 3.2315e+02	 7.9846e+03
 2.5629e+03	 7.9499e+03	 1.5704e+00	 3.2833e-02	 3.2315e+02	 7.9896e+03
 3.8443e+03	 7.9499e+03	 1.5618e+00	 3.3976e-02	 3.2315e+02	 7.9923e+03
 5.7665e+03	 7.9499e+03	 1.5529e+00	 3.5260e-02	 3.2315e+02	 7.9948e+03
 8.6498e+03	 7.9499e+03	 1.5500e+00	 3.4860e-02	 3.2315e+02	 7.9973e+03
 1.2975e+04	 7.9499e+03	 1.5400e+00	 3.6102e-02	 3.2315e+02	 7.9998e+03
 1.9462e+04	 7.9499e+03	 1.5296e+00	 3.6485e-02	 3.2316e+02	 8.0024e+03
 2.9193e+04	 7.9499e+03	 1.5186e+00	 3.5513e-02	 3.2315e+02	 8.0049e+03
 4.3789e+04	 7.9499e+03	 1.5085e+00	 3.3035e-02	 3.2315e+02	 8.0073e+03
 6.5684e+04	 7.9499e+03	 1.4998e+00	 2.9528e-02	 3.2316e+02	 8.0101e+03
 9.8526e+04	 7.9499e+03	 1.4926e+00	 2.6073e-02	 3.2316e+02	 8.0125e+03
 1.4779e+05	 7.9499e+03	 1.4866e+00	 2.2962e-02	 3.2316e+02	 8.0152e+03
 2.2168e+05	 7.9499e+03	 1.4819e+00	 2.0442e-02	 3.2315e+02	 8.0178e+03
 3.3253e+05	 7.9499e+03	 1.4776e+00	 1.8457e-02	 3.2315e+02	 8.0202e+03
 4.9879e+05	 7.9499e+03	 1.4728e+00	 1.7735e-02	 3.2315e+02	 8.0229e+03
 7.4818e+05	 7.9499e+03	 1.4687e+00	 1.7096e-02	 3.2315e+02	 8.0253e+03
 9.0000e+05	 7.9499e+03	 1.4676e+00	 1.6697e-02	 3.2316e+02	 8.0280e+03
 1.0000e+02	 8.0253e+03	 1.6226e+00	 1.6814e-02	 3.2315e+02	 8.0371e+03
 1.5000e+02	 8.0253e+03	 1.6195e+00	 1.8107e-02	 3.2315e+02	 8.0398e+03
 2.2500e+02	 8.0253e+03	 1.6140e+00	 2.0850e-02	 3.2315e+02	 8.0450e+03
 3.3750e+02	 8.0253e+03	 1.6084e+00	 2.3270e-02	 3.2315e+02	 8.0475e+03
 5.0625e+02	 8.0253e+03	 1.6019e+00	 2.5736e-02	 3.2314e+02	 8.0500e+03
 7.5938e+02	 8.0253e+03	 1.5948e+00	 2.8049e-02	 3.2315e+02	 8.0524e+03
 1.1391e+03	 8.0253e+03	 1.5869e+00	 3.0026e-02	 3.2315e+02	 8.0576e+03
 1.7086e+03	 8.0253e+03	 1.5787e+00	 3.1575e-02	 3.2315e+02	 8.0601e+03
 2.5629e+03	 8.0253e+03	 1.5701e+00	 3.2839e-02	 3.2315e+02	 8.0653e+03
 3.8443e+03	 8.0253e+03	 1.5615e+00	 3.3935e-02	 3.2316e+02	 8.0678e+03
 5.7665e+03	 8.0253e+03	 1.5527e+00	 3.5240e-02	 3.2316e+02	 8.0704e+03
 8.6498e+03	 8.0253e+03	 1.5497e+00	 3.4863e-02	 3.2315e+02	 8.0729e+03
 1.2975e+04	 8.0253e+03	 1.5397e+00	 3.6062e-02	 3.2316e+02	 8.0757e+03
 1.9462e+04	 8.0253e+03	 1.5293e+00	 3.6461e-02	 3.2315e+02	 8.0782e+03
 2.9193e+04	 8.0253e+03	 1.5184e+00	 3.5458e-02	 3.2315e+02	 8.0809e+03
 4.3789e+04	 8.0253e+03	 1.5083e+00	 3.2980e-02	 3.2315e+02	 8.0834e+03
 6.5684e+04	 8.0253e+03	 1.4997e+00	 2.9463e-02	 3.2315e+02	 8.0859e+03
 9.8526e+04	 8.0253e+03	 1.4924e+00	 2.5997e-02	 3.2315e+02	 8.0884e+03
 1.4779e+05	 8.0253e+03	 1.4865e+00	 2.2932e-02	 3.2315e+02	 8.0909e+03
 2.2168e+05	 8.0253e+03	 1.4817e+00	 2.0416e-02	 3.2315e+02	 8.0937e+03
 3.3253e+05	 8.0253e+03	 1.4775e+00	 1.8486e-02	 3.2315e+02	 8.0961e+03
 4.9879e+05	 8.0253e+03	 1.4727e+00	 1.7713e-02	 3.2315e+02	 8.0986e+03
 7.4818e+05	 8.0253e+03	 1.4687e+00	 1.7080e-02	 3.2315e+02	 8.1012e+03
 9.0000e+05	 8.0253e+03	 1.4676e+00	 1.6649e-02	 3.2316e+02	 8.1038e+03
 1.0000e+02	 8.1011e+03	 1.6236e+00	 1.6254e-02	 3.2316e+02	 8.1134e+03
 1.5000e+02	 8.1011e+03	 1.6190e+00	 1.8748e-02	 3.2315e+02	 8.1160e+03
 2.2500e+02	 8.1011e+03	 1.6140e+00	 2.0738e-02	 3.2315e+02	 8.1214e+03
 3.3750e+02	 8.1011e+03	 1.6083e+00	 2.3316e-02	 3.2316e+02	 8.1238e+03
 5.0625e+02	 8.1011e+03	 1.6019e+00	 2.5784e-02	 3.2315e+02	 8.1262e+03
 7.5938e+02	 8.1011e+03	 1.5946e+00	 2.8026e-02	 3.2315e+02	 8.1289e+03
 1.1391e+03	 8.1011e+03	 1.5867e+00	 3.0010e-02	 3.2315e+02	 8.1342e+03
 1.7086e+03	 8.1011e+03	 1.5786e+00	 3.1570e-02	 3.2315e+02	 8.1366e+03
 2.5629e+03	 8.1011e+03	 1.5698e+00	 3.2766e-02	 3.2315e+02	 8.1418e+03
 3.8443e+03	 8.1011e+03	 1.5612e+00	 3.3940e-02	 3.2315e+02	 8.1442e+03
 5.7665e+03	 8.1011e+03	 1.5524e+00	 3.5182e-02	 3.2315e+02	 8.1469e+03
 8.6498e+03	 8.1011e+03	 1.5495e+00	 3.4799e-02	 3.2315e+02	 8.1494e+03
 1.2975e+04	 8.1011e+03	 1.5395e+00	 3.6028e-02	 3.2315e+02	 8.1518e+03
 1.9462e+04	 8.1011e+03	 1.5291e+00	 3.6390e-02	 3.2315e+02	 8.1546e+03
 2.9193e+04	 8.1011e+03	 1.5181e+00	 3.5434e-02	 3.2315e+02	 8.1570e+03
 4.3789e+04	 8.1011e+03	 1.5080e+00	 3.2895e-02	 3.2315e+02	 8.1597e+03
 6.5684e+04	 8.1011e+03	 1.4994e+00	 2.9441e-02	 3.2315e+02	 8.1621e+03
 9.8526e+04	 8.1011e+03	 1.4923e+00	 2.5950e-02	 3.2315e+02	 8.1646e+03
 1.4779e+05	 8.1011e+03	 1.4864e+00	 2.2897e-02	 3.2315e+02	 8.1671e+03
 2.2168e+05	 8.1011e+03	 1.4816e+00	 2.0388e-02	 3.2315e+02	 8.1697e+03
 3.3253e+05	 8.1011e+03	 1.4774e+00	 1.8427e-02	 3.2315e+02	 8.1724e+03
 4.9879e+05	 8.1011e+03	 1.4726e+00	 1.7708e-02	 3.2315e+02	 8.1749e+03
 7.4818e+05	 8.1011e+03	 1.4686e+00	 1.7080e-02	 3.2315e+02	 8.1774e+03
 9.0000e+05	 8.1011e+03	 1.4675e+00	 1.6643e-02	 3.2315e+02	 8.1799e+03
 1.0000e+02	 8.1772e+03	 1.6223e+00	 1.6916e-02	 3.2315e+02	 8.1894e+03
 1.5000e+02	 8.1772e+03	 1.6189e+00	 1.8621e-02	 3.2315e+02	 8.1918e+03
 2.2500e+02	 8.1772e+03	 1.6137e+00	 2.0858e-02	 3.2315e+02	 8.1969e+03
 3.3750e+02	 8.1772e+03	 1.6080e+00	 2.3337e-02	 3.2315e+02	 8.1993e+03
 5.0625e+02	 8.1772e+03	 1.6016e+00	 2.5838e-02	 3.2315e+02	 8.2018e+03
 7.5938e+02	 8.1772e+03	 1.5944e+00	 2.8136e-02	 3.2315e+02	 8.2043e+03
 1.1391e+03	 8.1772e+03	 1.5865e+00	 3.0031e-02	 3.2315e+02	 8.2094e+03
 1.7086e+03	 8.1772e+03	 1.5784e+00	 3.1591e-02	 3.2315e+02	 8.2119e+03
 2.5629e+03	 8.1772e+03	 1.5697e+00	 3.2818e-02	 3.2315e+02	 8.2168e+03
 3.8443e+03	 8.1772e+03	 1.5611e+00	 3.3895e-02	 3.2316e+02	 8.2193e+03
 5.7665e+03	 8.1772e+03	 1.5523e+00	 3.5198e-02	 3.2315e+02	 8.2218e+03
 8.6498e+03	 8.1772e+03	 1.5493e+00	 3.4778e-02	 3.2315e+02	 8.2244e+03
 1.2975e+04	 8.1772e+03	 1.5393e+00	 3.5984e-02	 3.2315e+02	 8.2268e+03
 1.9462e+04	 8.1772e+03	 1.5289e+00	 3.6341e-02	 3.2315e+02	 8.2297e+03
 2.9193e+04	 8.1772e+03	 1.5180e+00	 3.5341e-02	 3.2314e+02	 8.2321e+03
 4.3789e+04	 8.1772e+03	 1.5080e+00	 3.2868e-02	 3.2315e+02	 8.2346e+03
 6.5684e+04	 8.1772e+03	 1.4993e+00	 2.9369e-02	 3.2315e+02	 8.2373e+03
 9.8526e+04	 8.1772e+03	 1.4922e+00	 2.5916e-02	 3.2314e+02	 8.2398e+03
 1.4779e+05	 8.1772e+03	 1.4863e+00	 2.2842e-02	 3.2315e+02	 8.2426e+03
 2.2168e+05	 8.1772e+03	 1.4815e+00	 2.0340e-02	 3.2315e+02	 8.2452e+03
 3.3253e+05	 8.1772e+03	 1.4773e+00	 1.8428e-02	 3.2315e+02	 8.2479e+03
 4.9879e+05	 8.1772e+03	 1.4725e+00	 1.7742e-02	 3.2315e+02	 8.2503e+03
 7.4818e+05	 8.1772e+03	 1.4685e+00	 1.7051e-02	 3.2315e+02	 8.2528e+03
 9.0000e+05	 8.1772e+03	 1.4674e+00	 1.6654e-02	 3.2316e+02	 8.2554e+03
 1.0000e+02	 8.2527e+03	 1.6231e+00	 1.6053e-02	 3.2315e+02	 8.2643e+03
 1.5000e+02	 8.2527e+03	 1.6190e+00	 1.8819e-02	 3.2315e+02	 8.2669e+03
 2.2500e+02	 8.2527e+03	 1.6135e+00	 2.1007e-02	 3.2315e+02	 8.2720e+03
 3.3750e+02	 8.2527e+03	 1.6079e+00	 2.3366e-02	 3.2314e+02	 8.2746e+03
 5.0625e+02	 8.2527e+03	 1.6015e+00	 2.5813e-02	 3.2315e+02	 8.2770e+03
 7.5938e+02	 8.2527e+03	 1.5941e+00	 2.8131e-02	 3.2315e+02	 8.2797e+03
 1.1391e+03	 8.2527e+03	 1.5863e+00	 3.0073e-02	 3.2315e+02	 8.2846e+03
 1.7086e+03	 8.2527e+03	 1.5781e+00	 3.1548e-02	 3.2315e+02	 8.2873e+03
 2.5629e+03	 8.2527e+03	 1.5695e+00	 3.2721e-02	 3.2315e+02	 8.2924e+03
 3.8443e+03	 8.2527e+03	 1.5608e+00	 3.3867e-02	 3.2316e+02	 8.2949e+03
 5.7665e+03	 8.2527e+03	 1.5520e+00	 3.5178e-02	 3.2315e+02	 8.2974e+03
 8.6498e+03	 8.2527e+03	 1.5491e+00	 3.4770e-02	 3.2315e+02	 8.3001e+03
 1.2975e+04	 8.2527e+03	 1.5391e+00	 3.5985e-02	 3.2315e+02	 8.3025e+03
 1.9462e+04	 8.2527e+03	 1.5287e+00	 3.6311e-02	 3.2315e+02	 8.3052e+03
 2.9193e+04	 8.2527e+03	 1.5179e+00	 3.5312e-02	 3.2316e+02	 8.3076e+03
 4.3789e+04	 8.2527e+03	 1.5078e+00	 3.2830e-02	 3.2315e+02	 8.3101e+03
 6.5684e+04	 8.2527e+03	 1.4992e+00	 2.9330e-02	 3.2315e+02	 8.3127e+03
 9.8526e+04	 8.2527e+03	 1.4920e+00	 2.5859e-02	 3.2315e+02	 8.3152e+03
 1.4779e+05	 8.2527e+03	 1.4861e+00	 2.2819e-02	 3.2315e+02	 8.3181e+03
 2.2168e+05	 8.2527e+03	 1.4814e+00	 2.0296e-02	 3.2315e+02	 8.3207e+03
 3.3253e+05	 8.2527e+03	 1.4770e+00	 1.8409e-02	 3.2315e+02	 8.3231e+03
 4.9879e+05	 8.2527e+03	 1.4724e+00	 1.7668e-02	 3.2315e+02	 8.3258e+03
 7.4818e+05	 8.2527e+03	 1.4683e+00	 1.7010e-02	 3.2315e+02	 8.3282e+03
 9.0000e+05	 8.2527e+03	 1.4672e+00	 1.6577e-02	 3.2315e+02	 8.3309e+03
 1.0000e+02	 8.3283e+03	 1.6221e+00	 1.5820e-02	 3.2315e+02	 8.3400e+03
 1.5000e+02	 8.3283e+03	 1.6185e+00	 1.8895e-02	 3.2315e+02	 8.3426e+03
 2.2500e+02	 8.3283e+03	 1.6132e+00	 2.1026e-02	 3.2315e+02	 8.3479e+03
 3.3750e+02	 8.3283e+03	 1.6076e+00	 2.3419e-02	 3.2314e+02	 8.3503e+03
 5.0625e+02	 8.3283e+03	 1.6011e+00	 2.5837e-02	 3.2314e+02	 8.3528e+03
 7.5938e+02	 8.3283e+03	 1.5939e+00	 2.8172e-02	 3.2315e+02	 8.3554e+03
 1.1391e+03	 8.3283e+03	 1.5860e+00	 3.0055e-02	 3.2314e+02	 8.3607e+03
 1.7086e+03	 8.3283e+03	 1.5779e+00	 3.1587e-02	 3.2315e+02	 8.3633e+03
 2.5629e+03	 8.3283e+03	 1.5691e+00	 3.2781e-02	 3.2314e+02	 8.3684e+03
 3.8443e+03	 8.3283e+03	 1.5605e+00	 3.3866e-02	 3.2314e+02	 8.3709e+03
 5.7665e+03	 8.3283e+03	 1.5517e+00	 3.5108e-02	 3.2313e+02	 8.3736e+03
 8.6498e+03	 8.3283e+03	 1.5487e+00	 3.4719e-02	 3.2314e+02	 8.3760e+03
 1.2975e+04	 8.3283e+03	 1.5388e+00	 3.5889e-02	 3.2314e+02	 8.3787e+03
 1.9462e+04	 8.3283e+03	 1.5284e+00	 3.6289e-02	 3.2314e+02	 8.3812e+03
 2.9193e+04	 8.3283e+03	 1.5176e+00	 3.5218e-02	 3.2314e+02	 8.3841e+03
 4.3789e+04	 8.3283e+03	 1.5076e+00	 3.2723e-02	 3.2314e+02	 8.3866e+03
 6.5684e+04	 8.3283e+03	 1.4990e+00	 2.9227e-02	 3.2314e+02	 8.3890e+03
 9.8526e+04	 8.3283e+03	 1.4919e+00	 2.5807e-02	 3.2314e+02	 8.3916e+03
 1.4779e+05	 8.3283e+03	 1.4860e+00	 2.2784e-02	 3.2315e+02	 8.3941e+03
 2.2168e+05	 8.3283e+03	 1.4813e+00	 2.0279e-02	 3.2314e+02	 8.3967e+03
 3.3253e+05	 8.3283e+03	 1.4771e+00	 1.8349e-02	 3.2315e+02	 8.3992e+03
 4.9879e+05	 8.3283e+03	 1.4724e+00	 1.7638e-02	 3.2314e+02	 8.4016e+03
 7.4818e+05	 8.3283e+03	 1.4684e+00	 1.7010e-02	 3.2315e+02	 8.4042e+03
 9.0000e+05	 8.3283e+03	 1.4673e+00	 1.6575e-02	 3.2315e+02	 8.4068e+03
 1.0000e+02	 8.4041e+03	 1.6225e+00	 1.5927e-02	 3.2315e+02	 8.4163e+03
 1.5000e+02	 8.4041e+03	 1.6182e+00	 1.7695e-02	 3.2315e+02	 8.4186e+03
 2.2500e+02	 8.4041e+03	 1.6132e+00	 2.1041e-02	 3.2315e+02	 8.4238e+03
 3.3750e+02	 8.4041e+03	 1.6075e+00	 2.3473e-02	 3.2315e+02	 8.4262e+03
 5.0625e+02	 8.4041e+03	 1.6010e+00	 2.5859e-02	 3.2315e+02	 8.4289e+03
 7.5938e+02	 8.4041e+03	 1.5937e+00	 2.8149e-02	 3.2316e+02	 8.4313e+03
 1.1391e+03	 8.4041e+03	 1.5858e+00	 3.0102e-02	 3.2316e+02	 8.4365e+03
 1.7086e+03	 8.4041e+03	 1.5777e+00	 3.1536e-02	 3.2316e+02	 8.4390e+03
 2.5629e+03	 8.4041e+03	 1.5690e+00	 3.2707e-02	 3.2316e+02	 8.4441e+03
 3.8443e+03	 8.4041e+03	 1.5603e+00	 3.3851e-02	 3.2316e+02	 8.4467e+03
 5.7665e+03	 8.4041e+03	 1.5515e+00	 3.5105e-02	 3.2315e+02	 8.4492e+03
 8.6498e+03	 8.4041e+03	 1.5486e+00	 3.4687e-02	 3.2315e+02	 8.4516e+03
 1.2975e+04	 8.4041e+03	 1.5386e+00	 3.5866e-02	 3.2316e+02	 8.4544e+03
 1.9462e+04	 8.4041e+03	 1.5282e+00	 3.6217e-02	 3.2315e+02	 8.4570e+03
 2.9193e+04	 8.4041e+03	 1.5174e+00	 3.5229e-02	 3.2314e+02	 8.4596e+03
 4.3789e+04	 8.4041e+03	 1.5074e+00	 3.2673e-02	 3.2314e+02	 8.4621e+03
 6.5684e+04	 8.4041e+03	 1.4988e+00	 2.9206e-02	 3.2314e+02	 8.4646e+03
 9.8526e+04	 8.4041e+03	 1.4917e+00	 2.5774e-02	 3.2314e+02	 8.4673e+03
 1.4779e+05	 8.4041e+03	 1.4858e+00	 2.2733e-02	 3.2315e+02	 8.4698e+03
 2.2168e+05	 8.4041e+03	 1.4811e+00	 2.0247e-02	 3.2315e+02	 8.4724e+03
 3.3253e+05	 8.4041e+03	 1.4770e+00	 1.8324e-02	 3.2314e+02	 8.4749e+03
 4.9879e+05	 8.4041e+03	 1.4722e+00	 1.7602e-02	 3.2314e+02	 8.4773e+03
 7.4818e+05	 8.4041e+03	 1.4682e+00	 1.6981e-02	 3.2315e+02	 8.4799e+03
 9.0000e+05	 8.4041e+03	 1.4670e+00	 1.6586e-02	 3.2315e+02	 8.4824e+03
 1.0000e+02	 8.4798e+03	 1.6219e+00	 1.7124e-02	 3.2313e+02	 8.4918e+03
 1.5000e+02	 8.4798e+03	 1.6184e+00	 1.9030e-02	 3.2313e+02	 8.4941e+03
 2.2500e+02	 8.4798e+03	 1.6129e+00	 2.0983e-02	 3.2313e+02	 8.4993e+03
 3.3750e+02	 8.4798e+03	 1.6072e+00	 2.3451e-02	 3.2313e+02	 8.5018e+03
 5.0625e+02	 8.4798e+03	 1.6007e+00	 2.5945e-02	 3.2313e+02	 8.5044e+03
 7.5938e+02	 8.4798e+03	 1.5934e+00	 2.8150e-02	 3.2313e+02	 8.5068e+03
 1.1391e+03	 8.4798e+03	 1.5856e+00	 3.0059e-02	 3.2313e+02	 8.5119e+03
 1.7086e+03	 8.4798e+03	 1.5775e+00	 3.1559e-02	 3.2313e+02	 8.5144e+03
 2.5629e+03	 8.4798e+03	 1.5689e+00	 3.2754e-02	 3.2314e+02	 8.5197e+03
 3.8443e+03	 8.4798e+03	 1.5603e+00	 3.3850e-02	 3.2314e+02	 8.5224e+03
 5.7665e+03	 8.4798e+03	 1.5516e+00	 3.5095e-02	 3.2315e+02	 8.5248e+03
 8.6498e+03	 8.4798e+03	 1.5486e+00	 3.4670e-02	 3.2314e+02	 8.5272e+03
 1.2975e+04	 8.4798e+03	 1.5387e+00	 3.5859e-02	 3.2315e+02	 8.5299e+03
 1.9462e+04	 8.4798e+03	 1.5283e+00	 3.6179e-02	 3.2315e+02	 8.5324e+03
 2.9193e+04	 8.4798e+03	 1.5175e+00	 3.5153e-02	 3.2316e+02	 8.5349e+03
 4.3789e+04	 8.4798e+03	 1.5075e+00	 3.2640e-02	 3.2315e+02	 8.5375e+03
 6.5684e+04	 8.4798e+03	 1.4989e+00	 2.9169e-02	 3.2316e+02	 8.5401e+03
 9.8526e+04	 8.4798e+03	 1.4918e+00	 2.5733e-02	 3.2316e+02	 8.5428e+03
 1.4779e+05	 8.4798e+03	 1.4859e+00	 2.2686e-02	 3.2315e+02	 8.5454e+03
 2.2168e+05	 8.4798e+03	 1.4812e+00	 2.0202e-02	 3.2315e+02	 8.5481e+03
 3.3253e+05	 8.4798e+03	 1.4770e+00	 1.8293e-02	 3.2316e+02	 8.5505e+03
 4.9879e+05	 8.4798e+03	 1.4722e+00	 1.7570e-02	 3.2315e+02	 8.5532e+03
 7.4818e+05	 8.4798e+03	 1.4682e+00	 1.6965e-02	 3.2316e+02	 8.5556e+03
 9.0000e+05	 8.4798e+03	 1.4670e+00	 1.6596e-02	 3.2315e+02	 8.5582e+03
 1.0000e+02	 8.5555e+03	 1.6225e+00	 1.6156e-02	 3.2316e+02	 8.5676e+03
 1.5000e+02	 8.5555e+03	 1.6173e+00	 1.8183e-02	 3.2315e+02	 8.5701e+03
 2.2500e+02	 8.5555e+03	 1.6128e+00	 2.1000e-02	 3.2315e+02	 8.5752e+03
 3.3750e+02	 8.5555e+03	 1.6071e+00	 2.3517e-02	 3.2316e+02	 8.5779e+03
 5.0625e+02	 8.5555e+03	 1.6006e+00	 2.5909e-02	 3.2316e+02	 8.5803e+03
 7.5938e+02	 8.5555e+03	 1.5933e+00	 2.8213e-02	 3.2316e+02	 8.5828e+03
 1.1391e+03	 8.5555e+03	 1.5854e+00	 3.0046e-02	 3.2316e+02	 8.5879e+03
 1.7086e+03	 8.5555e+03	 1.5773e+00	 3.1543e-02	 3.2316e+02	 8.5903e+03
 2.5629e+03	 8.5555e+03	 1.5685e+00	 3.2748e-02	 3.2316e+02	 8.5955e+03
 3.8443e+03	 8.5555e+03	 1.5600e+00	 3.3819e-02	 3.2316e+02	 8.5981e+03
 5.7665e+03	 8.5555e+03	 1.5511e+00	 3.5073e-02	 3.2316e+02	 8.6005e+03
 8.6498e+03	 8.5555e+03	 1.5482e+00	 3.4626e-02	 3.2316e+02	 8.6029e+03
 1.2975e+04	 8.5555e+03	 1.5382e+00	 3.5802e-02	 3.2316e+02	 8.6054e+03
 1.9462e+04	 8.5555e+03	 1.5279e+00	 3.6123e-02	 3.2316e+02	 8.6080e+03
 2.9193e+04	 8.5555e+03	 1.5171e+00	 3.5107e-02	 3.2316e+02	 8.6106e+03
 4.3789e+04	 8.5555e+03	 1.5071e+00	 3.2580e-02	 3.2316e+02	 8.6131e+03
 6.5684e+04	 8.5555e+03	 1.4986e+00	 2.9107e-02	 3.2316e+02	 8.6155e+03
 9.8526e+04	 8.5555e+03	 1.4914e+00	 2.5675e-02	 3.2316e+02	 8.6181e+03
 1.4779e+05	 8.5555e+03	 1.4856e+00	 2.2675e-02	 3.2316e+02	 8.6206e+03
 2.2168e+05	 8.5555e+03	 1.4808e+00	 2.0153e-02	 3.2316e+02	 8.6231e+03
 3.3253e+05	 8.5555e+03	 1.4766e+00	 1.8318e-02	 3.2316e+02	 8.6258e+03
 4.9879e+05	 8.5555e+03	 1.4719e+00	 1.7529e-02	 3.2316e+02	 8.6282e+03
 7.4818e+05	 8.5555e+03	 1.4679e+00	 1.6965e-02	 3.2316e+02	 8.6309e+03
 9.0000e+05	 8.5555e+03	 1.4668e+00	 1.6538e-02	 3.2316e+02	 8.6334e+03
 1.0000e+02	 8.6308e+03	 1.6216e+00	 1.5896e-02	 3.2315e+02	 8.6429e+03
 1.5000e+02	 8.6308e+03	 1.6170e+00	 1.9117e-02	 3.2316e+02	 8.6452e+03
 2.2500e+02	 8.6308e+03	 1.6125e+00	 2.1079e-02	 3.2316e+02	 8.6506e+03
 3.3750e+02	 8.6308e+03	 1.6068e+00	 2.3494e-02	 3.2315e+02	 8.6532e+03
 5.0625e+02	 8.6308e+03	 1.6001e+00	 2.6001e-02	 3.2315e+02	 8.6556e+03
 7.5938e+02	 8.6308e+03	 1.5928e+00	 2.8205e-02	 3.2315e+02	 8.6581e+03
 1.1391e+03	 8.6308e+03	 1.5849e+00	 3.0103e-02	 3.2315e+02	 8.6633e+03
 1.7086e+03	 8.6308e+03	 1.5769e+00	 3.1569e-02	 3.2315e+02	 8.6659e+03
 2.5629e+03	 8.6308e+03	 1.5682e+00	 3.2740e-02	 3.2315e+02	 8.6709e+03
 3.8443e+03	 8.6308e+03	 1.5595e+00	 3.3779e-02	 3.2315e+02	 8.6736e+03
 5.7665e+03	 8.6308e+03	 1.5508e+00	 3.5049e-02	 3.2315e+02	 8.6761e+03
 8.6498e+03	 8.6308e+03	 1.5478e+00	 3.4623e-02	 3.2315e+02	 8.6787e+03
 1.2975e+04	 8.6308e+03	 1.5378e+00	 3.5772e-02	 3.2314e+02	 8.6811e+03
 1.9462e+04	 8.6308e+03	 1.5275e+00	 3.6106e-02	 3.2314e+02	 8.6837e+03
 2.9193e+04	 8.6308e+03	 1.5167e+00	 3.5053e-02	 3.2313e+02	 8.6863e+03
 4.3789e+04	 8.6308e+03	 1.5068e+00	 3.2532e-02	 3.2312e+02	 8.6888e+03
 6.5684e+04	 8.6308e+03	 1.4982e+00	 2.9063e-02	 3.2312e+02	 8.6914e+03
 9.8526e+04	 8.6308e+03	 1.4912e+00	 2.5623e-02	 3.2311e+02	 8.6939e+03
 1.4779e+05	 8.6308e+03	 1.4853e+00	 2.2583e-02	 3.2310e+02	 8.6963e+03
 2.2168e+05	 8.6308e+03	 1.4807e+00	 2.0107e-02	 3.2311e+02	 8.6989e+03
 3.3253e+05	 8.6308e+03	 1.4766e+00	 1.8246e-02	 3.2311e+02	 8.7014e+03
 4.9879e+05	 8.6308e+03	 1.4719e+00	 1.7531e-02	 3.2311e+02	 8.7039e+03
 7.4818e+05	 8.6308e+03	 1.4680e+00	 1.6866e-02	 3.2312e+02	 8.7064e+03
 9.0000e+05	 8.6308e+03	 1.4669e+00	 1.6487e-02	 3.2312e+02	 8.7089e+03
 1.0000e+02	 8.7063e+03	 1.6212e+00	 1.6493e-02	 3.2313e+02	 8.7183e+03
 1.5000e+02	 8.7063e+03	 1.6174e+00	 1.9188e-02	 3.2314e+02	 8.7206e+03
 2.2500e+02	 8.7063e+03	 1.6127e+00	 2.1094e-02	 3.2314e+02	 8.7260e+03
 3.3750e+02	 8.7063e+03	 1.6071e+00	 2.3541e-02	 3.2314e+02	 8.7289e+03
 5.0625e+02	 8.7063e+03	 1.6006e+00	 2.6060e-02	 3.2314e+02	 8.7313e+03
 7.5938e+02	 8.7063e+03	 1.5932e+00	 2.8204e-02	 3.2314e+02	 8.7339e+03
 1.1391e+03	 8.7063e+03	 1.5853e+00	 3.0121e-02	 3.2315e+02	 8.7388e+03
 1.7086e+03	 8.7063e+03	 1.5772e+00	 3.1553e-02	 3.2315e+02	 8.7414e+03
 2.5629e+03	 8.7063e+03	 1.5685e+00	 3.2701e-02	 3.2314e+02	 8.7467e+03
 3.8443e+03	 8.7063e+03	 1.5599e+00	 3.3762e-02	 3.2315e+02	 8.7491e+03
 5.7665e+03	 8.7063e+03	 1.5511e+00	 3.5040e-02	 3.2315e+02	 8.7519e+03
 8.6498e+03	 8.7063e+03	 1.5481e+00	 3.4567e-02	 3.2315e+02	 8.7544e+03
 1.2975e+04	 8.7063e+03	 1.5381e+00	 3.5740e-02	 3.2316e+02	 8.7568e+03
 1.9462e+04	 8.7063e+03	 1.5278e+00	 3.6092e-02	 3.2316e+02	 8.7596e+03
 2.9193e+04	 8.7063e+03	 1.5170e+00	 3.5008e-02	 3.2316e+02	 8.7621e+03
 4.3789e+04	 8.7063e+03	 1.5071e+00	 3.2494e-02	 3.2316e+02	 8.7647e+03
 6.5684e+04	 8.7063e+03	 1.4986e+00	 2.9035e-02	 3.2316e+02	 8.7671e+03
 9.8526e+04	 8.7063e+03	 1.4916e+00	 2.5598e-02	 3.2317e+02	 8.7696e+03
 1.4779e+05	 8.7063e+03	 1.4857e+00	 2.2624e-02	 3.2316e+02	 8.7723e+03
 2.2168e+05	 8.7063e+03	 1.4810e+00	 2.0117e-02	 3.2316e+02	 8.7749e+03
 3.3253e+05	 8.7063e+03	 1.4769e+00	 1.8238e-02	 3.2317e+02	 8.7776e+03
 4.9879e+05	 8.7063e+03	 1.4720e+00	 1.7526e-02	 3.2317e+02	 8.7800e+03
 7.4818e+05	 8.7063e+03	 1.4681e+00	 1.6858e-02	 3.2317e+02	 8.7828e+03
 9.0000e+05	 8.7063e+03	 1.4669e+00	 1.6512e-02	 3.2317e+02	 8.7854e+03
 1.0000e+02	 8.7827e+03	 1.6215e+00	 1.7227e-02	 3.2317e+02	 8.7948e+03
 1.5000e+02	 8.7827e+03	 1.6167e+00	 1.9220e-02	 3.2317e+02	 8.7971e+03
 2.2500e+02	 8.7827e+03	 1.6122e+00	 2.1165e-02	 3.2317e+02	 8.8023e+03
 3.3750e+02	 8.7827e+03	 1.6065e+00	 2.3606e-02	 3.2316e+02	 8.8048e+03
 5.0625e+02	 8.7827e+03	 1.5999e+00	 2.6005e-02	 3.2316e+02	 8.8074e+03
 7.5938e+02	 8.7827e+03	 1.5925e+00	 2.8155e-02	 3.2316e+02	 8.8098e+03
 1.1391e+03	 8.7827e+03	 1.5847e+00	 3.0109e-02	 3.2317e+02	 8.8150e+03
 1.7086e+03	 8.7827e+03	 1.5765e+00	 3.1581e-02	 3.2316e+02	 8.8175e+03
 2.5629e+03	 8.7827e+03	 1.5679e+00	 3.2689e-02	 3.2316e+02	 8.8226e+03
 3.8443e+03	 8.7827e+03	 1.5593e+00	 3.3782e-02	 3.2317e+02	 8.8252e+03
 5.7665e+03	 8.7827e+03	 1.5505e+00	 3.5008e-02	 3.2317e+02	 8.8278e+03
 8.6498e+03	 8.7827e+03	 1.5475e+00	 3.4598e-02	 3.2317e+02	 8.8302e+03
 1.2975e+04	 8.7827e+03	 1.5376e+00	 3.5718e-02	 3.2316e+02	 8.8327e+03
 1.9462e+04	 8.7827e+03	 1.5272e+00	 3.6010e-02	 3.2316e+02	 8.8354e+03
 2.9193e+04	 8.7827e+03	 1.5165e+00	 3.4971e-02	 3.2317e+02	 8.8378e+03
 4.3789e+04	 8.7827e+03	 1.5065e+00	 3.2434e-02	 3.2316e+02	 8.8404e+03
 6.5684e+04	 8.7827e+03	 1.4980e+00	 2.8980e-02	 3.2316e+02	 8.8428e+03
 9.8526e+04	 8.7827e+03	 1.4910e+00	 2.5559e-02	 3.2316e+02	 8.8452e+03
 1.4779e+05	 8.7827e+03	 1.4851e+00	 2.2576e-02	 3.2316e+02	 8.8479e+03
 2.2168e+05	 8.7827e+03	 1.4805e+00	 2.0086e-02	 3.2316e+02	 8.8504e+03
 3.3253e+05	 8.7827e+03	 1.4763e+00	 1.8212e-02	 3.2315e+02	 8.8532e+03
 4.9879e+05	 8.7827e+03	 1.4715e+00	 1.7504e-02	 3.2316e+02	 8.8556e+03
 7.4818e+05	 8.7827e+03	 1.4676e+00	 1.6852e-02	 3.2316e+02	 8.8581e+03
 9.0000e+05	 8.7827e+03	 1.4665e+00	 1.6480e-02	 3.2315e+02	 8.8608e+03
 1.0000e+02	 8.8581e+03	 1.6204e+00	 1.6804e-02	 3.2316e+02	 8.8702e+03
 1.5000e+02	 8.8581e+03	 1.6163e+00	 1.9074e-02	 3.2316e+02	 8.8726e+03
 2.2500e+02	 8.8581e+03	 1.6118e+00	 2.1059e-02	 3.2316e+02	 8.8778e+03
 3.3750e+02	 8.8581e+03	 1.6061e+00	 2.3606e-02	 3.2315e+02	 8.8802e+03
 5.0625e+02	 8.8581e+03	 1.5996e+00	 2.6009e-02	 3.2316e+02	 8.8829e+03
 7.5938e+02	 8.8581e+03	 1.5921e+00	 2.8264e-02	 3.2315e+02	 8.8855e+03
 1.1391e+03	 8.8581e+03	 1.5843e+00	 3.0089e-02	 3.2315e+02	 8.8906e+03
 1.7086e+03	 8.8581e+03	 1.5762e+00	 3.1570e-02	 3.2315e+02	 8.8931e+03
 2.5629e+03	 8.8581e+03	 1.5675e+00	 3.2681e-02	 3.2315e+02	 8.8981e+03
 3.8443e+03	 8.8581e+03	 1.5589e+00	 3.3745e-02	 3.2315e+02	 8.9007e+03
 5.7665e+03	 8.8581e+03	 1.5502e+00	 3.4974e-02	 3.2315e+02	 8.9033e+03
 8.6498e+03	 8.8581e+03	 1.5471e+00	 3.4527e-02	 3.2315e+02	 8.9058e+03
 1.2975e+04	 8.8581e+03	 1.5372e+00	 3.5698e-02	 3.2315e+02	 8.9084e+03
 1.9462e+04	 8.8581e+03	 1.5270e+00	 3.5958e-02	 3.2315e+02	 8.9110e+03
 2.9193e+04	 8.8581e+03	 1.5162e+00	 3.4916e-02	 3.2314e+02	 8.9137e+03
 4.3789e+04	 8.8581e+03	 1.5063e+00	 3.2383e-02	 3.2313e+02	 8.9163e+03
 6.5684e+04	 8.8581e+03	 1.4978e+00	 2.8894e-02	 3.2314e+02	 8.9188e+03
 9.8526e+04	 8.8581e+03	 1.4908e+00	 2.5507e-02	 3.2314e+02	 8.9214e+03
 1.4779e+05	 8.8581e+03	 1.4850e+00	 2.2519e-02	 3.2313e+02	 8.9238e+03
 2.2168e+05	 8.8581e+03	 1.4804e+00	 2.0052e-02	 3.2314e+02	 8.9264e+03
 3.3253e+05	 8.8581e+03	 1.4762e+00	 1.8139e-02	 3.2314e+02	 8.9290e+03
 4.9879e+05	 8.8581e+03	 1.4715e+00	 1.7449e-02	 3.2314e+02	 8.9315e+03
 7.4818e+05	 8.8581e+03	 1.4675e+00	 1.6867e-02	 3.2314e+02	 8.9342e+03
 9.0000e+05	 8.8581e+03	 1.4664e+00	 1.6429e-02	 3.2314e+02	 8.9368e+03
 1.0000e+02	 8.9341e+03	 1.6213e+00	 1.6214e-02	 3.2314e+02	 8.9463e+03
 1.5000e+02	 8.9341e+03	 1.6163e+00	 1.8453e-02	 3.2315e+02	 8.9488e+03
 2.2500e+02	 8.9341e+03	 1.6118e+00	 2.1266e-02	 3.2314e+02	 8.9540e+03
 3.3750e+02	 8.9341e+03	 1.6060e+00	 2.3644e-02	 3.2314e+02	 8.9566e+03
 5.0625e+02	 8.9341e+03	 1.5995e+00	 2.6046e-02	 3.2315e+02	 8.9591e+03
 7.5938e+02	 8.9341e+03	 1.5921e+00	 2.8243e-02	 3.2315e+02	 8.9618e+03
 1.1391e+03	 8.9341e+03	 1.5842e+00	 3.0114e-02	 3.2315e+02	 8.9668e+03
 1.7086e+03	 8.9341e+03	 1.5762e+00	 3.1548e-02	 3.2315e+02	 8.9694e+03
 2.5629e+03	 8.9341e+03	 1.5674e+00	 3.2640e-02	 3.2315e+02	 8.9748e+03
 3.8443e+03	 8.9341e+03	 1.5588e+00	 3.3732e-02	 3.2315e+02	 8.9772e+03
 5.7665e+03	 8.9341e+03	 1.5501e+00	 3.4938e-02	 3.2315e+02	 8.9798e+03
