Repository: maxwolters02/bachelor-thesis

File: data/Daten final/PEI5mgmL_50°C_Abs.TXT (part 5 of 9)
PEI 25 kg/mol, 2 mg/ml from Ethanol on B 10 x 15 mm + H 1x1 mm, 70 nm, 30 µm, 50°C Desorption, 27.4.2026, 11:5
Diameter[mm] 1.128e+00  Thickness[mm] 1.000e-04  Spacer Capacity[pF] 0.000e+00  Spacer Area[mm^2] 0.000e+00
Fixed value(s) :  AC Volt  [Vrms]=1.000
 Freq. [Hz]	 Time  [s]	 Eps'   	 Eps''  	M Temp [K]	M Time M[s]	  Phi [Deg]	 Zp' [Ohms]	 Zp'' [Ohms]	Tan(Phi) 
 3.8443e+03	 4.3526e+03	 5.6331e+00	 4.6154e-01	 3.2315e+02	 4.3851e+03	-8.5316e+01	 1.0142e+06	 8.3100e+04	-1.2205e+01
 5.7665e+03	 4.3526e+03	 5.5128e+00	 5.7692e-01	 3.2314e+02	 4.3875e+03	-8.4026e+01	 5.4093e+05	 5.6608e+04	-9.5556e+00
 8.6498e+03	 4.3526e+03	 5.3434e+00	 7.0297e-01	 3.2315e+02	 4.3902e+03	-8.2505e+01	 2.9596e+05	 3.8936e+04	-7.6012e+00
 1.2975e+04	 4.3526e+03	 5.1146e+00	 8.1795e-01	 3.2315e+02	 4.3926e+03	-8.0914e+01	 1.6957e+05	 2.7118e+04	-6.2529e+00
 1.9462e+04	 4.3526e+03	 4.8324e+00	 8.8955e-01	 3.2314e+02	 4.3954e+03	-7.9570e+01	 1.0395e+05	 1.9135e+04	-5.4324e+00
 2.9193e+04	 4.3526e+03	 4.5287e+00	 8.9165e-01	 3.2315e+02	 4.4004e+03	-7.8862e+01	 6.9135e+04	 1.3612e+04	-5.0790e+00
 4.3789e+04	 4.3526e+03	 4.2578e+00	 8.2707e-01	 3.2316e+02	 4.4029e+03	-7.9007e+01	 4.9689e+04	 9.6520e+03	-5.1480e+00
 6.5684e+04	 4.3526e+03	 4.0284e+00	 7.2201e-01	 3.2315e+02	 4.4054e+03	-7.9839e+01	 3.7946e+04	 6.8011e+03	-5.5794e+00
 9.8526e+04	 4.3526e+03	 3.8552e+00	 6.0928e-01	 3.2315e+02	 4.4081e+03	-8.1019e+01	 2.9978e+04	 4.7378e+03	-6.3275e+00
 1.4779e+05	 4.3526e+03	 3.7160e+00	 5.0906e-01	 3.2315e+02	 4.4108e+03	-8.2200e+01	 2.3920e+04	 3.2768e+03	-7.2998e+00
 2.2168e+05	 4.3526e+03	 3.6161e+00	 4.3026e-01	 3.2314e+02	 4.4136e+03	-8.3215e+01	 1.8867e+04	 2.2449e+03	-8.4045e+00
 3.3253e+05	 4.3526e+03	 3.5333e+00	 3.7125e-01	 3.2315e+02	 4.4160e+03	-8.4002e+01	 1.4577e+04	 1.5317e+03	-9.5174e+00
 4.9879e+05	 4.3526e+03	 3.4606e+00	 3.2815e-01	 3.2315e+02	 4.4187e+03	-8.4583e+01	 1.0995e+04	 1.0426e+03	-1.0546e+01
 7.4818e+05	 4.3526e+03	 3.4486e+00	 1.9544e-01	 3.2315e+02	 4.4263e+03	-8.6756e+01	 1.2307e+04	 6.9746e+02	-1.7645e+01
 9.0000e+05	 4.3526e+03	 3.4246e+00	 1.7492e-01	 3.2315e+02	 4.4339e+03	-8.7076e+01	 1.1431e+04	 5.8387e+02	-1.9579e+01
 1.0000e+02	 4.4312e+03	 5.9735e+00	 7.1239e-02	 3.2315e+02	 4.4405e+03	-8.9317e+01	 2.5261e+08	 3.0126e+06	-8.3853e+01
 1.5000e+02	 4.4312e+03	 5.9609e+00	 8.2307e-02	 3.2315e+02	 4.4431e+03	-8.9209e+01	 1.4576e+08	 2.0126e+06	-7.2423e+01
 2.2500e+02	 4.4312e+03	 5.9411e+00	 1.0023e-01	 3.2315e+02	 4.4456e+03	-8.9034e+01	 7.9801e+07	 1.3462e+06	-5.9277e+01
 3.3750e+02	 4.4312e+03	 5.9203e+00	 1.2145e-01	 3.2315e+02	 4.4481e+03	-8.8825e+01	 4.3904e+07	 9.0064e+05	-4.8748e+01
 5.0625e+02	 4.4312e+03	 5.8956e+00	 1.4860e-01	 3.2315e+02	 4.4506e+03	-8.8556e+01	 2.3921e+07	 6.0294e+05	-3.9673e+01
 7.5938e+02	 4.4312e+03	 5.8653e+00	 1.8413e-01	 3.2315e+02	 4.4532e+03	-8.8202e+01	 1.2871e+07	 4.0404e+05	-3.1855e+01
 1.1391e+03	 4.4312e+03	 5.8280e+00	 2.3007e-01	 3.2315e+02	 4.4556e+03	-8.7739e+01	 6.8669e+06	 2.7108e+05	-2.5331e+01
 1.7086e+03	 4.4312e+03	 5.7802e+00	 2.8935e-01	 3.2315e+02	 4.4584e+03	-8.7134e+01	 3.6401e+06	 1.8222e+05	-1.9977e+01
 2.5629e+03	 4.4312e+03	 5.7174e+00	 3.6563e-01	 3.2315e+02	 4.4612e+03	-8.6341e+01	 1.9204e+06	 1.2281e+05	-1.5637e+01
 3.8443e+03	 4.4312e+03	 5.6316e+00	 4.6174e-01	 3.2316e+02	 4.4636e+03	-8.5313e+01	 1.0138e+06	 8.3122e+04	-1.2196e+01
 5.7665e+03	 4.4312e+03	 5.5114e+00	 5.7709e-01	 3.2315e+02	 4.4661e+03	-8.4022e+01	 5.4077e+05	 5.6623e+04	-9.5504e+00
 8.6498e+03	 4.4312e+03	 5.3418e+00	 7.0288e-01	 3.2315e+02	 4.4689e+03	-8.2504e+01	 2.9600e+05	 3.8947e+04	-7.5999e+00
 1.2975e+04	 4.4312e+03	 5.1130e+00	 8.1778e-01	 3.2315e+02	 4.4713e+03	-8.0913e+01	 1.6960e+05	 2.7127e+04	-6.2523e+00
 1.9462e+04	 4.4312e+03	 4.8310e+00	 8.8897e-01	 3.2315e+02	 4.4741e+03	-7.9573e+01	 1.0401e+05	 1.9140e+04	-5.4344e+00
 2.9193e+04	 4.4312e+03	 4.5275e+00	 8.9097e-01	 3.2315e+02	 4.4794e+03	-7.8867e+01	 6.9187e+04	 1.3616e+04	-5.0815e+00
 4.3789e+04	 4.4312e+03	 4.2568e+00	 8.2638e-01	 3.2315e+02	 4.4819e+03	-7.9014e+01	 4.9730e+04	 9.6541e+03	-5.1512e+00
 6.5684e+04	 4.4312e+03	 4.0276e+00	 7.2163e-01	 3.2315e+02	 4.4843e+03	-7.9842e+01	 3.7966e+04	 6.8024e+03	-5.5813e+00
 9.8526e+04	 4.4312e+03	 3.8544e+00	 6.0906e-01	 3.2315e+02	 4.4869e+03	-8.1020e+01	 2.9989e+04	 4.7388e+03	-6.3284e+00
 1.4779e+05	 4.4312e+03	 3.7153e+00	 5.0890e-01	 3.2315e+02	 4.4895e+03	-8.2201e+01	 2.3927e+04	 3.2774e+03	-7.3007e+00
 2.2168e+05	 4.4312e+03	 3.6153e+00	 4.3042e-01	 3.2314e+02	 4.4921e+03	-8.3211e+01	 1.8860e+04	 2.2454e+03	-8.3994e+00
 3.3253e+05	 4.4312e+03	 3.5325e+00	 3.7140e-01	 3.2315e+02	 4.4946e+03	-8.3998e+01	 1.4572e+04	 1.5320e+03	-9.5114e+00
 4.9879e+05	 4.4312e+03	 3.4596e+00	 3.2826e-01	 3.2315e+02	 4.4974e+03	-8.4580e+01	 1.0991e+04	 1.0429e+03	-1.0539e+01
 7.4818e+05	 4.4312e+03	 3.4476e+00	 1.9587e-01	 3.2315e+02	 4.5051e+03	-8.6748e+01	 1.2280e+04	 6.9766e+02	-1.7602e+01
 9.0000e+05	 4.4312e+03	 3.4237e+00	 1.7363e-01	 3.2314e+02	 4.5128e+03	-8.7097e+01	 1.1516e+04	 5.8402e+02	-1.9719e+01
 1.0000e+02	 4.5101e+03	 5.9730e+00	 7.1327e-02	 3.2315e+02	 4.5200e+03	-8.9316e+01	 2.5230e+08	 3.0129e+06	-8.3740e+01
 1.5000e+02	 4.5101e+03	 5.9605e+00	 8.5305e-02	 3.2315e+02	 4.5226e+03	-8.9180e+01	 1.4064e+08	 2.0128e+06	-6.9872e+01
 2.2500e+02	 4.5101e+03	 5.9403e+00	 1.0043e-01	 3.2315e+02	 4.5253e+03	-8.9031e+01	 7.9639e+07	 1.3464e+06	-5.9150e+01
 3.3750e+02	 4.5101e+03	 5.9196e+00	 1.2159e-01	 3.2315e+02	 4.5279e+03	-8.8823e+01	 4.3853e+07	 9.0074e+05	-4.8686e+01
 5.0625e+02	 4.5101e+03	 5.8949e+00	 1.4902e-01	 3.2315e+02	 4.5306e+03	-8.8552e+01	 2.3854e+07	 6.0302e+05	-3.9559e+01
 7.5938e+02	 4.5101e+03	 5.8646e+00	 1.8448e-01	 3.2315e+02	 4.5332e+03	-8.8198e+01	 1.2846e+07	 4.0408e+05	-3.1790e+01
 1.1391e+03	 4.5101e+03	 5.8269e+00	 2.3005e-01	 3.2315e+02	 4.5359e+03	-8.7739e+01	 6.8674e+06	 2.7113e+05	-2.5329e+01
 1.7086e+03	 4.5101e+03	 5.7790e+00	 2.8955e-01	 3.2315e+02	 4.5384e+03	-8.7132e+01	 3.6376e+06	 1.8225e+05	-1.9959e+01
 2.5629e+03	 4.5101e+03	 5.7162e+00	 3.6603e-01	 3.2315e+02	 4.5410e+03	-8.6336e+01	 1.9183e+06	 1.2284e+05	-1.5617e+01
 3.8443e+03	 4.5101e+03	 5.6301e+00	 4.6219e-01	 3.2315e+02	 4.5434e+03	-8.5307e+01	 1.0128e+06	 8.3144e+04	-1.2181e+01
 5.7665e+03	 4.5101e+03	 5.5095e+00	 5.7728e-01	 3.2315e+02	 4.5459e+03	-8.4018e+01	 5.4059e+05	 5.6642e+04	-9.5439e+00
 8.6498e+03	 4.5101e+03	 5.3400e+00	 7.0290e-01	 3.2315e+02	 4.5486e+03	-8.2501e+01	 2.9599e+05	 3.8960e+04	-7.5971e+00
 1.2975e+04	 4.5101e+03	 5.1113e+00	 8.1747e-01	 3.2315e+02	 4.5511e+03	-8.0913e+01	 1.6967e+05	 2.7136e+04	-6.2526e+00
 1.9462e+04	 4.5101e+03	 4.8293e+00	 8.8855e-01	 3.2314e+02	 4.5539e+03	-7.9575e+01	 1.0406e+05	 1.9147e+04	-5.4350e+00
 2.9193e+04	 4.5101e+03	 4.5262e+00	 8.9038e-01	 3.2315e+02	 4.5592e+03	-7.8871e+01	 6.9234e+04	 1.3619e+04	-5.0834e+00
 4.3789e+04	 4.5101e+03	 4.2557e+00	 8.2598e-01	 3.2315e+02	 4.5616e+03	-7.9016e+01	 4.9754e+04	 9.6567e+03	-5.1523e+00
 6.5684e+04	 4.5101e+03	 4.0265e+00	 7.2119e-01	 3.2315e+02	 4.5641e+03	-7.9845e+01	 3.7989e+04	 6.8043e+03	-5.5832e+00
 9.8526e+04	 4.5101e+03	 3.8537e+00	 6.0892e-01	 3.2315e+02	 4.5668e+03	-8.1021e+01	 2.9996e+04	 4.7396e+03	-6.3288e+00
 1.4779e+05	 4.5101e+03	 3.7145e+00	 5.0890e-01	 3.2315e+02	 4.5694e+03	-8.2199e+01	 2.3927e+04	 3.2782e+03	-7.2990e+00
 2.2168e+05	 4.5101e+03	 3.6146e+00	 4.3053e-01	 3.2315e+02	 4.5721e+03	-8.3208e+01	 1.8855e+04	 2.2458e+03	-8.3957e+00
 3.3253e+05	 4.5101e+03	 3.5316e+00	 3.7155e-01	 3.2315e+02	 4.5746e+03	-8.3994e+01	 1.4565e+04	 1.5324e+03	-9.5048e+00
 4.9879e+05	 4.5101e+03	 3.4586e+00	 3.2837e-01	 3.2314e+02	 4.5772e+03	-8.4576e+01	 1.0987e+04	 1.0432e+03	-1.0532e+01
 7.4818e+05	 4.5101e+03	 3.4463e+00	 1.9882e-01	 3.2314e+02	 4.5850e+03	-8.6698e+01	 1.2098e+04	 6.9792e+02	-1.7334e+01
 9.0000e+05	 4.5101e+03	 3.4225e+00	 1.7520e-01	 3.2315e+02	 4.5927e+03	-8.7070e+01	 1.1413e+04	 5.8423e+02	-1.9535e+01
 1.0000e+02	 4.5900e+03	 5.9725e+00	 7.1656e-02	 3.2315e+02	 4.5998e+03	-8.9313e+01	 2.5114e+08	 3.0131e+06	-8.3350e+01
 1.5000e+02	 4.5900e+03	 5.9565e+00	 8.2841e-02	 3.2315e+02	 4.6022e+03	-8.9203e+01	 1.4482e+08	 2.0141e+06	-7.1903e+01
 2.2500e+02	 4.5900e+03	 5.9397e+00	 1.0071e-01	 3.2316e+02	 4.6049e+03	-8.9029e+01	 7.9415e+07	 1.3466e+06	-5.8976e+01
 3.3750e+02	 4.5900e+03	 5.9189e+00	 1.2203e-01	 3.2315e+02	 4.6074e+03	-8.8819e+01	 4.3695e+07	 9.0085e+05	-4.8504e+01
 5.0625e+02	 4.5900e+03	 5.8938e+00	 1.4932e-01	 3.2315e+02	 4.6100e+03	-8.8549e+01	 2.3806e+07	 6.0312e+05	-3.9471e+01
 7.5938e+02	 4.5900e+03	 5.8636e+00	 1.8478e-01	 3.2315e+02	 4.6127e+03	-8.8195e+01	 1.2825e+07	 4.0416e+05	-3.1732e+01
 1.1391e+03	 4.5900e+03	 5.8260e+00	 2.3061e-01	 3.2315e+02	 4.6154e+03	-8.7733e+01	 6.8509e+06	 2.7117e+05	-2.5264e+01
 1.7086e+03	 4.5900e+03	 5.7776e+00	 2.9006e-01	 3.2315e+02	 4.6180e+03	-8.7126e+01	 3.6311e+06	 1.8230e+05	-1.9918e+01
 2.5629e+03	 4.5900e+03	 5.7148e+00	 3.6664e-01	 3.2316e+02	 4.6206e+03	-8.6329e+01	 1.9151e+06	 1.2287e+05	-1.5587e+01
 3.8443e+03	 4.5900e+03	 5.6285e+00	 4.6255e-01	 3.2315e+02	 4.6231e+03	-8.5302e+01	 1.0120e+06	 8.3167e+04	-1.2168e+01
 5.7665e+03	 4.5900e+03	 5.5078e+00	 5.7740e-01	 3.2315e+02	 4.6255e+03	-8.4015e+01	 5.4048e+05	 5.6660e+04	-9.5391e+00
 8.6498e+03	 4.5900e+03	 5.3381e+00	 7.0289e-01	 3.2315e+02	 4.6281e+03	-8.2499e+01	 2.9599e+05	 3.8974e+04	-7.5945e+00
 1.2975e+04	 4.5900e+03	 5.1094e+00	 8.1728e-01	 3.2315e+02	 4.6306e+03	-8.0912e+01	 1.6971e+05	 2.7146e+04	-6.2517e+00
 1.9462e+04	 4.5900e+03	 4.8277e+00	 8.8807e-01	 3.2315e+02	 4.6334e+03	-7.9577e+01	 1.0412e+05	 1.9153e+04	-5.4361e+00
 2.9193e+04	 4.5900e+03	 4.5249e+00	 8.8968e-01	 3.2315e+02	 4.6387e+03	-7.8876e+01	 6.9288e+04	 1.3623e+04	-5.0860e+00
 4.3789e+04	 4.5900e+03	 4.2545e+00	 8.2538e-01	 3.2315e+02	 4.6413e+03	-7.9021e+01	 4.9790e+04	 9.6594e+03	-5.1546e+00
 6.5684e+04	 4.5900e+03	 4.0256e+00	 7.2072e-01	 3.2315e+02	 4.6439e+03	-7.9850e+01	 3.8014e+04	 6.8058e+03	-5.5856e+00
 9.8526e+04	 4.5900e+03	 3.8528e+00	 6.0856e-01	 3.2315e+02	 4.6464e+03	-8.1024e+01	 3.0013e+04	 4.7406e+03	-6.3311e+00
 1.4779e+05	 4.5900e+03	 3.7137e+00	 5.0879e-01	 3.2315e+02	 4.6489e+03	-8.2199e+01	 2.3932e+04	 3.2788e+03	-7.2990e+00
 2.2168e+05	 4.5900e+03	 3.6137e+00	 4.3059e-01	 3.2314e+02	 4.6516e+03	-8.3205e+01	 1.8852e+04	 2.2464e+03	-8.3925e+00
 3.3253e+05	 4.5900e+03	 3.5307e+00	 3.7171e-01	 3.2315e+02	 4.6540e+03	-8.3990e+01	 1.4559e+04	 1.5328e+03	-9.4985e+00
 4.9879e+05	 4.5900e+03	 3.4577e+00	 3.2850e-01	 3.2315e+02	 4.6567e+03	-8.4573e+01	 1.0983e+04	 1.0434e+03	-1.0526e+01
 7.4818e+05	 4.5900e+03	 3.4455e+00	 1.9629e-01	 3.2315e+02	 4.6644e+03	-8.6739e+01	 1.2253e+04	 6.9808e+02	-1.7553e+01
 9.0000e+05	 4.5900e+03	 3.4213e+00	 1.7768e-01	 3.2315e+02	 4.6721e+03	-8.7027e+01	 1.1254e+04	 5.8444e+02	-1.9256e+01
 1.0000e+02	 4.6694e+03	 5.9720e+00	 7.1852e-02	 3.2315e+02	 4.6792e+03	-8.9311e+01	 2.5045e+08	 3.0133e+06	-8.3116e+01
 1.5000e+02	 4.6694e+03	 5.9589e+00	 8.6128e-02	 3.2315e+02	 4.6817e+03	-8.9172e+01	 1.3930e+08	 2.0133e+06	-6.9187e+01
 2.2500e+02	 4.6694e+03	 5.9391e+00	 1.0096e-01	 3.2314e+02	 4.6844e+03	-8.9026e+01	 7.9217e+07	 1.3467e+06	-5.8824e+01
 3.3750e+02	 4.6694e+03	 5.9181e+00	 1.2238e-01	 3.2315e+02	 4.6869e+03	-8.8815e+01	 4.3568e+07	 9.0098e+05	-4.8356e+01
 5.0625e+02	 4.6694e+03	 5.8931e+00	 1.4982e-01	 3.2314e+02	 4.6894e+03	-8.8544e+01	 2.3726e+07	 6.0320e+05	-3.9333e+01
 7.5938e+02	 4.6694e+03	 5.8625e+00	 1.8514e-01	 3.2314e+02	 4.6921e+03	-8.8191e+01	 1.2800e+07	 4.0423e+05	-3.1664e+01
 1.1391e+03	 4.6694e+03	 5.8249e+00	 2.3111e-01	 3.2315e+02	 4.6945e+03	-8.7728e+01	 6.8360e+06	 2.7123e+05	-2.5204e+01
 1.7086e+03	 4.6694e+03	 5.7764e+00	 2.9059e-01	 3.2315e+02	 4.6972e+03	-8.7120e+01	 3.6245e+06	 1.8234e+05	-1.9878e+01
 2.5629e+03	 4.6694e+03	 5.7132e+00	 3.6695e-01	 3.2315e+02	 4.6998e+03	-8.6325e+01	 1.9135e+06	 1.2290e+05	-1.5569e+01
 3.8443e+03	 4.6694e+03	 5.6268e+00	 4.6277e-01	 3.2314e+02	 4.7022e+03	-8.5298e+01	 1.0115e+06	 8.3194e+04	-1.2159e+01
 5.7665e+03	 4.6694e+03	 5.5061e+00	 5.7777e-01	 3.2315e+02	 4.7049e+03	-8.4010e+01	 5.4013e+05	 5.6678e+04	-9.5299e+00
 8.6498e+03	 4.6694e+03	 5.3362e+00	 7.0299e-01	 3.2314e+02	 4.7075e+03	-8.2495e+01	 2.9595e+05	 3.8988e+04	-7.5908e+00
 1.2975e+04	 4.6694e+03	 5.1073e+00	 8.1698e-01	 3.2314e+02	 4.7102e+03	-8.0912e+01	 1.6977e+05	 2.7157e+04	-6.2515e+00
 1.9462e+04	 4.6694e+03	 4.8258e+00	 8.8751e-01	 3.2315e+02	 4.7128e+03	-7.9579e+01	 1.0419e+05	 1.9161e+04	-5.4375e+00
 2.9193e+04	 4.6694e+03	 4.5234e+00	 8.8919e-01	 3.2314e+02	 4.7179e+03	-7.8879e+01	 6.9326e+04	 1.3628e+04	-5.0870e+00
 4.3789e+04	 4.6694e+03	 4.2534e+00	 8.2475e-01	 3.2314e+02	 4.7203e+03	-7.9026e+01	 4.9828e+04	 9.6619e+03	-5.1572e+00
 6.5684e+04	 4.6694e+03	 4.0248e+00	 7.2038e-01	 3.2315e+02	 4.7231e+03	-7.9852e+01	 3.8032e+04	 6.8072e+03	-5.5870e+00
 9.8526e+04	 4.6694e+03	 3.8520e+00	 6.0844e-01	 3.2315e+02	 4.7255e+03	-8.1024e+01	 3.0019e+04	 4.7417e+03	-6.3309e+00
 1.4779e+05	 4.6694e+03	 3.7130e+00	 5.0877e-01	 3.2316e+02	 4.7282e+03	-8.2198e+01	 2.3934e+04	 3.2794e+03	-7.2981e+00
 2.2168e+05	 4.6694e+03	 3.6129e+00	 4.3064e-01	 3.2315e+02	 4.7308e+03	-8.3203e+01	 1.8850e+04	 2.2469e+03	-8.3896e+00
 3.3253e+05	 4.6694e+03	 3.5299e+00	 3.7172e-01	 3.2316e+02	 4.7332e+03	-8.3989e+01	 1.4559e+04	 1.5332e+03	-9.4961e+00
 4.9879e+05	 4.6694e+03	 3.4567e+00	 3.2851e-01	 3.2316e+02	 4.7359e+03	-8.4571e+01	 1.0983e+04	 1.0437e+03	-1.0522e+01
 7.4818e+05	 4.6694e+03	 3.4442e+00	 2.0100e-01	 3.2315e+02	 4.7436e+03	-8.6660e+01	 1.1967e+04	 6.9834e+02	-1.7136e+01
 9.0000e+05	 4.6694e+03	 3.4202e+00	 1.7813e-01	 3.2315e+02	 4.7516e+03	-8.7019e+01	 1.1225e+04	 5.8462e+02	-1.9200e+01
 1.0000e+02	 4.7489e+03	 5.9713e+00	 7.2138e-02	 3.2315e+02	 4.7584e+03	-8.9308e+01	 2.4946e+08	 3.0137e+06	-8.2775e+01
 1.5000e+02	 4.7489e+03	 5.9559e+00	 8.8801e-02	 3.2315e+02	 4.7612e+03	-8.9146e+01	 1.3510e+08	 2.0143e+06	-6.7070e+01
 2.2500e+02	 4.7489e+03	 5.9383e+00	 1.0146e-01	 3.2315e+02	 4.7636e+03	-8.9021e+01	 7.8830e+07	 1.3469e+06	-5.8529e+01
 3.3750e+02	 4.7489e+03	 5.9174e+00	 1.2271e-01	 3.2315e+02	 4.7661e+03	-8.8812e+01	 4.3453e+07	 9.0109e+05	-4.8223e+01
 5.0625e+02	 4.7489e+03	 5.8924e+00	 1.5002e-01	 3.2316e+02	 4.7687e+03	-8.8542e+01	 2.3695e+07	 6.0327e+05	-3.9277e+01
 7.5938e+02	 4.7489e+03	 5.8617e+00	 1.8558e-01	 3.2315e+02	 4.7712e+03	-8.8187e+01	 1.2770e+07	 4.0429e+05	-3.1585e+01
 1.1391e+03	 4.7489e+03	 5.8238e+00	 2.3135e-01	 3.2315e+02	 4.7739e+03	-8.7725e+01	 6.8291e+06	 2.7128e+05	-2.5173e+01
 1.7086e+03	 4.7489e+03	 5.7756e+00	 2.9088e-01	 3.2315e+02	 4.7765e+03	-8.7117e+01	 3.6208e+06	 1.8236e+05	-1.9855e+01
 2.5629e+03	 4.7489e+03	 5.7120e+00	 3.6734e-01	 3.2315e+02	 4.7792e+03	-8.6320e+01	 1.9115e+06	 1.2293e+05	-1.5549e+01
 3.8443e+03	 4.7489e+03	 5.6255e+00	 4.6310e-01	 3.2315e+02	 4.7818e+03	-8.5294e+01	 1.0108e+06	 8.3212e+04	-1.2147e+01
 5.7665e+03	 4.7489e+03	 5.5046e+00	 5.7784e-01	 3.2315e+02	 4.7842e+03	-8.4007e+01	 5.4007e+05	 5.6693e+04	-9.5261e+00
 8.6498e+03	 4.7489e+03	 5.3348e+00	 7.0295e-01	 3.2315e+02	 4.7869e+03	-8.2494e+01	 2.9597e+05	 3.8999e+04	-7.5892e+00
 1.2975e+04	 4.7489e+03	 5.1062e+00	 8.1667e-01	 3.2315e+02	 4.7893e+03	-8.0913e+01	 1.6984e+05	 2.7163e+04	-6.2525e+00
 1.9462e+04	 4.7489e+03	 4.8246e+00	 8.8709e-01	 3.2315e+02	 4.7920e+03	-7.9582e+01	 1.0424e+05	 1.9165e+04	-5.4387e+00
 2.9193e+04	 4.7489e+03	 4.5223e+00	 8.8869e-01	 3.2315e+02	 4.7969e+03	-7.8882e+01	 6.9365e+04	 1.3631e+04	-5.0888e+00
 4.3789e+04	 4.7489e+03	 4.2527e+00	 8.2428e-01	 3.2315e+02	 4.7996e+03	-7.9031e+01	 4.9857e+04	 9.6635e+03	-5.1593e+00
 6.5684e+04	 4.7489e+03	 4.0243e+00	 7.2008e-01	 3.2315e+02	 4.8021e+03	-7.9855e+01	 3.8047e+04	 6.8081e+03	-5.5886e+00
 9.8526e+04	 4.7489e+03	 3.8512e+00	 6.0824e-01	 3.2315e+02	 4.8047e+03	-8.1025e+01	 3.0029e+04	 4.7426e+03	-6.3318e+00
 1.4779e+05	 4.7489e+03	 3.7123e+00	 5.0879e-01	 3.2315e+02	 4.8073e+03	-8.2196e+01	 2.3932e+04	 3.2800e+03	-7.2964e+00
 2.2168e+05	 4.7489e+03	 3.6123e+00	 4.3063e-01	 3.2315e+02	 4.8099e+03	-8.3202e+01	 1.8851e+04	 2.2472e+03	-8.3885e+00
 3.3253e+05	 4.7489e+03	 3.5290e+00	 3.7191e-01	 3.2315e+02	 4.8126e+03	-8.3984e+01	 1.4551e+04	 1.5335e+03	-9.4888e+00
 4.9879e+05	 4.7489e+03	 3.4559e+00	 3.2875e-01	 3.2315e+02	 4.8154e+03	-8.4566e+01	 1.0974e+04	 1.0440e+03	-1.0512e+01
 7.4818e+05	 4.7489e+03	 3.4433e+00	 1.9949e-01	 3.2315e+02	 4.8231e+03	-8.6684e+01	 1.2057e+04	 6.9853e+02	-1.7261e+01
 9.0000e+05	 4.7489e+03	 3.4199e+00	 1.7160e-01	 3.2316e+02	 4.8308e+03	-8.7128e+01	 1.1652e+04	 5.8467e+02	-1.9930e+01
 1.0000e+02	 4.8281e+03	 5.9707e+00	 7.2444e-02	 3.2315e+02	 4.8378e+03	-8.9305e+01	 2.4841e+08	 3.0140e+06	-8.2418e+01
 1.5000e+02	 4.8281e+03	 5.9556e+00	 8.7366e-02	 3.2315e+02	 4.8402e+03	-8.9160e+01	 1.3732e+08	 2.0144e+06	-6.8168e+01
 2.2500e+02	 4.8281e+03	 5.9376e+00	 1.0154e-01	 3.2315e+02	 4.8426e+03	-8.9020e+01	 7.8765e+07	 1.3470e+06	-5.8473e+01
 3.3750e+02	 4.8281e+03	 5.9165e+00	 1.2273e-01	 3.2316e+02	 4.8454e+03	-8.8812e+01	 4.3445e+07	 9.0121e+05	-4.8207e+01
 5.0625e+02	 4.8281e+03	 5.8912e+00	 1.5041e-01	 3.2315e+02	 4.8478e+03	-8.8537e+01	 2.3633e+07	 6.0339e+05	-3.9167e+01
 7.5938e+02	 4.8281e+03	 5.8608e+00	 1.8599e-01	 3.2315e+02	 4.8506e+03	-8.8182e+01	 1.2741e+07	 4.0435e+05	-3.1511e+01
 1.1391e+03	 4.8281e+03	 5.8225e+00	 2.3191e-01	 3.2315e+02	 4.8531e+03	-8.7719e+01	 6.8125e+06	 2.7134e+05	-2.5107e+01
 1.7086e+03	 4.8281e+03	 5.7741e+00	 2.9135e-01	 3.2315e+02	 4.8560e+03	-8.7111e+01	 3.6150e+06	 1.8241e+05	-1.9819e+01
 2.5629e+03	 4.8281e+03	 5.7109e+00	 3.6759e-01	 3.2315e+02	 4.8586e+03	-8.6317e+01	 1.9102e+06	 1.2295e+05	-1.5536e+01
 3.8443e+03	 4.8281e+03	 5.6241e+00	 4.6340e-01	 3.2315e+02	 4.8610e+03	-8.5290e+01	 1.0102e+06	 8.3233e+04	-1.2137e+01
 5.7665e+03	 4.8281e+03	 5.5029e+00	 5.7803e-01	 3.2315e+02	 4.8636e+03	-8.4004e+01	 5.3989e+05	 5.6711e+04	-9.5200e+00
 8.6498e+03	 4.8281e+03	 5.3330e+00	 7.0287e-01	 3.2315e+02	 4.8662e+03	-8.2492e+01	 2.9600e+05	 3.9011e+04	-7.5875e+00
 1.2975e+04	 4.8281e+03	 5.1044e+00	 8.1649e-01	 3.2315e+02	 4.8690e+03	-8.0912e+01	 1.6987e+05	 2.7172e+04	-6.2517e+00
 1.9462e+04	 4.8281e+03	 4.8230e+00	 8.8646e-01	 3.2315e+02	 4.8716e+03	-7.9585e+01	 1.0431e+05	 1.9172e+04	-5.4408e+00
 2.9193e+04	 4.8281e+03	 4.5211e+00	 8.8813e-01	 3.2315e+02	 4.8766e+03	-7.8886e+01	 6.9409e+04	 1.3635e+04	-5.0906e+00
 4.3789e+04	 4.8281e+03	 4.2518e+00	 8.2379e-01	 3.2316e+02	 4.8791e+03	-7.9035e+01	 4.9886e+04	 9.6656e+03	-5.1612e+00
 6.5684e+04	 4.8281e+03	 4.0234e+00	 7.1975e-01	 3.2315e+02	 4.8817e+03	-7.9858e+01	 3.8065e+04	 6.8095e+03	-5.5900e+00
 9.8526e+04	 4.8281e+03	 3.8506e+00	 6.0804e-01	 3.2315e+02	 4.8842e+03	-8.1027e+01	 3.0039e+04	 4.7434e+03	-6.3327e+00
 1.4779e+05	 4.8281e+03	 3.7117e+00	 5.0875e-01	 3.2315e+02	 4.8869e+03	-8.2195e+01	 2.3934e+04	 3.2806e+03	-7.2956e+00
 2.2168e+05	 4.8281e+03	 3.6115e+00	 4.3077e-01	 3.2315e+02	 4.8897e+03	-8.3198e+01	 1.8845e+04	 2.2478e+03	-8.3838e+00
 3.3253e+05	 4.8281e+03	 3.5282e+00	 3.7202e-01	 3.2315e+02	 4.8925e+03	-8.3981e+01	 1.4547e+04	 1.5339e+03	-9.4838e+00
 4.9879e+05	 4.8281e+03	 3.4550e+00	 3.2892e-01	 3.2315e+02	 4.8950e+03	-8.4562e+01	 1.0969e+04	 1.0443e+03	-1.0504e+01
 7.4818e+05	 4.8281e+03	 3.4426e+00	 1.9700e-01	 3.2316e+02	 4.9031e+03	-8.6725e+01	 1.2209e+04	 6.9868e+02	-1.7475e+01
 9.0000e+05	 4.8281e+03	 3.4188e+00	 1.7340e-01	 3.2315e+02	 4.9110e+03	-8.7096e+01	 1.1531e+04	 5.8486e+02	-1.9716e+01
 1.0000e+02	 4.9083e+03	 5.9703e+00	 7.2531e-02	 3.2313e+02	 4.9181e+03	-8.9304e+01	 2.4811e+08	 3.0142e+06	-8.2313e+01
 1.5000e+02	 4.9083e+03	 5.9562e+00	 8.2087e-02	 3.2314e+02	 4.9206e+03	-8.9210e+01	 1.4615e+08	 2.0142e+06	-7.2559e+01
 2.2500e+02	 4.9083e+03	 5.9371e+00	 1.0193e-01	 3.2314e+02	 4.9234e+03	-8.9016e+01	 7.8464e+07	 1.3471e+06	-5.8245e+01
 3.3750e+02	 4.9083e+03	 5.9161e+00	 1.2331e-01	 3.2314e+02	 4.9258e+03	-8.8806e+01	 4.3241e+07	 9.0129e+05	-4.7977e+01
 5.0625e+02	 4.9083e+03	 5.8909e+00	 1.5066e-01	 3.2314e+02	 4.9283e+03	-8.8535e+01	 2.3594e+07	 6.0342e+05	-3.9100e+01
 7.5938e+02	 4.9083e+03	 5.8597e+00	 1.8636e-01	 3.2314e+02	 4.9309e+03	-8.8178e+01	 1.2716e+07	 4.0442e+05	-3.1443e+01
 1.1391e+03	 4.9083e+03	 5.8218e+00	 2.3221e-01	 3.2315e+02	 4.9333e+03	-8.7716e+01	 6.8038e+06	 2.7137e+05	-2.5072e+01
 1.7086e+03	 4.9083e+03	 5.7730e+00	 2.9186e-01	 3.2315e+02	 4.9359e+03	-8.7106e+01	 3.6087e+06	 1.8244e+05	-1.9780e+01
 2.5629e+03	 4.9083e+03	 5.7095e+00	 3.6789e-01	 3.2314e+02	 4.9385e+03	-8.6313e+01	 1.9086e+06	 1.2298e+05	-1.5520e+01
 3.8443e+03	 4.9083e+03	 5.6228e+00	 4.6359e-01	 3.2315e+02	 4.9412e+03	-8.5287e+01	 1.0098e+06	 8.3252e+04	-1.2129e+01
 5.7665e+03	 4.9083e+03	 5.5015e+00	 5.7809e-01	 3.2315e+02	 4.9436e+03	-8.4001e+01	 5.3984e+05	 5.6725e+04	-9.5167e+00
 8.6498e+03	 4.9083e+03	 5.3316e+00	 7.0274e-01	 3.2315e+02	 4.9462e+03	-8.2491e+01	 2.9605e+05	 3.9022e+04	-7.5869e+00
 1.2975e+04	 4.9083e+03	 5.1032e+00	 8.1612e-01	 3.2315e+02	 4.9489e+03	-8.0914e+01	 1.6995e+05	 2.7179e+04	-6.2530e+00
 1.9462e+04	 4.9083e+03	 4.8220e+00	 8.8593e-01	 3.2315e+02	 4.9514e+03	-7.9589e+01	 1.0437e+05	 1.9176e+04	-5.4429e+00
 2.9193e+04	 4.9083e+03	 4.5205e+00	 8.8762e-01	 3.2315e+02	 4.9567e+03	-7.8891e+01	 6.9449e+04	 1.3637e+04	-5.0928e+00
 4.3789e+04	 4.9083e+03	 4.2512e+00	 8.2338e-01	 3.2315e+02	 4.9594e+03	-7.9039e+01	 4.9911e+04	 9.6668e+03	-5.1632e+00
 6.5684e+04	 4.9083e+03	 4.0230e+00	 7.1963e-01	 3.2315e+02	 4.9619e+03	-7.9858e+01	 3.8071e+04	 6.8101e+03	-5.5904e+00
 9.8526e+04	 4.9083e+03	 3.8503e+00	 6.0813e-01	 3.2315e+02	 4.9643e+03	-8.1025e+01	 3.0034e+04	 4.7437e+03	-6.3313e+00
 1.4779e+05	 4.9083e+03	 3.7112e+00	 5.0891e-01	 3.2315e+02	 4.9669e+03	-8.2192e+01	 2.3927e+04	 3.2811e+03	-7.2924e+00
 2.2168e+05	 4.9083e+03	 3.6109e+00	 4.3089e-01	 3.2315e+02	 4.9695e+03	-8.3195e+01	 1.8840e+04	 2.2481e+03	-8.3802e+00
 3.3253e+05	 4.9083e+03	 3.5275e+00	 3.7229e-01	 3.2315e+02	 4.9722e+03	-8.3975e+01	 1.4536e+04	 1.5342e+03	-9.4752e+00
 4.9879e+05	 4.9083e+03	 3.4542e+00	 3.2899e-01	 3.2315e+02	 4.9748e+03	-8.4559e+01	 1.0967e+04	 1.0445e+03	-1.0499e+01
 7.4818e+05	 4.9083e+03	 3.4418e+00	 1.9734e-01	 3.2315e+02	 4.9830e+03	-8.6718e+01	 1.2189e+04	 6.9884e+02	-1.7441e+01
 9.0000e+05	 4.9083e+03	 3.4178e+00	 1.7564e-01	 3.2315e+02	 4.9908e+03	-8.7058e+01	 1.1384e+04	 5.8502e+02	-1.9459e+01
 1.0000e+02	 4.9881e+03	 5.9697e+00	 7.2601e-02	 3.2315e+02	 4.9977e+03	-8.9303e+01	 2.4787e+08	 3.0145e+06	-8.2226e+01
 1.5000e+02	 4.9881e+03	 5.9534e+00	 8.7913e-02	 3.2316e+02	 5.0002e+03	-8.9154e+01	 1.3647e+08	 2.0152e+06	-6.7719e+01
 2.2500e+02	 4.9881e+03	 5.9365e+00	 1.0187e-01	 3.2316e+02	 5.0028e+03	-8.9017e+01	 7.8510e+07	 1.3473e+06	-5.8273e+01
 3.3750e+02	 4.9881e+03	 5.9153e+00	 1.2339e-01	 3.2315e+02	 5.0054e+03	-8.8805e+01	 4.3212e+07	 9.0140e+05	-4.7939e+01
 5.0625e+02	 4.9881e+03	 5.8901e+00	 1.5109e-01	 3.2316e+02	 5.0078e+03	-8.8531e+01	 2.3527e+07	 6.0350e+05	-3.8984e+01
 7.5938e+02	 4.9881e+03	 5.8591e+00	 1.8645e-01	 3.2316e+02	 5.0104e+03	-8.8177e+01	 1.2710e+07	 4.0446e+05	-3.1425e+01
 1.1391e+03	 4.9881e+03	 5.8208e+00	 2.3268e-01	 3.2315e+02	 5.0131e+03	-8.7711e+01	 6.7900e+06	 2.7142e+05	-2.5017e+01
 1.7086e+03	 4.9881e+03	 5.7721e+00	 2.9195e-01	 3.2316e+02	 5.0159e+03	-8.7104e+01	 3.6076e+06	 1.8247e+05	-1.9771e+01
 2.5629e+03	 4.9881e+03	 5.7082e+00	 3.6801e-01	 3.2316e+02	 5.0186e+03	-8.6311e+01	 1.9080e+06	 1.2301e+05	-1.5511e+01
 3.8443e+03	 4.9881e+03	 5.6215e+00	 4.6380e-01	 3.2316e+02	 5.0212e+03	-8.5284e+01	 1.0093e+06	 8.3271e+04	-1.2121e+01
 5.7665e+03	 4.9881e+03	 5.5002e+00	 5.7814e-01	 3.2315e+02	 5.0237e+03	-8.4000e+01	 5.3979e+05	 5.6738e+04	-9.5136e+00
 8.6498e+03	 4.9881e+03	 5.3302e+00	 7.0260e-01	 3.2315e+02	 5.0265e+03	-8.2491e+01	 2.9611e+05	 3.9032e+04	-7.5864e+00
 1.2975e+04	 4.9881e+03	 5.1018e+00	 8.1584e-01	 3.2315e+02	 5.0289e+03	-8.0915e+01	 1.7001e+05	 2.7186e+04	-6.2534e+00
 1.9462e+04	 4.9881e+03	 4.8206e+00	 8.8548e-01	 3.2315e+02	 5.0315e+03	-7.9592e+01	 1.0442e+05	 1.9181e+04	-5.4440e+00
 2.9193e+04	 4.9881e+03	 4.5192e+00	 8.8698e-01	 3.2316e+02	 5.0366e+03	-7.8896e+01	 6.9499e+04	 1.3640e+04	-5.0951e+00
 4.3789e+04	 4.9881e+03	 4.2501e+00	 8.2283e-01	 3.2315e+02	 5.0391e+03	-7.9043e+01	 4.9945e+04	 9.6694e+03	-5.1652e+00
 6.5684e+04	 4.9881e+03	 4.0221e+00	 7.1926e-01	 3.2315e+02	 5.0417e+03	-7.9861e+01	 3.8091e+04	 6.8117e+03	-5.5920e+00
 9.8526e+04	 4.9881e+03	 3.8493e+00	 6.0782e-01	 3.2315e+02	 5.0441e+03	-8.1027e+01	 3.0050e+04	 4.7450e+03	-6.3329e+00
 1.4779e+05	 4.9881e+03	 3.7104e+00	 5.0883e-01	 3.2315e+02	 5.0469e+03	-8.2191e+01	 2.3931e+04	 3.2818e+03	-7.2920e+00
 2.2168e+05	 4.9881e+03	 3.6099e+00	 4.3097e-01	 3.2316e+02	 5.0495e+03	-8.3192e+01	 1.8836e+04	 2.2487e+03	-8.3764e+00
 3.3253e+05	 4.9881e+03	 3.5266e+00	 3.7234e-01	 3.2315e+02	 5.0522e+03	-8.3973e+01	 1.4535e+04	 1.5346e+03	-9.4715e+00
 4.9879e+05	 4.9881e+03	 3.4532e+00	 3.2919e-01	 3.2315e+02	 5.0548e+03	-8.4555e+01	 1.0960e+04	 1.0448e+03	-1.0490e+01
 7.4818e+05	 4.9881e+03	 3.4405e+00	 2.0106e-01	 3.2315e+02	 5.0625e+03	-8.6655e+01	 1.1963e+04	 6.9911e+02	-1.7112e+01
 9.0000e+05	 4.9881e+03	 3.4163e+00	 1.7949e-01	 3.2315e+02	 5.0704e+03	-8.6992e+01	 1.1140e+04	 5.8529e+02	-1.9033e+01
 1.0000e+02	 5.0678e+03	 5.9693e+00	 7.2853e-02	 3.2315e+02	 5.0773e+03	-8.9301e+01	 2.4702e+08	 3.0147e+06	-8.1936e+01
 1.5000e+02	 5.0678e+03	 5.9540e+00	 8.5276e-02	 3.2315e+02	 5.0799e+03	-8.9179e+01	 1.4069e+08	 2.0150e+06	-6.9820e+01
 2.2500e+02	 5.0678e+03	 5.9357e+00	 1.0234e-01	 3.2315e+02	 5.0823e+03	-8.9012e+01	 7.8155e+07	 1.3475e+06	-5.8002e+01
 3.3750e+02	 5.0678e+03	 5.9145e+00	 1.2377e-01	 3.2314e+02	 5.0848e+03	-8.8801e+01	 4.3082e+07	 9.0153e+05	-4.7788e+01
 5.0625e+02	 5.0678e+03	 5.8891e+00	 1.5145e-01	 3.2314e+02	 5.0872e+03	-8.8527e+01	 2.3471e+07	 6.0361e+05	-3.8885e+01
 7.5938e+02	 5.0678e+03	 5.8582e+00	 1.8700e-01	 3.2315e+02	 5.0898e+03	-8.8172e+01	 1.2673e+07	 4.0453e+05	-3.1327e+01
 1.1391e+03	 5.0678e+03	 5.8197e+00	 2.3300e-01	 3.2315e+02	 5.0924e+03	-8.7707e+01	 6.7805e+06	 2.7147e+05	-2.4977e+01
 1.7086e+03	 5.0678e+03	 5.7708e+00	 2.9235e-01	 3.2314e+02	 5.0950e+03	-8.7100e+01	 3.6027e+06	 1.8251e+05	-1.9740e+01
 2.5629e+03	 5.0678e+03	 5.7067e+00	 3.6873e-01	 3.2314e+02	 5.0977e+03	-8.6303e+01	 1.9043e+06	 1.2304e+05	-1.5476e+01
 3.8443e+03	 5.0678e+03	 5.6195e+00	 4.6438e-01	 3.2314e+02	 5.1001e+03	-8.5276e+01	 1.0080e+06	 8.3301e+04	-1.2101e+01
 5.7665e+03	 5.0678e+03	 5.4981e+00	 5.7866e-01	 3.2315e+02	 5.1026e+03	-8.3992e+01	 5.3930e+05	 5.6760e+04	-9.5015e+00
 8.6498e+03	 5.0678e+03	 5.3279e+00	 7.0292e-01	 3.2314e+02	 5.1053e+03	-8.2484e+01	 2.9598e+05	 3.9049e+04	-7.5796e+00
 1.2975e+04	 5.0678e+03	 5.0992e+00	 8.1565e-01	 3.2314e+02	 5.1078e+03	-8.0912e+01	 1.7005e+05	 2.7200e+04	-6.2517e+00
 1.9462e+04	 5.0678e+03	 4.8184e+00	 8.8506e-01	 3.2314e+02	 5.1104e+03	-7.9592e+01	 1.0447e+05	 1.9190e+04	-5.4442e+00
 2.9193e+04	 5.0678e+03	 4.5174e+00	 8.8634e-01	 3.2315e+02	 5.1154e+03	-7.8899e+01	 6.9549e+04	 1.3646e+04	-5.0967e+00
 4.3789e+04	 5.0678e+03	 4.2488e+00	 8.2226e-01	 3.2315e+02	 5.1181e+03	-7.9047e+01	 4.9980e+04	 9.6724e+03	-5.1672e+00
 6.5684e+04	 5.0678e+03	 4.0210e+00	 7.1860e-01	 3.2315e+02	 5.1206e+03	-7.9867e+01	 3.8126e+04	 6.8136e+03	-5.5956e+00
 9.8526e+04	 5.0678e+03	 3.8485e+00	 6.0755e-01	 3.2315e+02	 5.1232e+03	-8.1029e+01	 3.0063e+04	 4.7459e+03	-6.3345e+00
 1.4779e+05	 5.0678e+03	 3.7095e+00	 5.0865e-01	 3.2315e+02	 5.1259e+03	-8.2192e+01	 2.3939e+04	 3.2826e+03	-7.2928e+00
 2.2168e+05	 5.0678e+03	 3.6091e+00	 4.3097e-01	 3.2315e+02	 5.1285e+03	-8.3190e+01	 1.8836e+04	 2.2492e+03	-8.3743e+00
 3.3253e+05	 5.0678e+03	 3.5257e+00	 3.7234e-01	 3.2315e+02	 5.1310e+03	-8.3972e+01	 1.4535e+04	 1.5349e+03	-9.4692e+00
 4.9879e+05	 5.0678e+03	 3.4523e+00	 3.2915e-01	 3.2315e+02	 5.1339e+03	-8.4554e+01	 1.0961e+04	 1.0451e+03	-1.0488e+01
 7.4818e+05	 5.0678e+03	 3.4399e+00	 1.9526e-01	 3.2315e+02	 5.1416e+03	-8.6751e+01	 1.2318e+04	 6.9922e+02	-1.7617e+01
 9.0000e+05	 5.0678e+03	 3.4163e+00	 1.7062e-01	 3.2314e+02	 5.1492e+03	-8.7141e+01	 1.1719e+04	 5.8529e+02	-2.0023e+01
 1.0000e+02	 5.1465e+03	 5.9686e+00	 7.3059e-02	 3.2315e+02	 5.1563e+03	-8.9299e+01	 2.4632e+08	 3.0151e+06	-8.1696e+01
 1.5000e+02	 5.1465e+03	 5.9537e+00	 8.6836e-02	 3.2315e+02	 5.1588e+03	-8.9164e+01	 1.3816e+08	 2.0151e+06	-6.8562e+01
 2.2500e+02	 5.1465e+03	 5.9349e+00	 1.0257e-01	 3.2315e+02	 5.1612e+03	-8.9010e+01	 7.7976e+07	 1.3476e+06	-5.7861e+01
 3.3750e+02	 5.1465e+03	 5.9138e+00	 1.2406e-01	 3.2315e+02	 5.1636e+03	-8.8798e+01	 4.2980e+07	 9.0164e+05	-4.7669e+01
 5.0625e+02	 5.1465e+03	 5.8883e+00	 1.5176e-01	 3.2314e+02	 5.1661e+03	-8.8524e+01	 2.3424e+07	 6.0369e+05	-3.8801e+01
 7.5938e+02	 5.1465e+03	 5.8570e+00	 1.8741e-01	 3.2315e+02	 5.1689e+03	-8.8167e+01	 1.2645e+07	 4.0461e+05	-3.1252e+01
 1.1391e+03	 5.1465e+03	 5.8187e+00	 2.3337e-01	 3.2314e+02	 5.1713e+03	-8.7703e+01	 6.7697e+06	 2.7152e+05	-2.4933e+01
 1.7086e+03	 5.1465e+03	 5.7694e+00	 2.9302e-01	 3.2315e+02	 5.1739e+03	-8.7093e+01	 3.5945e+06	 1.8256e+05	-1.9690e+01
 2.5629e+03	 5.1465e+03	 5.7056e+00	 3.6913e-01	 3.2315e+02	 5.1764e+03	-8.6298e+01	 1.9022e+06	 1.2307e+05	-1.5457e+01
 3.8443e+03	 5.1465e+03	 5.6181e+00	 4.6458e-01	 3.2314e+02	 5.1789e+03	-8.5273e+01	 1.0076e+06	 8.3322e+04	-1.2093e+01
 5.7665e+03	 5.1465e+03	 5.4965e+00	 5.7881e-01	 3.2315e+02	 5.1817e+03	-8.3989e+01	 5.3916e+05	 5.6776e+04	-9.4963e+00
 8.6498e+03	 5.1465e+03	 5.3263e+00	 7.0285e-01	 3.2315e+02	 5.1842e+03	-8.2483e+01	 2.9601e+05	 3.9061e+04	-7.5781e+00
 1.2975e+04	 5.1465e+03	 5.0977e+00	 8.1545e-01	 3.2315e+02	 5.1869e+03	-8.0912e+01	 1.7009e+05	 2.7208e+04	-6.2514e+00
 1.9462e+04	 5.1465e+03	 4.8172e+00	 8.8475e-01	 3.2315e+02	 5.1896e+03	-7.9593e+01	 1.0451e+05	 1.9195e+04	-5.4447e+00
 2.9193e+04	 5.1465e+03	 4.5253e+00	 8.8688e-01	 3.2315e+02	 5.1922e+03	-7.8912e+01	 6.9507e+04	 1.3622e+04	-5.1026e+00
 4.3789e+04	 5.1465e+03	 4.2479e+00	 8.2166e-01	 3.2315e+02	 5.1948e+03	-7.9052e+01	 5.0016e+04	 9.6745e+03	-5.1698e+00
 6.5684e+04	 5.1465e+03	 4.0202e+00	 7.1823e-01	 3.2315e+02	 5.1972e+03	-7.9871e+01	 3.8146e+04	 6.8150e+03	-5.5974e+00
 9.8526e+04	 5.1465e+03	 3.8479e+00	 6.0741e-01	 3.2315e+02	 5.1999e+03	-8.1030e+01	 3.0070e+04	 4.7467e+03	-6.3349e+00
 1.4779e+05	 5.1465e+03	 3.7087e+00	 5.0857e-01	 3.2316e+02	 5.2025e+03	-8.2192e+01	 2.3943e+04	 3.2832e+03	-7.2924e+00
 2.2168e+05	 5.1465e+03	 3.6084e+00	 4.3088e-01	 3.2315e+02	 5.2050e+03	-8.3191e+01	 1.8840e+04	 2.2497e+03	-8.3746e+00
 3.3253e+05	 5.1465e+03	 3.5249e+00	 3.7246e-01	 3.2315e+02	 5.2074e+03	-8.3968e+01	 1.4530e+04	 1.5353e+03	-9.4639e+00
 4.9879e+05	 5.1465e+03	 3.4515e+00	 3.2924e-01	 3.2315e+02	 5.2100e+03	-8.4551e+01	 1.0958e+04	 1.0453e+03	-1.0483e+01
 7.4818e+05	 5.1465e+03	 3.4391e+00	 1.9470e-01	 3.2315e+02	 5.2179e+03	-8.6760e+01	 1.2354e+04	 6.9938e+02	-1.7664e+01
 9.0000e+05	 5.1465e+03	 3.4146e+00	 1.7909e-01	 3.2315e+02	 5.2258e+03	-8.6998e+01	 1.1165e+04	 5.8559e+02	-1.9066e+01
 1.0000e+02	 5.2231e+03	 5.9679e+00	 7.3172e-02	 3.2315e+02	 5.2329e+03	-8.9298e+01	 2.4594e+08	 3.0154e+06	-8.1560e+01
 1.5000e+02	 5.2231e+03	 5.9532e+00	 8.6556e-02	 3.2316e+02	 5.2353e+03	-8.9167e+01	 1.3861e+08	 2.0153e+06	-6.8778e+01
 2.2500e+02	 5.2231e+03	 5.9345e+00	 1.0297e-01	 3.2315e+02	 5.2378e+03	-8.9006e+01	 7.7674e+07	 1.3477e+06	-5.7633e+01
 3.3750e+02	 5.2231e+03	 5.9129e+00	 1.2438e-01	 3.2316e+02	 5.2404e+03	-8.8795e+01	 4.2868e+07	 9.0176e+05	-4.7538e+01
 5.0625e+02	 5.2231e+03	 5.8874e+00	 1.5188e-01	 3.2316e+02	 5.2429e+03	-8.8522e+01	 2.3405e+07	 6.0378e+05	-3.8764e+01
 7.5938e+02	 5.2231e+03	 5.8562e+00	 1.8752e-01	 3.2315e+02	 5.2457e+03	-8.8166e+01	 1.2638e+07	 4.0467e+05	-3.1230e+01
 1.1391e+03	 5.2231e+03	 5.8178e+00	 2.3376e-01	 3.2316e+02	 5.2481e+03	-8.7699e+01	 6.7586e+06	 2.7156e+05	-2.4888e+01
 1.7086e+03	 5.2231e+03	 5.7684e+00	 2.9317e-01	 3.2316e+02	 5.2509e+03	-8.7091e+01	 3.5926e+06	 1.8259e+05	-1.9676e+01
 2.5629e+03	 5.2231e+03	 5.7042e+00	 3.6942e-01	 3.2315e+02	 5.2536e+03	-8.6295e+01	 1.9007e+06	 1.2310e+05	-1.5441e+01
 3.8443e+03	 5.2231e+03	 5.6169e+00	 4.6491e-01	 3.2315e+02	 5.2562e+03	-8.5268e+01	 1.0069e+06	 8.3339e+04	-1.2082e+01
 5.7665e+03	 5.2231e+03	 5.4949e+00	 5.7885e-01	 3.2315e+02	 5.2587e+03	-8.3986e+01	 5.3912e+05	 5.6793e+04	-9.4928e+00
 8.6498e+03	 5.2231e+03	 5.3246e+00	 7.0281e-01	 3.2316e+02	 5.2612e+03	-8.2481e+01	 2.9602e+05	 3.9073e+04	-7.5761e+00
 1.2975e+04	 5.2231e+03	 5.0960e+00	 8.1515e-01	 3.2315e+02	 5.2639e+03	-8.0912e+01	 1.7015e+05	 2.7217e+04	-6.2516e+00
 1.9462e+04	 5.2231e+03	 4.8156e+00	 8.8422e-01	 3.2315e+02	 5.2664e+03	-7.9596e+01	 1.0457e+05	 1.9201e+04	-5.4462e+00
 2.9193e+04	 5.2231e+03	 4.5239e+00	 8.8620e-01	 3.2315e+02	 5.2691e+03	-7.8916e+01	 6.9560e+04	 1.3626e+04	-5.1048e+00
 4.3789e+04	 5.2231e+03	 4.2466e+00	 8.2128e-01	 3.2315e+02	 5.2717e+03	-7.9054e+01	 5.0039e+04	 9.6775e+03	-5.1706e+00
 6.5684e+04	 5.2231e+03	 4.0192e+00	 7.1776e-01	 3.2315e+02	 5.2744e+03	-7.9875e+01	 3.8170e+04	 6.8167e+03	-5.5995e+00
 9.8526e+04	 5.2231e+03	 3.8470e+00	 6.0704e-01	 3.2315e+02	 5.2769e+03	-8.1033e+01	 3.0088e+04	 4.7479e+03	-6.3372e+00
 1.4779e+05	 5.2231e+03	 3.7081e+00	 5.0837e-01	 3.2315e+02	 5.2797e+03	-8.2193e+01	 2.3952e+04	 3.2838e+03	-7.2940e+00
 2.2168e+05	 5.2231e+03	 3.6075e+00	 4.3082e-01	 3.2315e+02	 5.2822e+03	-8.3190e+01	 1.8842e+04	 2.2503e+03	-8.3734e+00
 3.3253e+05	 5.2231e+03	 3.5240e+00	 3.7240e-01	 3.2315e+02	 5.2847e+03	-8.3968e+01	 1.4532e+04	 1.5357e+03	-9.4629e+00
 4.9879e+05	 5.2231e+03	 3.4505e+00	 3.2937e-01	 3.2315e+02	 5.2873e+03	-8.4547e+01	 1.0954e+04	 1.0456e+03	-1.0476e+01
 7.4818e+05	 5.2231e+03	 3.4374e+00	 2.0234e-01	 3.2315e+02	 5.2949e+03	-8.6631e+01	 1.1887e+04	 6.9972e+02	-1.6989e+01
 9.0000e+05	 5.2231e+03	 3.4130e+00	 1.8398e-01	 3.2315e+02	 5.3025e+03	-8.6914e+01	 1.0868e+04	 5.8585e+02	-1.8551e+01
 1.0000e+02	 5.2998e+03	 5.9676e+00	 7.3697e-02	 3.2315e+02	 5.3092e+03	-8.9292e+01	 2.4419e+08	 3.0156e+06	-8.0975e+01
 1.5000e+02	 5.2998e+03	 5.9523e+00	 8.5422e-02	 3.2315e+02	 5.3118e+03	-8.9178e+01	 1.4044e+08	 2.0155e+06	-6.9681e+01
 2.2500e+02	 5.2998e+03	 5.9338e+00	 1.0314e-01	 3.2315e+02	 5.3143e+03	-8.9004e+01	 7.7543e+07	 1.3479e+06	-5.7529e+01
 3.3750e+02	 5.2998e+03	 5.9122e+00	 1.2464e-01	 3.2315e+02	 5.3168e+03	-8.8792e+01	 4.2779e+07	 9.0188e+05	-4.7433e+01
 5.0625e+02	 5.2998e+03	 5.8865e+00	 1.5219e-01	 3.2314e+02	 5.3194e+03	-8.8519e+01	 2.3357e+07	 6.0387e+05	-3.8678e+01
 7.5938e+02	 5.2998e+03	 5.8554e+00	 1.8807e-01	 3.2315e+02	 5.3219e+03	-8.8160e+01	 1.2601e+07	 4.0472e+05	-3.1134e+01
 1.1391e+03	 5.2998e+03	 5.8164e+00	 2.3419e-01	 3.2315e+02	 5.3246e+03	-8.7694e+01	 6.7460e+06	 2.7162e+05	-2.4836e+01
 1.7086e+03	 5.2998e+03	 5.7672e+00	 2.9367e-01	 3.2315e+02	 5.3271e+03	-8.7085e+01	 3.5865e+06	 1.8263e+05	-1.9638e+01
 2.5629e+03	 5.2998e+03	 5.7028e+00	 3.6998e-01	 3.2315e+02	 5.3299e+03	-8.6288e+01	 1.8978e+06	 1.2313e+05	-1.5414e+01
 3.8443e+03	 5.2998e+03	 5.6153e+00	 4.6540e-01	 3.2315e+02	 5.3323e+03	-8.5262e+01	 1.0058e+06	 8.3363e+04	-1.2066e+01
 5.7665e+03	 5.2998e+03	 5.4932e+00	 5.7930e-01	 3.2315e+02	 5.3350e+03	-8.3980e+01	 5.3870e+05	 5.6811e+04	-9.4824e+00
 8.6498e+03	 5.2998e+03	 5.3226e+00	 7.0295e-01	 3.2315e+02	 5.3376e+03	-8.2477e+01	 2.9596e+05	 3.9088e+04	-7.5718e+00
 1.2975e+04	 5.2998e+03	 5.0941e+00	 8.1502e-01	 3.2315e+02	 5.3400e+03	-8.0910e+01	 1.7018e+05	 2.7227e+04	-6.2503e+00
 1.9462e+04	 5.2998e+03	 4.8139e+00	 8.8380e-01	 3.2315e+02	 5.3426e+03	-7.9597e+01	 1.0462e+05	 1.9208e+04	-5.4468e+00
 2.9193e+04	 5.2998e+03	 4.5226e+00	 8.8557e-01	 3.2316e+02	 5.3451e+03	-7.8921e+01	 6.9609e+04	 1.3630e+04	-5.1070e+00
 4.3789e+04	 5.2998e+03	 4.2457e+00	 8.2059e-01	 3.2315e+02	 5.3478e+03	-7.9061e+01	 5.0081e+04	 9.6795e+03	-5.1739e+00
 6.5684e+04	 5.2998e+03	 4.0183e+00	 7.1739e-01	 3.2315e+02	 5.3502e+03	-7.9878e+01	 3.8190e+04	 6.8182e+03	-5.6013e+00
 9.8526e+04	 5.2998e+03	 3.8464e+00	 6.0685e-01	 3.2315e+02	 5.3527e+03	-8.1034e+01	 3.0098e+04	 4.7486e+03	-6.3382e+00
 1.4779e+05	 5.2998e+03	 3.7072e+00	 5.0845e-01	 3.2316e+02	 5.3554e+03	-8.2190e+01	 2.3948e+04	 3.2846e+03	-7.2912e+00
 2.2168e+05	 5.2998e+03	 3.6068e+00	 4.3088e-01	 3.2315e+02	 5.3580e+03	-8.3188e+01	 1.8840e+04	 2.2507e+03	-8.3707e+00
 3.3253e+05	 5.2998e+03	 3.5232e+00	 3.7245e-01	 3.2315e+02	 5.3606e+03	-8.3966e+01	 1.4530e+04	 1.5360e+03	-9.4597e+00
 4.9879e+05	 5.2998e+03	 3.4496e+00	 3.2942e-01	 3.2315e+02	 5.3632e+03	-8.4545e+01	 1.0952e+04	 1.0459e+03	-1.0472e+01
 7.4818e+05	 5.2998e+03	 3.4362e+00	 2.0803e-01	 3.2315e+02	 5.3712e+03	-8.6535e+01	 1.1562e+04	 6.9998e+02	-1.6517e+01
 9.0000e+05	 5.2998e+03	 3.4115e+00	 1.9327e-01	 3.2315e+02	 5.3789e+03	-8.6757e+01	 1.0346e+04	 5.8612e+02	-1.7651e+01
 1.0000e+02	 5.3762e+03	 5.9669e+00	 7.3960e-02	 3.2315e+02	 5.3854e+03	-8.9290e+01	 2.4332e+08	 3.0159e+06	-8.0678e+01
 1.5000e+02	 5.3762e+03	 5.9507e+00	 8.8015e-02	 3.2315e+02	 5.3879e+03	-8.9153e+01	 1.3631e+08	 2.0161e+06	-6.7611e+01
 2.2500e+02	 5.3762e+03	 5.9330e+00	 1.0333e-01	 3.2315e+02	 5.3906e+03	-8.9002e+01	 7.7403e+07	 1.3481e+06	-5.7418e+01
 3.3750e+02	 5.3762e+03	 5.9114e+00	 1.2504e-01	 3.2315e+02	 5.3930e+03	-8.8788e+01	 4.2642e+07	 9.0200e+05	-4.7275e+01
 5.0625e+02	 5.3762e+03	 5.8856e+00	 1.5274e-01	 3.2315e+02	 5.3957e+03	-8.8513e+01	 2.3273e+07	 6.0397e+05	-3.8533e+01
 7.5938e+02	 5.3762e+03	 5.8543e+00	 1.8840e-01	 3.2314e+02	 5.3984e+03	-8.8157e+01	 1.2578e+07	 4.0480e+05	-3.1073e+01
 1.1391e+03	 5.3762e+03	 5.8156e+00	 2.3489e-01	 3.2315e+02	 5.4011e+03	-8.7687e+01	 6.7261e+06	 2.7166e+05	-2.4759e+01
 1.7086e+03	 5.3762e+03	 5.7662e+00	 2.9436e-01	 3.2315e+02	 5.4037e+03	-8.7078e+01	 3.5781e+06	 1.8266e+05	-1.9589e+01
 2.5629e+03	 5.3762e+03	 5.7015e+00	 3.7047e-01	 3.2315e+02	 5.4064e+03	-8.6282e+01	 1.8953e+06	 1.2315e+05	-1.5390e+01
 3.8443e+03	 5.3762e+03	 5.6137e+00	 4.6586e-01	 3.2315e+02	 5.4089e+03	-8.5256e+01	 1.0048e+06	 8.3387e+04	-1.2050e+01
 5.7665e+03	 5.3762e+03	 5.4914e+00	 5.7977e-01	 3.2315e+02	 5.4113e+03	-8.3973e+01	 5.3827e+05	 5.6829e+04	-9.4718e+00
 8.6498e+03	 5.3762e+03	 5.3207e+00	 7.0320e-01	 3.2315e+02	 5.4139e+03	-8.2471e+01	 2.9586e+05	 3.9101e+04	-7.5665e+00
 1.2975e+04	 5.3762e+03	 5.0921e+00	 8.1477e-01	 3.2314e+02	 5.4165e+03	-8.0909e+01	 1.7023e+05	 2.7238e+04	-6.2498e+00
 1.9462e+04	 5.3762e+03	 4.8118e+00	 8.8324e-01	 3.2315e+02	 5.4191e+03	-7.9599e+01	 1.0469e+05	 1.9217e+04	-5.4479e+00
 2.9193e+04	 5.3762e+03	 4.5209e+00	 8.8507e-01	 3.2315e+02	 5.4216e+03	-7.8923e+01	 6.9649e+04	 1.3635e+04	-5.1080e+00
 4.3789e+04	 5.3762e+03	 4.2443e+00	 8.1987e-01	 3.2315e+02	 5.4244e+03	-7.9067e+01	 5.0125e+04	 9.6826e+03	-5.1768e+00
 6.5684e+04	 5.3762e+03	 4.0173e+00	 7.1685e-01	 3.2314e+02	 5.4269e+03	-7.9883e+01	 3.8219e+04	 6.8198e+03	-5.6041e+00
 9.8526e+04	 5.3762e+03	 3.8455e+00	 6.0644e-01	 3.2315e+02	 5.4293e+03	-8.1038e+01	 3.0118e+04	 4.7497e+03	-6.3411e+00
 1.4779e+05	 5.3762e+03	 3.7065e+00	 5.0830e-01	 3.2315e+02	 5.4321e+03	-8.2191e+01	 2.3956e+04	 3.2852e+03	-7.2919e+00
 2.2168e+05	 5.3762e+03	 3.6059e+00	 4.3084e-01	 3.2315e+02	 5.4346e+03	-8.3187e+01	 1.8842e+04	 2.2512e+03	-8.3695e+00
 3.3253e+05	 5.3762e+03	 3.5223e+00	 3.7243e-01	 3.2315e+02	 5.4374e+03	-8.3964e+01	 1.4531e+04	 1.5364e+03	-9.4577e+00
 4.9879e+05	 5.3762e+03	 3.4488e+00	 3.2943e-01	 3.2315e+02	 5.4400e+03	-8.4544e+01	 1.0952e+04	 1.0461e+03	-1.0469e+01
 7.4818e+05	 5.3762e+03	 3.4346e+00	 2.1487e-01	 3.2315e+02	 5.4476e+03	-8.6420e+01	 1.1194e+04	 7.0031e+02	-1.5984e+01
 9.0000e+05	 5.3762e+03	 3.4103e+00	 1.9616e-01	 3.2314e+02	 5.4555e+03	-8.6708e+01	 1.0193e+04	 5.8632e+02	-1.7385e+01
 1.0000e+02	 5.4528e+03	 5.9663e+00	 7.3745e-02	 3.2315e+02	 5.4623e+03	-8.9292e+01	 2.4403e+08	 3.0162e+06	-8.0905e+01
 1.5000e+02	 5.4528e+03	 5.9485e+00	 8.7534e-02	 3.2315e+02	 5.4650e+03	-8.9157e+01	 1.3706e+08	 2.0168e+06	-6.7957e+01
 2.2500e+02	 5.4528e+03	 5.9325e+00	 1.0353e-01	 3.2315e+02	 5.4675e+03	-8.9000e+01	 7.7257e+07	 1.3482e+06	-5.7305e+01
 3.3750e+02	 5.4528e+03	 5.9110e+00	 1.2526e-01	 3.2315e+02	 5.4702e+03	-8.8786e+01	 4.2569e+07	 9.0206e+05	-4.7191e+01
 5.0625e+02	 5.4528e+03	 5.8849e+00	 1.5325e-01	 3.2315e+02	 5.4726e+03	-8.8508e+01	 2.3195e+07	 6.0404e+05	-3.8400e+01
 7.5938e+02	 5.4528e+03	 5.8537e+00	 1.8899e-01	 3.2315e+02	 5.4754e+03	-8.8151e+01	 1.2539e+07	 4.0484e+05	-3.0974e+01
