Repository: maxwolters02/bachelor-thesis

File: data/Daten final/PEI5mgmL_70°C_Abs.TXT (part 5 of 9)
PEI 25 kg/mol, 2 mg/ml from Ethanol on B 10 x 15 mm + H 1x1 mm, 70 nm, 30 µm, 70°C Absorption, 28.4.2026, 10:55
Diameter[mm] 1.128e+00  Thickness[mm] 1.000e-04  Spacer Capacity[pF] 0.000e+00  Spacer Area[mm^2] 0.000e+00
Fixed value(s) :  AC Volt  [Vrms]=1.000
 Freq. [Hz]	 Time  [s]	 Eps'   	 Eps''  	M Temp [K]	M Time M[s]	  Phi [Deg]	 Zp' [Ohms]	 Zp'' [Ohms]	Tan(Phi) 
 3.8443e+03	 4.2959e+03	 5.6689e+00	 3.1346e-01	 3.4315e+02	 4.3296e+03	-8.6835e+01	 1.4933e+06	 8.2575e+04	-1.8085e+01
 5.7665e+03	 4.2959e+03	 5.5921e+00	 3.7234e-01	 3.4315e+02	 4.3321e+03	-8.6191e+01	 8.3815e+05	 5.5806e+04	-1.5019e+01
 8.6498e+03	 4.2959e+03	 5.4986e+00	 4.4124e-01	 3.4315e+02	 4.3346e+03	-8.5412e+01	 4.7151e+05	 3.7837e+04	-1.2462e+01
 1.2975e+04	 4.2959e+03	 5.3834e+00	 5.1995e-01	 3.4315e+02	 4.3372e+03	-8.4483e+01	 2.6676e+05	 2.5764e+04	-1.0354e+01
 1.9462e+04	 4.2959e+03	 5.2408e+00	 6.0620e-01	 3.4315e+02	 4.3398e+03	-8.3402e+01	 1.5253e+05	 1.7644e+04	-8.6454e+00
 2.9193e+04	 4.2959e+03	 5.0646e+00	 6.9438e-01	 3.4315e+02	 4.3426e+03	-8.2193e+01	 8.8776e+04	 1.2171e+04	-7.2938e+00
 4.3789e+04	 4.2959e+03	 4.8505e+00	 7.7191e-01	 3.4314e+02	 4.3450e+03	-8.0958e+01	 5.3239e+04	 8.4725e+03	-6.2837e+00
 6.5684e+04	 4.2959e+03	 4.6012e+00	 8.2010e-01	 3.4314e+02	 4.3477e+03	-7.9894e+01	 3.3407e+04	 5.9544e+03	-5.6106e+00
 9.8526e+04	 4.2959e+03	 4.3450e+00	 8.2167e-01	 3.4314e+02	 4.3502e+03	-7.9291e+01	 2.2229e+04	 4.2037e+03	-5.2880e+00
 1.4779e+05	 4.2959e+03	 4.0915e+00	 7.7025e-01	 3.4314e+02	 4.3531e+03	-7.9339e+01	 1.5809e+04	 2.9761e+03	-5.3120e+00
 2.2168e+05	 4.2959e+03	 3.8777e+00	 6.8406e-01	 3.4314e+02	 4.3558e+03	-7.9996e+01	 1.1867e+04	 2.0934e+03	-5.6688e+00
 3.3253e+05	 4.2959e+03	 3.6992e+00	 5.8794e-01	 3.4315e+02	 4.3586e+03	-8.0969e+01	 9.2047e+03	 1.4630e+03	-6.2917e+00
 4.9879e+05	 4.2959e+03	-1.9203e+00	 4.6484e+01	 3.4314e+02	 4.3612e+03	 2.3656e+00	 7.7616e+01	-1.8788e+03	 4.1311e-02
 7.4818e+05	 4.2959e+03	 3.5235e+00	 3.3227e-01	 3.4315e+02	 4.3677e+03	-8.4613e+01	 7.2389e+03	 6.8263e+02	-1.0604e+01
 9.0000e+05	 4.2959e+03	 3.4873e+00	 2.9430e-01	 3.4314e+02	 4.3758e+03	-8.5176e+01	 6.7941e+03	 5.7337e+02	-1.1850e+01
 1.0000e+02	 4.3730e+03	 5.9879e+00	 8.0980e-02	 3.4315e+02	 4.3835e+03	-8.9225e+01	 2.2222e+08	 3.0054e+06	-7.3942e+01
 1.5000e+02	 4.3730e+03	 5.9686e+00	 9.1019e-02	 3.4314e+02	 4.3862e+03	-8.9126e+01	 1.3181e+08	 2.0100e+06	-6.5576e+01
 2.2500e+02	 4.3730e+03	 5.9481e+00	 1.0377e-01	 3.4314e+02	 4.3887e+03	-8.9000e+01	 7.7073e+07	 1.3446e+06	-5.7318e+01
 3.3750e+02	 4.3730e+03	 5.9238e+00	 1.1919e-01	 3.4315e+02	 4.3914e+03	-8.8847e+01	 4.4737e+07	 9.0011e+05	-4.9702e+01
 5.0625e+02	 4.3730e+03	 5.8962e+00	 1.3792e-01	 3.4315e+02	 4.3939e+03	-8.8660e+01	 2.5773e+07	 6.0288e+05	-4.2750e+01
 7.5938e+02	 4.3730e+03	 5.8638e+00	 1.6137e-01	 3.4315e+02	 4.3966e+03	-8.8424e+01	 1.4686e+07	 4.0414e+05	-3.6338e+01
 1.1391e+03	 4.3730e+03	 5.8262e+00	 1.8952e-01	 3.4315e+02	 4.3991e+03	-8.8137e+01	 8.3362e+06	 2.7117e+05	-3.0742e+01
 1.7086e+03	 4.3730e+03	 5.7812e+00	 2.2399e-01	 3.4314e+02	 4.4017e+03	-8.7781e+01	 4.7023e+06	 1.8218e+05	-2.5811e+01
 2.5629e+03	 4.3730e+03	 5.7284e+00	 2.6548e-01	 3.4315e+02	 4.4042e+03	-8.7347e+01	 2.6448e+06	 1.2258e+05	-2.1577e+01
 3.8443e+03	 4.3730e+03	 5.6646e+00	 3.1515e-01	 3.4315e+02	 4.4067e+03	-8.6816e+01	 1.4854e+06	 8.2638e+04	-1.7974e+01
 5.7665e+03	 4.3730e+03	 5.5873e+00	 3.7393e-01	 3.4315e+02	 4.4094e+03	-8.6171e+01	 8.3459e+05	 5.5854e+04	-1.4942e+01
 8.6498e+03	 4.3730e+03	 5.4933e+00	 4.4270e-01	 3.4316e+02	 4.4120e+03	-8.5393e+01	 4.6995e+05	 3.7873e+04	-1.2409e+01
 1.2975e+04	 4.3730e+03	 5.3776e+00	 5.2096e-01	 3.4315e+02	 4.4148e+03	-8.4467e+01	 2.6624e+05	 2.5792e+04	-1.0323e+01
 1.9462e+04	 4.3730e+03	 5.2349e+00	 6.0660e-01	 3.4316e+02	 4.4174e+03	-8.3390e+01	 1.5243e+05	 1.7663e+04	-8.6300e+00
 2.9193e+04	 4.3730e+03	 5.0586e+00	 6.9398e-01	 3.4316e+02	 4.4199e+03	-8.2189e+01	 8.8827e+04	 1.2186e+04	-7.2893e+00
 4.3789e+04	 4.3730e+03	 4.8450e+00	 7.7062e-01	 3.4316e+02	 4.4224e+03	-8.0963e+01	 5.3328e+04	 8.4821e+03	-6.2872e+00
 6.5684e+04	 4.3730e+03	 4.5963e+00	 8.1850e-01	 3.4316e+02	 4.4249e+03	-7.9903e+01	 3.3473e+04	 5.9608e+03	-5.6155e+00
 9.8526e+04	 4.3730e+03	 4.3410e+00	 8.1971e-01	 3.4316e+02	 4.4276e+03	-7.9307e+01	 2.2282e+04	 4.2075e+03	-5.2958e+00
 1.4779e+05	 4.3730e+03	 4.0884e+00	 7.6850e-01	 3.4316e+02	 4.4300e+03	-7.9354e+01	 1.5845e+04	 2.9783e+03	-5.3200e+00
 2.2168e+05	 4.3730e+03	 3.8752e+00	 6.8259e-01	 3.4315e+02	 4.4326e+03	-8.0010e+01	 1.1893e+04	 2.0948e+03	-5.6773e+00
 3.3253e+05	 4.3730e+03	 3.6969e+00	 5.8684e-01	 3.4316e+02	 4.4351e+03	-8.0980e+01	 9.2220e+03	 1.4639e+03	-6.2996e+00
 4.9879e+05	 4.3730e+03	 3.5680e+00	 5.0168e-01	 3.4316e+02	 4.4377e+03	-8.1996e+01	 7.1917e+03	 1.0112e+03	-7.1122e+00
 7.4818e+05	 4.3730e+03	 3.5218e+00	 3.2983e-01	 3.4316e+02	 4.4455e+03	-8.4649e+01	 7.2923e+03	 6.8297e+02	-1.0677e+01
 9.0000e+05	 4.3730e+03	 3.4851e+00	 2.9532e-01	 3.4316e+02	 4.4532e+03	-8.5157e+01	 6.7707e+03	 5.7373e+02	-1.1801e+01
 1.0000e+02	 4.4505e+03	 5.9870e+00	 8.2302e-02	 3.4316e+02	 4.4610e+03	-8.9212e+01	 2.1865e+08	 3.0058e+06	-7.2745e+01
 1.5000e+02	 4.4505e+03	 5.9663e+00	 9.0766e-02	 3.4315e+02	 4.4637e+03	-8.9128e+01	 1.3218e+08	 2.0108e+06	-6.5733e+01
 2.2500e+02	 4.4505e+03	 5.9464e+00	 1.0441e-01	 3.4315e+02	 4.4661e+03	-8.8994e+01	 7.6605e+07	 1.3450e+06	-5.6954e+01
 3.3750e+02	 4.4505e+03	 5.9219e+00	 1.1984e-01	 3.4316e+02	 4.4686e+03	-8.8841e+01	 4.4493e+07	 9.0039e+05	-4.9415e+01
 5.0625e+02	 4.4505e+03	 5.8939e+00	 1.3910e-01	 3.4315e+02	 4.4711e+03	-8.8648e+01	 2.5555e+07	 6.0312e+05	-4.2372e+01
 7.5938e+02	 4.4505e+03	 5.8613e+00	 1.6252e-01	 3.4315e+02	 4.4736e+03	-8.8412e+01	 1.4581e+07	 4.0431e+05	-3.6065e+01
 1.1391e+03	 4.4505e+03	 5.8232e+00	 1.9089e-01	 3.4315e+02	 4.4763e+03	-8.8123e+01	 8.2765e+06	 2.7131e+05	-3.0506e+01
 1.7086e+03	 4.4505e+03	 5.7783e+00	 2.2532e-01	 3.4315e+02	 4.4789e+03	-8.7767e+01	 4.6744e+06	 1.8228e+05	-2.5645e+01
 2.5629e+03	 4.4505e+03	 5.7248e+00	 2.6693e-01	 3.4315e+02	 4.4814e+03	-8.7330e+01	 2.6305e+06	 1.2265e+05	-2.1447e+01
 3.8443e+03	 4.4505e+03	 5.6605e+00	 3.1659e-01	 3.4315e+02	 4.4839e+03	-8.6799e+01	 1.4786e+06	 8.2698e+04	-1.7880e+01
 5.7665e+03	 4.4505e+03	 5.5826e+00	 3.7531e-01	 3.4315e+02	 4.4864e+03	-8.6154e+01	 8.3151e+05	 5.5901e+04	-1.4875e+01
 8.6498e+03	 4.4505e+03	 5.4880e+00	 4.4383e-01	 3.4315e+02	 4.4891e+03	-8.5376e+01	 4.6875e+05	 3.7910e+04	-1.2365e+01
 1.2975e+04	 4.4505e+03	 5.3720e+00	 5.2175e-01	 3.4315e+02	 4.4916e+03	-8.4453e+01	 2.6583e+05	 2.5819e+04	-1.0296e+01
 1.9462e+04	 4.4505e+03	 5.2289e+00	 6.0720e-01	 3.4315e+02	 4.4942e+03	-8.3376e+01	 1.5228e+05	 1.7684e+04	-8.6114e+00
 2.9193e+04	 4.4505e+03	 5.0524e+00	 6.9377e-01	 3.4315e+02	 4.4968e+03	-8.2181e+01	 8.8854e+04	 1.2201e+04	-7.2826e+00
 4.3789e+04	 4.4505e+03	 4.8388e+00	 7.6978e-01	 3.4315e+02	 4.4992e+03	-8.0961e+01	 5.3387e+04	 8.4931e+03	-6.2859e+00
 6.5684e+04	 4.4505e+03	 4.5907e+00	 8.1668e-01	 3.4315e+02	 4.5018e+03	-7.9913e+01	 3.3547e+04	 5.9681e+03	-5.6211e+00
 9.8526e+04	 4.4505e+03	 4.3361e+00	 8.1764e-01	 3.4315e+02	 4.5044e+03	-7.9321e+01	 2.2339e+04	 4.2122e+03	-5.3032e+00
 1.4779e+05	 4.4505e+03	 4.0843e+00	 7.6636e-01	 3.4315e+02	 4.5068e+03	-7.9373e+01	 1.5889e+04	 2.9813e+03	-5.3295e+00
 2.2168e+05	 4.4505e+03	 3.8717e+00	 6.8073e-01	 3.4314e+02	 4.5096e+03	-8.0028e+01	 1.1925e+04	 2.0967e+03	-5.6876e+00
 3.3253e+05	 4.4505e+03	 3.6940e+00	 5.8540e-01	 3.4314e+02	 4.5124e+03	-8.0995e+01	 9.2447e+03	 1.4650e+03	-6.3103e+00
 4.9879e+05	 4.4505e+03	 3.5655e+00	 5.0050e-01	 3.4315e+02	 4.5149e+03	-8.2009e+01	 7.2085e+03	 1.0119e+03	-7.1237e+00
 7.4818e+05	 4.4505e+03	 3.5196e+00	 3.2809e-01	 3.4315e+02	 4.5224e+03	-8.4674e+01	 7.3311e+03	 6.8338e+02	-1.0728e+01
 9.0000e+05	 4.4505e+03	 3.4831e+00	 2.9304e-01	 3.4315e+02	 4.5304e+03	-8.5191e+01	 6.8233e+03	 5.7406e+02	-1.1886e+01
 1.0000e+02	 4.5276e+03	 5.9854e+00	 8.2892e-02	 3.4316e+02	 4.5382e+03	-8.9207e+01	 2.1710e+08	 3.0066e+06	-7.2208e+01
 1.5000e+02	 4.5276e+03	 5.9663e+00	 9.1876e-02	 3.4315e+02	 4.5407e+03	-8.9118e+01	 1.3058e+08	 2.0108e+06	-6.4939e+01
 2.2500e+02	 4.5276e+03	 5.9442e+00	 1.0528e-01	 3.4315e+02	 4.5433e+03	-8.8985e+01	 7.5973e+07	 1.3455e+06	-5.6463e+01
 3.3750e+02	 4.5276e+03	 5.9198e+00	 1.2105e-01	 3.4314e+02	 4.5458e+03	-8.8829e+01	 4.4050e+07	 9.0072e+05	-4.8905e+01
 5.0625e+02	 4.5276e+03	 5.8916e+00	 1.3989e-01	 3.4315e+02	 4.5486e+03	-8.8640e+01	 2.5410e+07	 6.0335e+05	-4.2115e+01
 7.5938e+02	 4.5276e+03	 5.8589e+00	 1.6364e-01	 3.4315e+02	 4.5511e+03	-8.8400e+01	 1.4482e+07	 4.0448e+05	-3.5803e+01
 1.1391e+03	 4.5276e+03	 5.8205e+00	 1.9225e-01	 3.4315e+02	 4.5539e+03	-8.8108e+01	 8.2177e+06	 2.7143e+05	-3.0276e+01
 1.7086e+03	 4.5276e+03	 5.7749e+00	 2.2661e-01	 3.4314e+02	 4.5565e+03	-8.7753e+01	 4.6478e+06	 1.8238e+05	-2.5484e+01
 2.5629e+03	 4.5276e+03	 5.7211e+00	 2.6836e-01	 3.4316e+02	 4.5591e+03	-8.7314e+01	 2.6165e+06	 1.2273e+05	-2.1318e+01
 3.8443e+03	 4.5276e+03	 5.6563e+00	 3.1815e-01	 3.4315e+02	 4.5616e+03	-8.6781e+01	 1.4714e+06	 8.2760e+04	-1.7779e+01
 5.7665e+03	 4.5276e+03	 5.5781e+00	 3.7688e-01	 3.4315e+02	 4.5640e+03	-8.6135e+01	 8.2804e+05	 5.5947e+04	-1.4801e+01
 8.6498e+03	 4.5276e+03	 5.4828e+00	 4.4523e-01	 3.4314e+02	 4.5666e+03	-8.5358e+01	 4.6729e+05	 3.7946e+04	-1.2315e+01
 1.2975e+04	 4.5276e+03	 5.3662e+00	 5.2295e-01	 3.4315e+02	 4.5692e+03	-8.4434e+01	 2.6523e+05	 2.5847e+04	-1.0262e+01
 1.9462e+04	 4.5276e+03	 5.2227e+00	 6.0762e-01	 3.4315e+02	 4.5719e+03	-8.3364e+01	 1.5218e+05	 1.7705e+04	-8.5953e+00
 2.9193e+04	 4.5276e+03	 5.0460e+00	 6.9343e-01	 3.4315e+02	 4.5744e+03	-8.2175e+01	 8.8897e+04	 1.2216e+04	-7.2768e+00
 4.3789e+04	 4.5276e+03	 4.8325e+00	 7.6855e-01	 3.4315e+02	 4.5771e+03	-8.0964e+01	 5.3472e+04	 8.5041e+03	-6.2878e+00
 6.5684e+04	 4.5276e+03	 4.5851e+00	 8.1501e-01	 3.4315e+02	 4.5796e+03	-7.9921e+01	 3.3616e+04	 5.9753e+03	-5.6258e+00
 9.8526e+04	 4.5276e+03	 4.3315e+00	 8.1549e-01	 3.4314e+02	 4.5821e+03	-7.9338e+01	 2.2398e+04	 4.2168e+03	-5.3115e+00
 1.4779e+05	 4.5276e+03	 4.0805e+00	 7.6434e-01	 3.4315e+02	 4.5848e+03	-7.9391e+01	 1.5931e+04	 2.9841e+03	-5.3386e+00
 2.2168e+05	 4.5276e+03	 3.8687e+00	 6.7901e-01	 3.4315e+02	 4.5873e+03	-8.0045e+01	 1.1955e+04	 2.0983e+03	-5.6975e+00
 3.3253e+05	 4.5276e+03	 3.6915e+00	 5.8392e-01	 3.4314e+02	 4.5901e+03	-8.1011e+01	 9.2681e+03	 1.4660e+03	-6.3219e+00
 4.9879e+05	 4.5276e+03	 3.5631e+00	 4.9936e-01	 3.4315e+02	 4.5926e+03	-8.2022e+01	 7.2251e+03	 1.0126e+03	-7.1355e+00
 7.4818e+05	 4.5276e+03	 3.5171e+00	 3.2876e-01	 3.4314e+02	 4.6006e+03	-8.4660e+01	 7.3161e+03	 6.8388e+02	-1.0698e+01
 9.0000e+05	 4.5276e+03	 3.4808e+00	 2.9353e-01	 3.4314e+02	 4.6082e+03	-8.5180e+01	 6.8119e+03	 5.7445e+02	-1.1858e+01
 1.0000e+02	 4.6055e+03	 5.9836e+00	 8.3375e-02	 3.4314e+02	 4.6168e+03	-8.9202e+01	 2.1584e+08	 3.0075e+06	-7.1767e+01
 1.5000e+02	 4.6055e+03	 5.9663e+00	 9.3880e-02	 3.4315e+02	 4.6192e+03	-8.9099e+01	 1.2779e+08	 2.0108e+06	-6.3553e+01
 2.2500e+02	 4.6055e+03	 5.9424e+00	 1.0615e-01	 3.4315e+02	 4.6220e+03	-8.8977e+01	 7.5346e+07	 1.3459e+06	-5.5981e+01
 3.3750e+02	 4.6055e+03	 5.9177e+00	 1.2165e-01	 3.4315e+02	 4.6245e+03	-8.8822e+01	 4.3832e+07	 9.0103e+05	-4.8646e+01
 5.0625e+02	 4.6055e+03	 5.8891e+00	 1.4131e-01	 3.4315e+02	 4.6270e+03	-8.8625e+01	 2.5155e+07	 6.0360e+05	-4.1675e+01
 7.5938e+02	 4.6055e+03	 5.8562e+00	 1.6484e-01	 3.4316e+02	 4.6296e+03	-8.8388e+01	 1.4376e+07	 4.0467e+05	-3.5526e+01
 1.1391e+03	 4.6055e+03	 5.8174e+00	 1.9325e-01	 3.4315e+02	 4.6321e+03	-8.8097e+01	 8.1751e+06	 2.7158e+05	-3.0102e+01
 1.7086e+03	 4.6055e+03	 5.7718e+00	 2.2810e-01	 3.4315e+02	 4.6346e+03	-8.7737e+01	 4.6174e+06	 1.8248e+05	-2.5303e+01
 2.5629e+03	 4.6055e+03	 5.7173e+00	 2.6994e-01	 3.4315e+02	 4.6374e+03	-8.7297e+01	 2.6012e+06	 1.2281e+05	-2.1180e+01
 3.8443e+03	 4.6055e+03	 5.6521e+00	 3.1967e-01	 3.4315e+02	 4.6401e+03	-8.6763e+01	 1.4643e+06	 8.2820e+04	-1.7681e+01
 5.7665e+03	 4.6055e+03	 5.5733e+00	 3.7830e-01	 3.4315e+02	 4.6426e+03	-8.6117e+01	 8.2493e+05	 5.5994e+04	-1.4732e+01
 8.6498e+03	 4.6055e+03	 5.4775e+00	 4.4649e-01	 3.4315e+02	 4.6454e+03	-8.5340e+01	 4.6596e+05	 3.7983e+04	-1.2268e+01
 1.2975e+04	 4.6055e+03	 5.3604e+00	 5.2380e-01	 3.4315e+02	 4.6478e+03	-8.4419e+01	 2.6479e+05	 2.5875e+04	-1.0234e+01
 1.9462e+04	 4.6055e+03	 5.2163e+00	 6.0797e-01	 3.4315e+02	 4.6507e+03	-8.3352e+01	 1.5209e+05	 1.7726e+04	-8.5799e+00
 2.9193e+04	 4.6055e+03	 5.0397e+00	 6.9311e-01	 3.4315e+02	 4.6532e+03	-8.2169e+01	 8.8939e+04	 1.2232e+04	-7.2712e+00
 4.3789e+04	 4.6055e+03	 4.8266e+00	 7.6748e-01	 3.4315e+02	 4.6557e+03	-8.0965e+01	 5.3547e+04	 8.5145e+03	-6.2889e+00
 6.5684e+04	 4.6055e+03	 4.5797e+00	 8.1327e-01	 3.4315e+02	 4.6583e+03	-7.9930e+01	 3.3688e+04	 5.9823e+03	-5.6313e+00
 9.8526e+04	 4.6055e+03	 4.3270e+00	 8.1356e-01	 3.4316e+02	 4.6609e+03	-7.9352e+01	 2.2451e+04	 4.2211e+03	-5.3186e+00
 1.4779e+05	 4.6055e+03	 4.0768e+00	 7.6241e-01	 3.4316e+02	 4.6636e+03	-7.9407e+01	 1.5971e+04	 2.9868e+03	-5.3473e+00
 2.2168e+05	 4.6055e+03	 3.8658e+00	 6.7733e-01	 3.4315e+02	 4.6662e+03	-8.0062e+01	 1.1985e+04	 2.0999e+03	-5.7074e+00
 3.3253e+05	 4.6055e+03	 3.6889e+00	 5.8269e-01	 3.4315e+02	 4.6688e+03	-8.1024e+01	 9.2877e+03	 1.4671e+03	-6.3307e+00
 4.9879e+05	 4.6055e+03	 3.5608e+00	 4.9842e-01	 3.4315e+02	 4.6714e+03	-8.2032e+01	 7.2386e+03	 1.0132e+03	-7.1442e+00
 7.4818e+05	 4.6055e+03	 3.5149e+00	 3.2851e-01	 3.4316e+02	 4.6791e+03	-8.4661e+01	 7.3217e+03	 6.8429e+02	-1.0700e+01
 9.0000e+05	 4.6055e+03	 3.4794e+00	 2.8865e-01	 3.4315e+02	 4.6874e+03	-8.5258e+01	 6.9272e+03	 5.7468e+02	-1.2054e+01
 1.0000e+02	 4.6846e+03	 5.9822e+00	 8.3872e-02	 3.4315e+02	 4.6956e+03	-8.9197e+01	 2.1456e+08	 3.0082e+06	-7.1325e+01
 1.5000e+02	 4.6846e+03	 5.9609e+00	 9.4975e-02	 3.4315e+02	 4.6981e+03	-8.9087e+01	 1.2632e+08	 2.0126e+06	-6.2763e+01
 2.2500e+02	 4.6846e+03	 5.9407e+00	 1.0697e-01	 3.4315e+02	 4.7005e+03	-8.8968e+01	 7.4772e+07	 1.3463e+06	-5.5538e+01
 3.3750e+02	 4.6846e+03	 5.9157e+00	 1.2268e-01	 3.4315e+02	 4.7031e+03	-8.8812e+01	 4.3463e+07	 9.0134e+05	-4.8220e+01
 5.0625e+02	 4.6846e+03	 5.8870e+00	 1.4209e-01	 3.4316e+02	 4.7055e+03	-8.8617e+01	 2.5018e+07	 6.0383e+05	-4.1433e+01
 7.5938e+02	 4.6846e+03	 5.8537e+00	 1.6604e-01	 3.4315e+02	 4.7083e+03	-8.8375e+01	 1.4272e+07	 4.0484e+05	-3.5254e+01
 1.1391e+03	 4.6846e+03	 5.8149e+00	 1.9477e-01	 3.4316e+02	 4.7108e+03	-8.8082e+01	 8.1116e+06	 2.7169e+05	-2.9856e+01
 1.7086e+03	 4.6846e+03	 5.7684e+00	 2.2947e-01	 3.4316e+02	 4.7136e+03	-8.7722e+01	 4.5899e+06	 1.8259e+05	-2.5138e+01
 2.5629e+03	 4.6846e+03	 5.7137e+00	 2.7117e-01	 3.4316e+02	 4.7162e+03	-8.7283e+01	 2.5894e+06	 1.2289e+05	-2.1070e+01
 3.8443e+03	 4.6846e+03	 5.6480e+00	 3.2114e-01	 3.4315e+02	 4.7186e+03	-8.6746e+01	 1.4576e+06	 8.2881e+04	-1.7587e+01
 5.7665e+03	 4.6846e+03	 5.5687e+00	 3.7978e-01	 3.4315e+02	 4.7212e+03	-8.6099e+01	 8.2172e+05	 5.6041e+04	-1.4663e+01
 8.6498e+03	 4.6846e+03	 5.4722e+00	 4.4780e-01	 3.4315e+02	 4.7238e+03	-8.5322e+01	 4.6460e+05	 3.8019e+04	-1.2220e+01
 1.2975e+04	 4.6846e+03	 5.3546e+00	 5.2483e-01	 3.4315e+02	 4.7265e+03	-8.4402e+01	 2.6427e+05	 2.5903e+04	-1.0203e+01
 1.9462e+04	 4.6846e+03	 5.2101e+00	 6.0834e-01	 3.4314e+02	 4.7291e+03	-8.3340e+01	 1.5200e+05	 1.7747e+04	-8.5645e+00
 2.9193e+04	 4.6846e+03	 5.0333e+00	 6.9285e-01	 3.4314e+02	 4.7317e+03	-8.2162e+01	 8.8971e+04	 1.2247e+04	-7.2646e+00
 4.3789e+04	 4.6846e+03	 4.8204e+00	 7.6647e-01	 3.4314e+02	 4.7341e+03	-8.0965e+01	 5.3617e+04	 8.5254e+03	-6.2891e+00
 6.5684e+04	 4.6846e+03	 4.5742e+00	 8.1152e-01	 3.4315e+02	 4.7366e+03	-7.9940e+01	 3.3760e+04	 5.9896e+03	-5.6365e+00
 9.8526e+04	 4.6846e+03	 4.3224e+00	 8.1136e-01	 3.4315e+02	 4.7392e+03	-7.9369e+01	 2.2511e+04	 4.2257e+03	-5.3273e+00
 1.4779e+05	 4.6846e+03	 4.0731e+00	 7.6044e-01	 3.4315e+02	 4.7417e+03	-7.9425e+01	 1.6013e+04	 2.9895e+03	-5.3563e+00
 2.2168e+05	 4.6846e+03	 3.8627e+00	 6.7570e-01	 3.4315e+02	 4.7445e+03	-8.0078e+01	 1.2014e+04	 2.1016e+03	-5.7166e+00
 3.3253e+05	 4.6846e+03	 3.6861e+00	 5.8128e-01	 3.4315e+02	 4.7470e+03	-8.1039e+01	 9.3102e+03	 1.4682e+03	-6.3414e+00
 4.9879e+05	 4.6846e+03	 3.5585e+00	 4.9728e-01	 3.4315e+02	 4.7499e+03	-8.2045e+01	 7.2553e+03	 1.0139e+03	-7.1560e+00
 7.4818e+05	 4.6846e+03	 3.5129e+00	 3.2662e-01	 3.4315e+02	 4.7575e+03	-8.4688e+01	 7.3642e+03	 6.8469e+02	-1.0755e+01
 9.0000e+05	 4.6846e+03	 3.4773e+00	 2.8664e-01	 3.4314e+02	 4.7652e+03	-8.5288e+01	 6.9758e+03	 5.7502e+02	-1.2131e+01
 1.0000e+02	 4.7624e+03	 5.9807e+00	 8.4519e-02	 3.4315e+02	 4.7733e+03	-8.9190e+01	 2.1292e+08	 3.0090e+06	-7.0761e+01
 1.5000e+02	 4.7624e+03	 5.9583e+00	 9.5828e-02	 3.4315e+02	 4.7758e+03	-8.9079e+01	 1.2519e+08	 2.0135e+06	-6.2177e+01
 2.2500e+02	 4.7624e+03	 5.9389e+00	 1.0766e-01	 3.4314e+02	 4.7782e+03	-8.8961e+01	 7.4288e+07	 1.3467e+06	-5.5161e+01
 3.3750e+02	 4.7624e+03	 5.9137e+00	 1.2361e-01	 3.4315e+02	 4.7808e+03	-8.8803e+01	 4.3135e+07	 9.0164e+05	-4.7840e+01
 5.0625e+02	 4.7624e+03	 5.8847e+00	 1.4312e-01	 3.4315e+02	 4.7832e+03	-8.8607e+01	 2.4837e+07	 6.0405e+05	-4.1117e+01
 7.5938e+02	 4.7624e+03	 5.8511e+00	 1.6702e-01	 3.4314e+02	 4.7860e+03	-8.8365e+01	 1.4189e+07	 4.0502e+05	-3.5033e+01
 1.1391e+03	 4.7624e+03	 5.8118e+00	 1.9581e-01	 3.4315e+02	 4.7885e+03	-8.8070e+01	 8.0685e+06	 2.7184e+05	-2.9681e+01
 1.7086e+03	 4.7624e+03	 5.7650e+00	 2.3097e-01	 3.4314e+02	 4.7911e+03	-8.7706e+01	 4.5600e+06	 1.8270e+05	-2.4960e+01
 2.5629e+03	 4.7624e+03	 5.7099e+00	 2.7279e-01	 3.4314e+02	 4.7936e+03	-8.7265e+01	 2.5740e+06	 1.2297e+05	-2.0931e+01
 3.8443e+03	 4.7624e+03	 5.6438e+00	 3.2252e-01	 3.4315e+02	 4.7961e+03	-8.6729e+01	 1.4514e+06	 8.2942e+04	-1.7499e+01
 5.7665e+03	 4.7624e+03	 5.5641e+00	 3.8126e-01	 3.4314e+02	 4.7985e+03	-8.6080e+01	 8.1853e+05	 5.6087e+04	-1.4594e+01
 8.6498e+03	 4.7624e+03	 5.4672e+00	 4.4901e-01	 3.4314e+02	 4.8011e+03	-8.5305e+01	 4.6335e+05	 3.8054e+04	-1.2176e+01
 1.2975e+04	 4.7624e+03	 5.3490e+00	 5.2572e-01	 3.4315e+02	 4.8036e+03	-8.4387e+01	 2.6383e+05	 2.5930e+04	-1.0175e+01
 1.9462e+04	 4.7624e+03	 5.2044e+00	 6.0887e-01	 3.4315e+02	 4.8063e+03	-8.3327e+01	 1.5186e+05	 1.7767e+04	-8.5477e+00
 2.9193e+04	 4.7624e+03	 5.0275e+00	 6.9249e-01	 3.4315e+02	 4.8089e+03	-8.2157e+01	 8.9018e+04	 1.2261e+04	-7.2601e+00
 4.3789e+04	 4.7624e+03	 4.8150e+00	 7.6541e-01	 3.4315e+02	 4.8115e+03	-8.0968e+01	 5.3692e+04	 8.5350e+03	-6.2907e+00
 6.5684e+04	 4.7624e+03	 4.5692e+00	 8.0995e-01	 3.4315e+02	 4.8140e+03	-7.9948e+01	 3.3826e+04	 5.9961e+03	-5.6414e+00
 9.8526e+04	 4.7624e+03	 4.3181e+00	 8.0966e-01	 3.4315e+02	 4.8169e+03	-7.9380e+01	 2.2559e+04	 4.2298e+03	-5.3332e+00
 1.4779e+05	 4.7624e+03	 4.0698e+00	 7.5855e-01	 3.4315e+02	 4.8194e+03	-7.9442e+01	 1.6052e+04	 2.9919e+03	-5.3652e+00
 2.2168e+05	 4.7624e+03	 3.8600e+00	 6.7403e-01	 3.4315e+02	 4.8222e+03	-8.0095e+01	 1.2044e+04	 2.1031e+03	-5.7267e+00
 3.3253e+05	 4.7624e+03	 3.6838e+00	 5.8010e-01	 3.4315e+02	 4.8246e+03	-8.1051e+01	 9.3292e+03	 1.4691e+03	-6.3503e+00
 4.9879e+05	 4.7624e+03	 3.5564e+00	 4.9645e-01	 3.4315e+02	 4.8272e+03	-8.2053e+01	 7.2673e+03	 1.0145e+03	-7.1635e+00
 7.4818e+05	 4.7624e+03	 3.5112e+00	 3.2511e-01	 3.4316e+02	 4.8349e+03	-8.4710e+01	 7.3982e+03	 6.8503e+02	-1.0800e+01
 9.0000e+05	 4.7624e+03	 3.4755e+00	 2.8696e-01	 3.4316e+02	 4.8426e+03	-8.5280e+01	 6.9679e+03	 5.7532e+02	-1.2111e+01
 1.0000e+02	 4.8399e+03	 5.9794e+00	 8.5076e-02	 3.4316e+02	 4.8508e+03	-8.9185e+01	 2.1152e+08	 3.0096e+06	-7.0283e+01
 1.5000e+02	 4.8399e+03	 5.9608e+00	 9.6516e-02	 3.4316e+02	 4.8533e+03	-8.9072e+01	 1.2430e+08	 2.0127e+06	-6.1760e+01
 2.2500e+02	 4.8399e+03	 5.9371e+00	 1.0852e-01	 3.4316e+02	 4.8558e+03	-8.8953e+01	 7.3701e+07	 1.3471e+06	-5.4709e+01
 3.3750e+02	 4.8399e+03	 5.9119e+00	 1.2437e-01	 3.4316e+02	 4.8583e+03	-8.8795e+01	 4.2872e+07	 9.0192e+05	-4.7534e+01
 5.0625e+02	 4.8399e+03	 5.8826e+00	 1.4378e-01	 3.4316e+02	 4.8608e+03	-8.8600e+01	 2.4723e+07	 6.0427e+05	-4.0914e+01
 7.5938e+02	 4.8399e+03	 5.8488e+00	 1.6817e-01	 3.4315e+02	 4.8636e+03	-8.8353e+01	 1.4091e+07	 4.0518e+05	-3.4778e+01
 1.1391e+03	 4.8399e+03	 5.8090e+00	 1.9731e-01	 3.4316e+02	 4.8661e+03	-8.8055e+01	 8.0070e+06	 2.7197e+05	-2.9440e+01
 1.7086e+03	 4.8399e+03	 5.7622e+00	 2.3213e-01	 3.4315e+02	 4.8686e+03	-8.7693e+01	 4.5373e+06	 1.8278e+05	-2.4823e+01
 2.5629e+03	 4.8399e+03	 5.7067e+00	 2.7411e-01	 3.4315e+02	 4.8712e+03	-8.7250e+01	 2.5616e+06	 1.2304e+05	-2.0819e+01
 3.8443e+03	 4.8399e+03	 5.6400e+00	 3.2407e-01	 3.4315e+02	 4.8737e+03	-8.6711e+01	 1.4445e+06	 8.2999e+04	-1.7404e+01
 5.7665e+03	 4.8399e+03	 5.5597e+00	 3.8261e-01	 3.4315e+02	 4.8763e+03	-8.6063e+01	 8.1564e+05	 5.6131e+04	-1.4531e+01
 8.6498e+03	 4.8399e+03	 5.4622e+00	 4.5020e-01	 3.4315e+02	 4.8790e+03	-8.5288e+01	 4.6212e+05	 3.8089e+04	-1.2133e+01
 1.2975e+04	 4.8399e+03	 5.3437e+00	 5.2656e-01	 3.4316e+02	 4.8818e+03	-8.4372e+01	 2.6341e+05	 2.5955e+04	-1.0148e+01
 1.9462e+04	 4.8399e+03	 5.1985e+00	 6.0904e-01	 3.4315e+02	 4.8844e+03	-8.3318e+01	 1.5182e+05	 1.7787e+04	-8.5356e+00
 2.9193e+04	 4.8399e+03	 5.0217e+00	 6.9209e-01	 3.4315e+02	 4.8872e+03	-8.2153e+01	 8.9070e+04	 1.2276e+04	-7.2559e+00
 4.3789e+04	 4.8399e+03	 4.8092e+00	 7.6419e-01	 3.4315e+02	 4.8896e+03	-8.0971e+01	 5.3777e+04	 8.5452e+03	-6.2933e+00
 6.5684e+04	 4.8399e+03	 4.5640e+00	 8.0839e-01	 3.4315e+02	 4.8921e+03	-7.9956e+01	 3.3891e+04	 6.0029e+03	-5.6458e+00
 9.8526e+04	 4.8399e+03	 4.3139e+00	 8.0763e-01	 3.4315e+02	 4.8949e+03	-7.9396e+01	 2.2615e+04	 4.2339e+03	-5.3415e+00
 1.4779e+05	 4.8399e+03	 4.0663e+00	 7.5662e-01	 3.4315e+02	 4.8973e+03	-7.9460e+01	 1.6093e+04	 2.9945e+03	-5.3743e+00
 2.2168e+05	 4.8399e+03	 3.8571e+00	 6.7239e-01	 3.4315e+02	 4.8999e+03	-8.0111e+01	 1.2073e+04	 2.1046e+03	-5.7365e+00
 3.3253e+05	 4.8399e+03	 3.6813e+00	 5.7884e-01	 3.4315e+02	 4.9024e+03	-8.1064e+01	 9.3495e+03	 1.4701e+03	-6.3599e+00
 4.9879e+05	 4.8399e+03	 3.5541e+00	 4.9539e-01	 3.4316e+02	 4.9052e+03	-8.2065e+01	 7.2829e+03	 1.0151e+03	-7.1743e+00
 7.4818e+05	 4.8399e+03	 3.5091e+00	 3.2419e-01	 3.4316e+02	 4.9128e+03	-8.4722e+01	 7.4194e+03	 6.8544e+02	-1.0824e+01
 9.0000e+05	 4.8399e+03	 3.4736e+00	 2.8514e-01	 3.4315e+02	 4.9209e+03	-8.5307e+01	 7.0124e+03	 5.7564e+02	-1.2182e+01
 1.0000e+02	 4.9181e+03	 5.9776e+00	 8.5738e-02	 3.4314e+02	 4.9288e+03	-8.9178e+01	 2.0989e+08	 3.0105e+06	-6.9720e+01
 1.5000e+02	 4.9181e+03	 5.9597e+00	 9.4579e-02	 3.4315e+02	 4.9316e+03	-8.9091e+01	 1.2685e+08	 2.0131e+06	-6.3013e+01
 2.2500e+02	 4.9181e+03	 5.9352e+00	 1.0923e-01	 3.4315e+02	 4.9341e+03	-8.8946e+01	 7.3222e+07	 1.3476e+06	-5.4336e+01
 3.3750e+02	 4.9181e+03	 5.9096e+00	 1.2540e-01	 3.4314e+02	 4.9365e+03	-8.8784e+01	 4.2521e+07	 9.0227e+05	-4.7126e+01
 5.0625e+02	 4.9181e+03	 5.8801e+00	 1.4510e-01	 3.4314e+02	 4.9392e+03	-8.8586e+01	 2.4499e+07	 6.0453e+05	-4.0526e+01
 7.5938e+02	 4.9181e+03	 5.8461e+00	 1.6934e-01	 3.4314e+02	 4.9418e+03	-8.8341e+01	 1.3994e+07	 4.0536e+05	-3.4522e+01
 1.1391e+03	 4.9181e+03	 5.8061e+00	 1.9850e-01	 3.4315e+02	 4.9446e+03	-8.8042e+01	 7.9589e+06	 2.7211e+05	-2.9249e+01
 1.7086e+03	 4.9181e+03	 5.7589e+00	 2.3359e-01	 3.4314e+02	 4.9471e+03	-8.7677e+01	 4.5089e+06	 1.8289e+05	-2.4653e+01
 2.5629e+03	 4.9181e+03	 5.7027e+00	 2.7569e-01	 3.4314e+02	 4.9499e+03	-8.7232e+01	 2.5469e+06	 1.2313e+05	-2.0685e+01
 3.8443e+03	 4.9181e+03	 5.6356e+00	 3.2562e-01	 3.4315e+02	 4.9523e+03	-8.6693e+01	 1.4376e+06	 8.3063e+04	-1.7308e+01
 5.7665e+03	 4.9181e+03	 5.5549e+00	 3.8407e-01	 3.4315e+02	 4.9548e+03	-8.6045e+01	 8.1253e+05	 5.6179e+04	-1.4463e+01
 8.6498e+03	 4.9181e+03	 5.4571e+00	 4.5159e-01	 3.4314e+02	 4.9576e+03	-8.5269e+01	 4.6070e+05	 3.8124e+04	-1.2084e+01
 1.2975e+04	 4.9181e+03	 5.3381e+00	 5.2751e-01	 3.4315e+02	 4.9601e+03	-8.4356e+01	 2.6293e+05	 2.5983e+04	-1.0119e+01
 1.9462e+04	 4.9181e+03	 5.1927e+00	 6.0936e-01	 3.4314e+02	 4.9628e+03	-8.3307e+01	 1.5174e+05	 1.7807e+04	-8.5217e+00
 2.9193e+04	 4.9181e+03	 5.0157e+00	 6.9195e-01	 3.4315e+02	 4.9655e+03	-8.2145e+01	 8.9088e+04	 1.2290e+04	-7.2486e+00
 4.3789e+04	 4.9181e+03	 4.8034e+00	 7.6334e-01	 3.4315e+02	 4.9680e+03	-8.0970e+01	 5.3837e+04	 8.5557e+03	-6.2926e+00
 6.5684e+04	 4.9181e+03	 4.5589e+00	 8.0666e-01	 3.4315e+02	 4.9704e+03	-7.9966e+01	 3.3964e+04	 6.0097e+03	-5.6515e+00
 9.8526e+04	 4.9181e+03	 4.3095e+00	 8.0576e-01	 3.4315e+02	 4.9731e+03	-7.9409e+01	 2.2668e+04	 4.2383e+03	-5.3483e+00
 1.4779e+05	 4.9181e+03	 4.0628e+00	 7.5464e-01	 3.4315e+02	 4.9756e+03	-7.9478e+01	 1.6136e+04	 2.9971e+03	-5.3838e+00
 2.2168e+05	 4.9181e+03	 3.8541e+00	 6.7081e-01	 3.4316e+02	 4.9781e+03	-8.0126e+01	 1.2101e+04	 2.1063e+03	-5.7454e+00
 3.3253e+05	 4.9181e+03	 3.6788e+00	 5.7744e-01	 3.4315e+02	 4.9807e+03	-8.1079e+01	 9.3720e+03	 1.4711e+03	-6.3709e+00
 4.9879e+05	 4.9181e+03	 3.5519e+00	 4.9439e-01	 3.4314e+02	 4.9832e+03	-8.2076e+01	 7.2976e+03	 1.0158e+03	-7.1844e+00
 7.4818e+05	 4.9181e+03	 3.5071e+00	 3.2244e-01	 3.4315e+02	 4.9911e+03	-8.4747e+01	 7.4595e+03	 6.8581e+02	-1.0877e+01
 9.0000e+05	 4.9181e+03	 3.4713e+00	 2.8559e-01	 3.4315e+02	 4.9989e+03	-8.5297e+01	 7.0014e+03	 5.7602e+02	-1.2155e+01
 1.0000e+02	 4.9962e+03	 5.9762e+00	 8.6066e-02	 3.4315e+02	 5.0071e+03	-8.9175e+01	 2.0909e+08	 3.0112e+06	-6.9438e+01
 1.5000e+02	 4.9962e+03	 5.9560e+00	 9.7372e-02	 3.4316e+02	 5.0097e+03	-8.9063e+01	 1.2321e+08	 2.0143e+06	-6.1167e+01
 2.2500e+02	 4.9962e+03	 5.9334e+00	 1.0987e-01	 3.4315e+02	 5.0122e+03	-8.8939e+01	 7.2797e+07	 1.3480e+06	-5.4004e+01
 3.3750e+02	 4.9962e+03	 5.9077e+00	 1.2616e-01	 3.4315e+02	 5.0147e+03	-8.8777e+01	 4.2266e+07	 9.0257e+05	-4.6828e+01
 5.0625e+02	 4.9962e+03	 5.8782e+00	 1.4597e-01	 3.4315e+02	 5.0171e+03	-8.8578e+01	 2.4353e+07	 6.0472e+05	-4.0271e+01
 7.5938e+02	 4.9962e+03	 5.8436e+00	 1.7041e-01	 3.4315e+02	 5.0199e+03	-8.8330e+01	 1.3906e+07	 4.0554e+05	-3.4291e+01
 1.1391e+03	 4.9962e+03	 5.8033e+00	 1.9960e-01	 3.4315e+02	 5.0224e+03	-8.8030e+01	 7.9153e+06	 2.7224e+05	-2.9075e+01
 1.7086e+03	 4.9962e+03	 5.7558e+00	 2.3497e-01	 3.4315e+02	 5.0251e+03	-8.7662e+01	 4.4824e+06	 1.8299e+05	-2.4496e+01
 2.5629e+03	 4.9962e+03	 5.6995e+00	 2.7702e-01	 3.4315e+02	 5.0278e+03	-8.7217e+01	 2.5347e+06	 1.2320e+05	-2.0574e+01
 3.8443e+03	 4.9962e+03	 5.6318e+00	 3.2683e-01	 3.4315e+02	 5.0302e+03	-8.6679e+01	 1.4323e+06	 8.3120e+04	-1.7231e+01
 5.7665e+03	 4.9962e+03	 5.5506e+00	 3.8542e-01	 3.4316e+02	 5.0329e+03	-8.6028e+01	 8.0969e+05	 5.6223e+04	-1.4401e+01
 8.6498e+03	 4.9962e+03	 5.4524e+00	 4.5274e-01	 3.4315e+02	 5.0354e+03	-8.5253e+01	 4.5953e+05	 3.8157e+04	-1.2043e+01
 1.2975e+04	 4.9962e+03	 5.3327e+00	 5.2820e-01	 3.4316e+02	 5.0381e+03	-8.4343e+01	 2.6259e+05	 2.6009e+04	-1.0096e+01
 1.9462e+04	 4.9962e+03	 5.1872e+00	 6.0979e-01	 3.4315e+02	 5.0406e+03	-8.3295e+01	 1.5164e+05	 1.7826e+04	-8.5066e+00
 2.9193e+04	 4.9962e+03	 5.0100e+00	 6.9145e-01	 3.4315e+02	 5.0432e+03	-8.2142e+01	 8.9152e+04	 1.2304e+04	-7.2457e+00
 4.3789e+04	 4.9962e+03	 4.7980e+00	 7.6224e-01	 3.4315e+02	 5.0456e+03	-8.0973e+01	 5.3915e+04	 8.5653e+03	-6.2946e+00
 6.5684e+04	 4.9962e+03	 4.5541e+00	 8.0498e-01	 3.4315e+02	 5.0481e+03	-7.9976e+01	 3.4035e+04	 6.0160e+03	-5.6574e+00
 9.8526e+04	 4.9962e+03	 4.3054e+00	 8.0375e-01	 3.4315e+02	 5.0508e+03	-7.9425e+01	 2.2725e+04	 4.2424e+03	-5.3566e+00
 1.4779e+05	 4.9962e+03	 4.0593e+00	 7.5288e-01	 3.4315e+02	 5.0532e+03	-7.9493e+01	 1.6173e+04	 2.9997e+03	-5.3916e+00
 2.2168e+05	 4.9962e+03	 3.8512e+00	 6.6910e-01	 3.4315e+02	 5.0559e+03	-8.0144e+01	 1.2132e+04	 2.1078e+03	-5.7558e+00
 3.3253e+05	 4.9962e+03	 3.6764e+00	 5.7606e-01	 3.4314e+02	 5.0584e+03	-8.1095e+01	 9.3946e+03	 1.4720e+03	-6.3820e+00
 4.9879e+05	 4.9962e+03	 3.5497e+00	 4.9337e-01	 3.4315e+02	 5.0609e+03	-8.2087e+01	 7.3128e+03	 1.0164e+03	-7.1948e+00
 7.4818e+05	 4.9962e+03	 3.5050e+00	 3.2242e-01	 3.4314e+02	 5.0688e+03	-8.4744e+01	 7.4599e+03	 6.8624e+02	-1.0871e+01
 9.0000e+05	 4.9962e+03	 3.4694e+00	 2.8527e-01	 3.4315e+02	 5.0764e+03	-8.5300e+01	 7.0093e+03	 5.7633e+02	-1.2162e+01
 1.0000e+02	 5.0737e+03	 5.9748e+00	 8.6889e-02	 3.4315e+02	 5.0848e+03	-8.9167e+01	 2.0711e+08	 3.0119e+06	-6.8763e+01
 1.5000e+02	 5.0737e+03	 5.9550e+00	 9.7483e-02	 3.4315e+02	 5.0872e+03	-8.9062e+01	 1.2307e+08	 2.0146e+06	-6.1088e+01
 2.2500e+02	 5.0737e+03	 5.9317e+00	 1.1063e-01	 3.4316e+02	 5.0899e+03	-8.8932e+01	 7.2296e+07	 1.3484e+06	-5.3618e+01
 3.3750e+02	 5.0737e+03	 5.9060e+00	 1.2689e-01	 3.4316e+02	 5.0923e+03	-8.8769e+01	 4.2021e+07	 9.0283e+05	-4.6543e+01
 5.0625e+02	 5.0737e+03	 5.8761e+00	 1.4704e-01	 3.4315e+02	 5.0948e+03	-8.8567e+01	 2.4175e+07	 6.0494e+05	-3.9962e+01
 7.5938e+02	 5.0737e+03	 5.8414e+00	 1.7142e-01	 3.4316e+02	 5.0975e+03	-8.8319e+01	 1.3825e+07	 4.0569e+05	-3.4077e+01
 1.1391e+03	 5.0737e+03	 5.8008e+00	 2.0104e-01	 3.4315e+02	 5.0999e+03	-8.8015e+01	 7.8585e+06	 2.7235e+05	-2.8854e+01
 1.7086e+03	 5.0737e+03	 5.7528e+00	 2.3621e-01	 3.4315e+02	 5.1026e+03	-8.7649e+01	 4.4590e+06	 1.8308e+05	-2.4355e+01
 2.5629e+03	 5.0737e+03	 5.6958e+00	 2.7836e-01	 3.4315e+02	 5.1052e+03	-8.7202e+01	 2.5225e+06	 1.2328e+05	-2.0462e+01
 3.8443e+03	 5.0737e+03	 5.6279e+00	 3.2840e-01	 3.4315e+02	 5.1076e+03	-8.6660e+01	 1.4254e+06	 8.3177e+04	-1.7137e+01
 5.7665e+03	 5.0737e+03	 5.5460e+00	 3.8672e-01	 3.4315e+02	 5.1102e+03	-8.6011e+01	 8.0697e+05	 5.6270e+04	-1.4341e+01
 8.6498e+03	 5.0737e+03	 5.4474e+00	 4.5388e-01	 3.4315e+02	 5.1128e+03	-8.5237e+01	 4.5838e+05	 3.8192e+04	-1.2002e+01
 1.2975e+04	 5.0737e+03	 5.3275e+00	 5.2914e-01	 3.4315e+02	 5.1156e+03	-8.4328e+01	 2.6212e+05	 2.6035e+04	-1.0068e+01
 1.9462e+04	 5.0737e+03	 5.1815e+00	 6.1017e-01	 3.4315e+02	 5.1181e+03	-8.3284e+01	 1.5154e+05	 1.7845e+04	-8.4920e+00
 2.9193e+04	 5.0737e+03	 5.0041e+00	 6.9112e-01	 3.4316e+02	 5.1208e+03	-8.2137e+01	 8.9194e+04	 1.2319e+04	-7.2406e+00
 4.3789e+04	 5.0737e+03	 4.7925e+00	 7.6108e-01	 3.4315e+02	 5.1232e+03	-8.0976e+01	 5.3997e+04	 8.5750e+03	-6.2970e+00
 6.5684e+04	 5.0737e+03	 4.5491e+00	 8.0349e-01	 3.4315e+02	 5.1257e+03	-7.9983e+01	 3.4098e+04	 6.0226e+03	-5.6617e+00
 9.8526e+04	 5.0737e+03	 4.3013e+00	 8.0190e-01	 3.4315e+02	 5.1283e+03	-7.9439e+01	 2.2777e+04	 4.2464e+03	-5.3639e+00
 1.4779e+05	 5.0737e+03	 4.0561e+00	 7.5109e-01	 3.4314e+02	 5.1308e+03	-7.9509e+01	 1.6212e+04	 3.0021e+03	-5.4002e+00
 2.2168e+05	 5.0737e+03	 3.8488e+00	 6.6766e-01	 3.4314e+02	 5.1333e+03	-8.0159e+01	 1.2159e+04	 2.1092e+03	-5.7646e+00
 3.3253e+05	 5.0737e+03	 3.6740e+00	 5.7503e-01	 3.4314e+02	 5.1359e+03	-8.1104e+01	 9.4113e+03	 1.4730e+03	-6.3891e+00
 4.9879e+05	 5.0737e+03	 3.5476e+00	 4.9253e-01	 3.4314e+02	 5.1388e+03	-8.2096e+01	 7.3252e+03	 1.0170e+03	-7.2029e+00
 7.4818e+05	 5.0737e+03	 3.5034e+00	 3.1979e-01	 3.4315e+02	 5.1465e+03	-8.4785e+01	 7.5214e+03	 6.8654e+02	-1.0955e+01
 9.0000e+05	 5.0737e+03	 3.4679e+00	 2.8227e-01	 3.4315e+02	 5.1542e+03	-8.5347e+01	 7.0838e+03	 5.7658e+02	-1.2286e+01
 1.0000e+02	 5.1514e+03	 5.9735e+00	 8.7471e-02	 3.4314e+02	 5.1623e+03	-8.9161e+01	 2.0573e+08	 3.0126e+06	-6.8291e+01
 1.5000e+02	 5.1514e+03	 5.9533e+00	 9.8618e-02	 3.4314e+02	 5.1648e+03	-8.9051e+01	 1.2165e+08	 2.0152e+06	-6.0367e+01
 2.2500e+02	 5.1514e+03	 5.9300e+00	 1.1137e-01	 3.4315e+02	 5.1674e+03	-8.8924e+01	 7.1814e+07	 1.3488e+06	-5.3244e+01
 3.3750e+02	 5.1514e+03	 5.9041e+00	 1.2777e-01	 3.4315e+02	 5.1699e+03	-8.8760e+01	 4.1732e+07	 9.0311e+05	-4.6209e+01
 5.0625e+02	 5.1514e+03	 5.8740e+00	 1.4794e-01	 3.4315e+02	 5.1727e+03	-8.8557e+01	 2.4028e+07	 6.0516e+05	-3.9705e+01
 7.5938e+02	 5.1514e+03	 5.8391e+00	 1.7256e-01	 3.4316e+02	 5.1752e+03	-8.8307e+01	 1.3733e+07	 4.0585e+05	-3.3838e+01
 1.1391e+03	 5.1514e+03	 5.7980e+00	 2.0170e-01	 3.4315e+02	 5.1777e+03	-8.8008e+01	 7.8329e+06	 2.7249e+05	-2.8746e+01
 1.7086e+03	 5.1514e+03	 5.7499e+00	 2.3736e-01	 3.4316e+02	 5.1803e+03	-8.7636e+01	 4.4373e+06	 1.8318e+05	-2.4224e+01
 2.5629e+03	 5.1514e+03	 5.6928e+00	 2.7957e-01	 3.4316e+02	 5.1829e+03	-8.7188e+01	 2.5116e+06	 1.2334e+05	-2.0362e+01
 3.8443e+03	 5.1514e+03	 5.6242e+00	 3.2944e-01	 3.4315e+02	 5.1853e+03	-8.6648e+01	 1.4209e+06	 8.3231e+04	-1.7072e+01
 5.7665e+03	 5.1514e+03	 5.5421e+00	 3.8789e-01	 3.4315e+02	 5.1880e+03	-8.5996e+01	 8.0454e+05	 5.6310e+04	-1.4288e+01
 8.6498e+03	 5.1514e+03	 5.4429e+00	 4.5475e-01	 3.4315e+02	 5.1909e+03	-8.5224e+01	 4.5750e+05	 3.8224e+04	-1.1969e+01
 1.2975e+04	 5.1514e+03	 5.3226e+00	 5.2967e-01	 3.4315e+02	 5.1934e+03	-8.4317e+01	 2.6186e+05	 2.6058e+04	-1.0049e+01
 1.9462e+04	 5.1514e+03	 5.1765e+00	 6.1025e-01	 3.4316e+02	 5.1961e+03	-8.3277e+01	 1.5152e+05	 1.7863e+04	-8.4826e+00
 2.9193e+04	 5.1514e+03	 4.9992e+00	 6.9073e-01	 3.4316e+02	 5.1988e+03	-8.2133e+01	 8.9245e+04	 1.2331e+04	-7.2376e+00
 4.3789e+04	 5.1514e+03	 4.7878e+00	 7.6007e-01	 3.4316e+02	 5.2014e+03	-8.0979e+01	 5.4068e+04	 8.5835e+03	-6.2991e+00
 6.5684e+04	 5.1514e+03	 4.5451e+00	 8.0179e-01	 3.4316e+02	 5.2039e+03	-7.9996e+01	 3.4170e+04	 6.0279e+03	-5.6687e+00
 9.8526e+04	 5.1514e+03	 4.2980e+00	 8.0026e-01	 3.4316e+02	 5.2064e+03	-7.9453e+01	 2.2824e+04	 4.2496e+03	-5.3708e+00
 1.4779e+05	 5.1514e+03	 4.0533e+00	 7.4954e-01	 3.4315e+02	 5.2090e+03	-7.9523e+01	 1.6245e+04	 3.0041e+03	-5.4077e+00
 2.2168e+05	 5.1514e+03	 3.8463e+00	 6.6632e-01	 3.4316e+02	 5.2116e+03	-8.0172e+01	 1.2183e+04	 2.1105e+03	-5.7725e+00
 3.3253e+05	 5.1514e+03	 3.6721e+00	 5.7383e-01	 3.4315e+02	 5.2142e+03	-8.1118e+01	 9.4310e+03	 1.4738e+03	-6.3992e+00
 4.9879e+05	 5.1514e+03	 3.5457e+00	 4.9164e-01	 3.4316e+02	 5.2168e+03	-8.2106e+01	 7.3384e+03	 1.0175e+03	-7.2118e+00
 7.4818e+05	 5.1514e+03	 3.5015e+00	 3.1939e-01	 3.4316e+02	 5.2248e+03	-8.4788e+01	 7.5309e+03	 6.8692e+02	-1.0963e+01
 9.0000e+05	 5.1514e+03	 3.4656e+00	 2.8360e-01	 3.4315e+02	 5.2326e+03	-8.5322e+01	 7.0505e+03	 5.7696e+02	-1.2220e+01
 1.0000e+02	 5.2299e+03	 5.9719e+00	 8.7928e-02	 3.4315e+02	 5.2408e+03	-8.9156e+01	 2.0466e+08	 3.0134e+06	-6.7918e+01
 1.5000e+02	 5.2299e+03	 5.9505e+00	 9.8851e-02	 3.4316e+02	 5.2433e+03	-8.9048e+01	 1.2137e+08	 2.0161e+06	-6.0197e+01
 2.2500e+02	 5.2299e+03	 5.9284e+00	 1.1212e-01	 3.4315e+02	 5.2457e+03	-8.8917e+01	 7.1337e+07	 1.3491e+06	-5.2877e+01
 3.3750e+02	 5.2299e+03	 5.9020e+00	 1.2867e-01	 3.4315e+02	 5.2481e+03	-8.8751e+01	 4.1439e+07	 9.0343e+05	-4.5869e+01
 5.0625e+02	 5.2299e+03	 5.8716e+00	 1.4904e-01	 3.4315e+02	 5.2506e+03	-8.8546e+01	 2.3851e+07	 6.0540e+05	-3.9397e+01
 7.5938e+02	 5.2299e+03	 5.8366e+00	 1.7337e-01	 3.4315e+02	 5.2534e+03	-8.8299e+01	 1.3669e+07	 4.0603e+05	-3.3665e+01
 1.1391e+03	 5.2299e+03	 5.7954e+00	 2.0342e-01	 3.4315e+02	 5.2558e+03	-8.7990e+01	 7.7666e+06	 2.7261e+05	-2.8490e+01
 1.7086e+03	 5.2299e+03	 5.7466e+00	 2.3863e-01	 3.4315e+02	 5.2586e+03	-8.7622e+01	 4.4138e+06	 1.8328e+05	-2.4082e+01
 2.5629e+03	 5.2299e+03	 5.6892e+00	 2.8102e-01	 3.4315e+02	 5.2612e+03	-8.7172e+01	 2.4986e+06	 1.2342e+05	-2.0245e+01
 3.8443e+03	 5.2299e+03	 5.6202e+00	 3.3110e-01	 3.4315e+02	 5.2639e+03	-8.6628e+01	 1.4138e+06	 8.3291e+04	-1.6974e+01
 5.7665e+03	 5.2299e+03	 5.5375e+00	 3.8922e-01	 3.4314e+02	 5.2664e+03	-8.5979e+01	 8.0179e+05	 5.6356e+04	-1.4227e+01
 8.6498e+03	 5.2299e+03	 5.4377e+00	 4.5607e-01	 3.4315e+02	 5.2689e+03	-8.5206e+01	 4.5618e+05	 3.8261e+04	-1.1923e+01
 1.2975e+04	 5.2299e+03	 5.3171e+00	 5.3066e-01	 3.4315e+02	 5.2716e+03	-8.4301e+01	 2.6137e+05	 2.6085e+04	-1.0020e+01
 1.9462e+04	 5.2299e+03	 5.1704e+00	 6.1060e-01	 3.4315e+02	 5.2741e+03	-8.3265e+01	 1.5143e+05	 1.7884e+04	-8.4677e+00
 2.9193e+04	 5.2299e+03	 4.9930e+00	 6.9054e-01	 3.4315e+02	 5.2768e+03	-8.2126e+01	 8.9270e+04	 1.2346e+04	-7.2306e+00
 4.3789e+04	 5.2299e+03	 4.7817e+00	 7.5931e-01	 3.4315e+02	 5.2793e+03	-8.0977e+01	 5.4123e+04	 8.5944e+03	-6.2975e+00
 6.5684e+04	 5.2299e+03	 4.5394e+00	 8.0023e-01	 3.4314e+02	 5.2818e+03	-8.0002e+01	 3.4237e+04	 6.0354e+03	-5.6726e+00
 9.8526e+04	 5.2299e+03	 4.2932e+00	 7.9816e-01	 3.4315e+02	 5.2844e+03	-7.9468e+01	 2.2884e+04	 4.2543e+03	-5.3789e+00
 1.4779e+05	 5.2299e+03	 4.0494e+00	 7.4750e-01	 3.4314e+02	 5.2868e+03	-7.9541e+01	 1.6290e+04	 3.0070e+03	-5.4173e+00
 2.2168e+05	 5.2299e+03	 3.8431e+00	 6.6453e-01	 3.4314e+02	 5.2896e+03	-8.0190e+01	 1.2216e+04	 2.1123e+03	-5.7832e+00
 3.3253e+05	 5.2299e+03	 3.6694e+00	 5.7248e-01	 3.4314e+02	 5.2921e+03	-8.1132e+01	 9.4533e+03	 1.4749e+03	-6.4096e+00
 4.9879e+05	 5.2299e+03	 3.5433e+00	 4.9048e-01	 3.4315e+02	 5.2950e+03	-8.2119e+01	 7.3558e+03	 1.0182e+03	-7.2241e+00
 7.4818e+05	 5.2299e+03	 3.4995e+00	 3.1690e-01	 3.4314e+02	 5.3027e+03	-8.4826e+01	 7.5901e+03	 6.8732e+02	-1.1043e+01
 9.0000e+05	 5.2299e+03	 3.4635e+00	 2.8432e-01	 3.4314e+02	 5.3104e+03	-8.5307e+01	 7.0327e+03	 5.7731e+02	-1.2182e+01
 1.0000e+02	 5.3076e+03	 5.9706e+00	 8.8671e-02	 3.4314e+02	 5.3185e+03	-8.9149e+01	 2.0295e+08	 3.0140e+06	-6.7334e+01
 1.5000e+02	 5.3076e+03	 5.9502e+00	 9.9583e-02	 3.4314e+02	 5.3210e+03	-8.9041e+01	 1.2047e+08	 2.0163e+06	-5.9751e+01
 2.2500e+02	 5.3076e+03	 5.9265e+00	 1.1284e-01	 3.4314e+02	 5.3238e+03	-8.8909e+01	 7.0883e+07	 1.3495e+06	-5.2524e+01
 3.3750e+02	 5.3076e+03	 5.9001e+00	 1.2955e-01	 3.4315e+02	 5.3262e+03	-8.8742e+01	 4.1158e+07	 9.0373e+05	-4.5543e+01
 5.0625e+02	 5.3076e+03	 5.8695e+00	 1.4988e-01	 3.4314e+02	 5.3286e+03	-8.8537e+01	 2.3717e+07	 6.0563e+05	-3.9162e+01
 7.5938e+02	 5.3076e+03	 5.8341e+00	 1.7460e-01	 3.4315e+02	 5.3312e+03	-8.8286e+01	 1.3573e+07	 4.0620e+05	-3.3414e+01
 1.1391e+03	 5.3076e+03	 5.7925e+00	 2.0411e-01	 3.4315e+02	 5.3338e+03	-8.7982e+01	 7.7403e+06	 2.7274e+05	-2.8379e+01
 1.7086e+03	 5.3076e+03	 5.7437e+00	 2.3988e-01	 3.4314e+02	 5.3367e+03	-8.7608e+01	 4.3906e+06	 1.8338e+05	-2.3943e+01
 2.5629e+03	 5.3076e+03	 5.6856e+00	 2.8237e-01	 3.4314e+02	 5.3392e+03	-8.7157e+01	 2.4867e+06	 1.2350e+05	-2.0135e+01
 3.8443e+03	 5.3076e+03	 5.6162e+00	 3.3233e-01	 3.4314e+02	 5.3418e+03	-8.6614e+01	 1.4086e+06	 8.3350e+04	-1.6900e+01
 5.7665e+03	 5.3076e+03	 5.5331e+00	 3.9056e-01	 3.4315e+02	 5.3443e+03	-8.5962e+01	 7.9904e+05	 5.6401e+04	-1.4167e+01
 8.6498e+03	 5.3076e+03	 5.4329e+00	 4.5722e-01	 3.4314e+02	 5.3471e+03	-8.5189e+01	 4.5503e+05	 3.8294e+04	-1.1882e+01
 1.2975e+04	 5.3076e+03	 5.3118e+00	 5.3144e-01	 3.4315e+02	 5.3496e+03	-8.4287e+01	 2.6099e+05	 2.6112e+04	-9.9949e+00
 1.9462e+04	 5.3076e+03	 5.1648e+00	 6.1080e-01	 3.4315e+02	 5.3521e+03	-8.3255e+01	 1.5139e+05	 1.7903e+04	-8.4558e+00
 2.9193e+04	 5.3076e+03	 4.9873e+00	 6.9004e-01	 3.4314e+02	 5.3548e+03	-8.2123e+01	 8.9333e+04	 1.2360e+04	-7.2275e+00
 4.3789e+04	 5.3076e+03	 4.7764e+00	 7.5803e-01	 3.4315e+02	 5.3572e+03	-8.0982e+01	 5.4214e+04	 8.6039e+03	-6.3011e+00
 6.5684e+04	 5.3076e+03	 4.5348e+00	 7.9864e-01	 3.4315e+02	 5.3599e+03	-8.0012e+01	 3.4305e+04	 6.0416e+03	-5.6781e+00
 9.8526e+04	 5.3076e+03	 4.2893e+00	 7.9628e-01	 3.4314e+02	 5.3625e+03	-7.9483e+01	 2.2938e+04	 4.2583e+03	-5.3866e+00
 1.4779e+05	 5.3076e+03	 4.0462e+00	 7.4565e-01	 3.4314e+02	 5.3653e+03	-7.9559e+01	 1.6330e+04	 3.0094e+03	-5.4264e+00
 2.2168e+05	 5.3076e+03	 3.8406e+00	 6.6302e-01	 3.4315e+02	 5.3679e+03	-8.0205e+01	 1.2243e+04	 2.1137e+03	-5.7925e+00
 3.3253e+05	 5.3076e+03	 3.6672e+00	 5.7120e-01	 3.4314e+02	 5.3706e+03	-8.1147e+01	 9.4744e+03	 1.4757e+03	-6.4201e+00
 4.9879e+05	 5.3076e+03	 3.5413e+00	 4.8959e-01	 3.4315e+02	 5.3732e+03	-8.2129e+01	 7.3692e+03	 1.0188e+03	-7.2333e+00
 7.4818e+05	 5.3076e+03	 3.4977e+00	 3.1622e-01	 3.4315e+02	 5.3809e+03	-8.4834e+01	 7.6062e+03	 6.8768e+02	-1.1061e+01
 9.0000e+05	 5.3076e+03	 3.4622e+00	 2.8042e-01	 3.4316e+02	 5.3886e+03	-8.5369e+01	 7.1305e+03	 5.7752e+02	-1.2347e+01
 1.0000e+02	 5.3858e+03	 5.9691e+00	 8.8838e-02	 3.4315e+02	 5.3964e+03	-8.9147e+01	 2.0257e+08	 3.0148e+06	-6.7191e+01
 1.5000e+02	 5.3858e+03	 5.9479e+00	 1.0053e-01	 3.4316e+02	 5.3991e+03	-8.9032e+01	 1.1933e+08	 2.0170e+06	-5.9163e+01
 2.2500e+02	 5.3858e+03	 5.9249e+00	 1.1366e-01	 3.4316e+02	 5.4016e+03	-8.8901e+01	 7.0368e+07	 1.3499e+06	-5.2128e+01
 3.3750e+02	 5.3858e+03	 5.8982e+00	 1.3026e-01	 3.4316e+02	 5.4041e+03	-8.8735e+01	 4.0935e+07	 9.0401e+05	-4.5282e+01
 5.0625e+02	 5.3858e+03	 5.8675e+00	 1.5075e-01	 3.4315e+02	 5.4068e+03	-8.8528e+01	 2.3579e+07	 6.0582e+05	-3.8921e+01
 7.5938e+02	 5.3858e+03	 5.8318e+00	 1.7555e-01	 3.4315e+02	 5.4094e+03	-8.8276e+01	 1.3499e+07	 4.0636e+05	-3.3220e+01
