Repository: maxwolters02/bachelor-thesis

File: data/Daten final/PEI5mgmL_90°C_Abs.TXT (part 5 of 9)
PEI 25 kg/mol, 2 mg/ml from Ethanol on B 10 x 15 mm + H 1x1 mm, 70 nm, 30 µm, Absorption, 23.4.2026, 10:30
Diameter[mm] 1.128e+00  Thickness[mm] 1.000e-04  Spacer Capacity[pF] 0.000e+00  Spacer Area[mm^2] 0.000e+00
Fixed value(s) :  AC Volt  [Vrms]=1.000
 Freq. [Hz]	 Time  [s]	 Eps'   	 Eps''  	M Temp [K]	M Time M[s]	  Phi [Deg]	 Zp' [Ohms]	 Zp'' [Ohms]	Tan(Phi) 
 3.8443e+03	 4.3196e+03	 5.3566e+00	 4.3393e-01	 3.6315e+02	 4.3566e+03	-8.5369e+01	 1.0788e+06	 8.7389e+04	-1.2344e+01
 5.7665e+03	 4.3196e+03	 5.2397e+00	 4.5662e-01	 3.6316e+02	 4.3593e+03	-8.5019e+01	 6.8345e+05	 5.9560e+04	-1.1475e+01
 8.6498e+03	 4.3196e+03	 5.1174e+00	 4.7719e-01	 3.6316e+02	 4.3619e+03	-8.4673e+01	 4.3599e+05	 4.0655e+04	-1.0724e+01
 1.2975e+04	 4.3196e+03	 4.9910e+00	 4.9690e-01	 3.6317e+02	 4.3646e+03	-8.4314e+01	 2.7913e+05	 2.7790e+04	-1.0044e+01
 1.9462e+04	 4.3196e+03	 4.8598e+00	 5.1583e-01	 3.6317e+02	 4.3672e+03	-8.3941e+01	 1.7926e+05	 1.9027e+04	-9.4213e+00
 2.9193e+04	 4.3196e+03	 4.7243e+00	 5.3560e-01	 3.6317e+02	 4.3700e+03	-8.3532e+01	 1.1509e+05	 1.3048e+04	-8.8205e+00
 4.3789e+04	 4.3196e+03	 4.5829e+00	 5.5628e-01	 3.6317e+02	 4.3725e+03	-8.3079e+01	 7.3876e+04	 8.9672e+03	-8.2385e+00
 6.5684e+04	 4.3196e+03	 4.4519e+00	 5.7813e-01	 3.6318e+02	 4.3754e+03	-8.2601e+01	 4.7390e+04	 6.1541e+03	-7.7006e+00
 9.8526e+04	 4.3196e+03	 4.2922e+00	 5.9537e-01	 3.6318e+02	 4.3780e+03	-8.2103e+01	 3.0678e+04	 4.2554e+03	-7.2093e+00
 1.4779e+05	 4.3196e+03	 4.1230e+00	 6.0419e-01	 3.6318e+02	 4.3806e+03	-8.1663e+01	 2.0154e+04	 2.9533e+03	-6.8240e+00
 2.2168e+05	 4.3196e+03	 3.9486e+00	 5.9882e-01	 3.6316e+02	 4.3833e+03	-8.1377e+01	 1.3556e+04	 2.0559e+03	-6.5939e+00
 3.3253e+05	 4.3196e+03	 3.7758e+00	 5.7401e-01	 3.6317e+02	 4.3861e+03	-8.1356e+01	 9.4282e+03	 1.4333e+03	-6.5780e+00
 4.9879e+05	 4.3196e+03	-2.1905e+00	 4.6851e+01	 3.6318e+02	 4.3893e+03	 2.6769e+00	 7.7007e+01	-1.6470e+03	 4.6754e-02
 7.4818e+05	 4.3196e+03	 3.5143e+00	 3.9462e-01	 3.6317e+02	 4.3960e+03	-8.3593e+01	 6.0951e+03	 6.8442e+02	-8.9055e+00
 9.0000e+05	 4.3196e+03	 3.4655e+00	 3.6081e-01	 3.6317e+02	 4.4039e+03	-8.4056e+01	 5.5418e+03	 5.7698e+02	-9.6048e+00
 1.0000e+02	 4.4012e+03	 6.0566e+00	 1.7642e-01	 3.6316e+02	 4.4123e+03	-8.8332e+01	 1.0201e+08	 2.9712e+06	-3.4331e+01
 1.5000e+02	 4.4012e+03	 6.0153e+00	 2.0302e-01	 3.6315e+02	 4.4148e+03	-8.8067e+01	 5.9094e+07	 1.9944e+06	-2.9629e+01
 2.2500e+02	 4.4012e+03	 5.9669e+00	 2.3018e-01	 3.6314e+02	 4.4176e+03	-8.7791e+01	 3.4747e+07	 1.3404e+06	-2.5923e+01
 3.3750e+02	 4.4012e+03	 5.9060e+00	 2.6302e-01	 3.6314e+02	 4.4200e+03	-8.7450e+01	 2.0273e+07	 9.0282e+05	-2.2455e+01
 5.0625e+02	 4.4012e+03	 5.8342e+00	 2.9635e-01	 3.6313e+02	 4.4225e+03	-8.7092e+01	 1.1995e+07	 6.0929e+05	-1.9687e+01
 7.5938e+02	 4.4012e+03	 5.7521e+00	 3.2819e-01	 3.6313e+02	 4.4250e+03	-8.6734e+01	 7.2208e+06	 4.1199e+05	-1.7527e+01
 1.1391e+03	 4.4012e+03	 5.6616e+00	 3.5800e-01	 3.6312e+02	 4.4274e+03	-8.6382e+01	 4.4130e+06	 2.7905e+05	-1.5814e+01
 1.7086e+03	 4.4012e+03	 5.5628e+00	 3.8616e-01	 3.6311e+02	 4.4300e+03	-8.6029e+01	 2.7275e+06	 1.8934e+05	-1.4405e+01
 2.5629e+03	 4.4012e+03	 5.4576e+00	 4.1217e-01	 3.6311e+02	 4.4326e+03	-8.5681e+01	 1.7036e+06	 1.2866e+05	-1.3241e+01
 3.8443e+03	 4.4012e+03	 5.3455e+00	 4.3619e-01	 3.6310e+02	 4.4354e+03	-8.5335e+01	 1.0732e+06	 8.7570e+04	-1.2255e+01
 5.7665e+03	 4.4012e+03	 5.2277e+00	 4.5817e-01	 3.6310e+02	 4.4378e+03	-8.4991e+01	 6.8112e+05	 5.9696e+04	-1.1410e+01
 8.6498e+03	 4.4012e+03	 5.1050e+00	 4.7832e-01	 3.6310e+02	 4.4406e+03	-8.4647e+01	 4.3496e+05	 4.0754e+04	-1.0673e+01
 1.2975e+04	 4.4012e+03	 4.9784e+00	 4.9713e-01	 3.6310e+02	 4.4431e+03	-8.4298e+01	 2.7900e+05	 2.7860e+04	-1.0014e+01
 1.9462e+04	 4.4012e+03	 4.8473e+00	 5.1584e-01	 3.6310e+02	 4.4456e+03	-8.3926e+01	 1.7925e+05	 1.9076e+04	-9.3969e+00
 2.9193e+04	 4.4012e+03	 4.7120e+00	 5.3509e-01	 3.6311e+02	 4.4482e+03	-8.3521e+01	 1.1520e+05	 1.3082e+04	-8.8059e+00
 4.3789e+04	 4.4012e+03	 4.5902e+00	 5.5637e-01	 3.6313e+02	 4.4507e+03	-8.3089e+01	 7.3865e+04	 8.9530e+03	-8.2503e+00
 6.5684e+04	 4.4012e+03	 4.4402e+00	 5.7667e-01	 3.6313e+02	 4.4534e+03	-8.2600e+01	 4.7509e+04	 6.1703e+03	-7.6997e+00
 9.8526e+04	 4.4012e+03	 4.2812e+00	 5.9332e-01	 3.6313e+02	 4.4559e+03	-8.2110e+01	 3.0784e+04	 4.2663e+03	-7.2156e+00
 1.4779e+05	 4.4012e+03	 4.1131e+00	 6.0141e-01	 3.6314e+02	 4.4584e+03	-8.1681e+01	 2.0247e+04	 2.9604e+03	-6.8392e+00
 2.2168e+05	 4.4012e+03	 3.9401e+00	 5.9539e-01	 3.6315e+02	 4.4610e+03	-8.1407e+01	 1.3634e+04	 2.0603e+03	-6.6176e+00
 3.3253e+05	 4.4012e+03	 3.7690e+00	 5.7058e-01	 3.6315e+02	 4.4634e+03	-8.1391e+01	 9.4848e+03	 1.4359e+03	-6.6055e+00
 4.9879e+05	 4.4012e+03	-2.1564e+00	 4.6780e+01	 3.6316e+02	 4.4664e+03	 2.6393e+00	 7.7124e+01	-1.6731e+03	 4.6097e-02
 7.4818e+05	 4.4012e+03	 3.5102e+00	 3.9223e-01	 3.6317e+02	 4.4732e+03	-8.3624e+01	 6.1323e+03	 6.8523e+02	-8.9493e+00
 9.0000e+05	 4.4012e+03	 3.4618e+00	 3.5982e-01	 3.6317e+02	 4.4810e+03	-8.4066e+01	 5.5570e+03	 5.7760e+02	-9.6209e+00
 1.0000e+02	 4.4782e+03	 6.0560e+00	 1.7757e-01	 3.6318e+02	 4.4888e+03	-8.8320e+01	 1.0135e+08	 2.9716e+06	-3.4105e+01
 1.5000e+02	 4.4782e+03	 6.0160e+00	 2.0163e-01	 3.6317e+02	 4.4912e+03	-8.8080e+01	 5.9500e+07	 1.9942e+06	-2.9836e+01
 2.2500e+02	 4.4782e+03	 5.9658e+00	 2.3196e-01	 3.6318e+02	 4.4940e+03	-8.7773e+01	 3.4481e+07	 1.3406e+06	-2.5719e+01
 3.3750e+02	 4.4782e+03	 5.9046e+00	 2.6518e-01	 3.6317e+02	 4.4965e+03	-8.7428e+01	 2.0107e+07	 9.0304e+05	-2.2266e+01
 5.0625e+02	 4.4782e+03	 5.8323e+00	 2.9905e-01	 3.6317e+02	 4.4992e+03	-8.7065e+01	 1.1886e+07	 6.0949e+05	-1.9502e+01
 7.5938e+02	 4.4782e+03	 5.7493e+00	 3.3084e-01	 3.6318e+02	 4.5018e+03	-8.6707e+01	 7.1631e+06	 4.1219e+05	-1.7378e+01
 1.1391e+03	 4.4782e+03	 5.6580e+00	 3.6111e-01	 3.6317e+02	 4.5046e+03	-8.6348e+01	 4.3750e+06	 2.7923e+05	-1.5668e+01
 1.7086e+03	 4.4782e+03	 5.5587e+00	 3.8872e-01	 3.6316e+02	 4.5071e+03	-8.6000e+01	 2.7095e+06	 1.8948e+05	-1.4300e+01
 2.5629e+03	 4.4782e+03	 5.4526e+00	 4.1440e-01	 3.6316e+02	 4.5098e+03	-8.5654e+01	 1.6944e+06	 1.2878e+05	-1.3158e+01
 3.8443e+03	 4.4782e+03	 5.3402e+00	 4.3822e-01	 3.6316e+02	 4.5122e+03	-8.5309e+01	 1.0682e+06	 8.7658e+04	-1.2186e+01
 5.7665e+03	 4.4782e+03	 5.2220e+00	 4.5968e-01	 3.6315e+02	 4.5147e+03	-8.4969e+01	 6.7889e+05	 5.9761e+04	-1.1360e+01
 8.6498e+03	 4.4782e+03	 5.0990e+00	 4.7944e-01	 3.6316e+02	 4.5172e+03	-8.4629e+01	 4.3394e+05	 4.0802e+04	-1.0635e+01
 1.2975e+04	 4.4782e+03	 4.9720e+00	 4.9778e-01	 3.6316e+02	 4.5197e+03	-8.4283e+01	 2.7863e+05	 2.7896e+04	-9.9884e+00
 1.9462e+04	 4.4782e+03	 4.8408e+00	 5.1604e-01	 3.6316e+02	 4.5225e+03	-8.3915e+01	 1.7918e+05	 1.9102e+04	-9.3806e+00
 2.9193e+04	 4.4782e+03	 4.7051e+00	 5.3499e-01	 3.6316e+02	 4.5251e+03	-8.3513e+01	 1.1523e+05	 1.3101e+04	-8.7949e+00
 4.3789e+04	 4.4782e+03	 4.5834e+00	 5.5602e-01	 3.6316e+02	 4.5279e+03	-8.3083e+01	 7.3911e+04	 8.9662e+03	-8.2433e+00
 6.5684e+04	 4.4782e+03	 4.4334e+00	 5.7569e-01	 3.6316e+02	 4.5303e+03	-8.2601e+01	 4.7590e+04	 6.1798e+03	-7.7010e+00
 9.8526e+04	 4.4782e+03	 4.2743e+00	 5.9187e-01	 3.6315e+02	 4.5331e+03	-8.2116e+01	 3.0860e+04	 4.2732e+03	-7.2217e+00
 1.4779e+05	 4.4782e+03	 4.1065e+00	 5.9930e-01	 3.6316e+02	 4.5356e+03	-8.1697e+01	 2.0318e+04	 2.9652e+03	-6.8521e+00
 2.2168e+05	 4.4782e+03	 3.9339e+00	 5.9265e-01	 3.6316e+02	 4.5384e+03	-8.1433e+01	 1.3697e+04	 2.0635e+03	-6.6377e+00
 3.3253e+05	 4.4782e+03	 3.7636e+00	 5.6763e-01	 3.6316e+02	 4.5408e+03	-8.1423e+01	 9.5340e+03	 1.4379e+03	-6.6303e+00
 4.9879e+05	 4.4782e+03	-2.1242e+00	 4.6717e+01	 3.6316e+02	 4.5435e+03	 2.6034e+00	 7.7229e+01	-1.6985e+03	 4.5470e-02
 7.4818e+05	 4.4782e+03	 3.5058e+00	 3.9088e-01	 3.6316e+02	 4.5503e+03	-8.3638e+01	 6.1534e+03	 6.8608e+02	-8.9690e+00
 9.0000e+05	 4.4782e+03	 3.4576e+00	 3.5776e-01	 3.6315e+02	 4.5579e+03	-8.4092e+01	 5.5890e+03	 5.7830e+02	-9.6644e+00
 1.0000e+02	 4.5552e+03	 6.0542e+00	 1.7912e-01	 3.6315e+02	 4.5661e+03	-8.8305e+01	 1.0047e+08	 2.9724e+06	-3.3799e+01
 1.5000e+02	 4.5552e+03	 6.0138e+00	 2.0393e-01	 3.6315e+02	 4.5686e+03	-8.8058e+01	 5.8830e+07	 1.9949e+06	-2.9490e+01
 2.2500e+02	 4.5552e+03	 5.9627e+00	 2.3503e-01	 3.6314e+02	 4.5710e+03	-8.7743e+01	 3.4029e+07	 1.3414e+06	-2.5369e+01
 3.3750e+02	 4.5552e+03	 5.9004e+00	 2.6861e-01	 3.6315e+02	 4.5736e+03	-8.7393e+01	 1.9850e+07	 9.0368e+05	-2.1966e+01
 5.0625e+02	 4.5552e+03	 5.8268e+00	 3.0235e-01	 3.6314e+02	 4.5760e+03	-8.7030e+01	 1.1757e+07	 6.1006e+05	-1.9272e+01
 7.5938e+02	 4.5552e+03	 5.7428e+00	 3.3440e-01	 3.6314e+02	 4.5789e+03	-8.6667e+01	 7.0867e+06	 4.1266e+05	-1.7173e+01
 1.1391e+03	 4.5552e+03	 5.6501e+00	 3.6429e-01	 3.6314e+02	 4.5813e+03	-8.6311e+01	 4.3369e+06	 2.7962e+05	-1.5510e+01
 1.7086e+03	 4.5552e+03	 5.5502e+00	 3.9175e-01	 3.6314e+02	 4.5840e+03	-8.5963e+01	 2.6886e+06	 1.8977e+05	-1.4168e+01
 2.5629e+03	 4.5552e+03	 5.4433e+00	 4.1709e-01	 3.6314e+02	 4.5868e+03	-8.5618e+01	 1.6835e+06	 1.2900e+05	-1.3051e+01
 3.8443e+03	 4.5552e+03	 5.3302e+00	 4.4038e-01	 3.6313e+02	 4.5895e+03	-8.5277e+01	 1.0630e+06	 8.7823e+04	-1.2104e+01
 5.7665e+03	 4.5552e+03	 5.2115e+00	 4.6125e-01	 3.6314e+02	 4.5920e+03	-8.4942e+01	 6.7658e+05	 5.9882e+04	-1.1299e+01
 8.6498e+03	 4.5552e+03	 5.0882e+00	 4.8032e-01	 3.6314e+02	 4.5949e+03	-8.4607e+01	 4.3315e+05	 4.0888e+04	-1.0593e+01
 1.2975e+04	 4.5552e+03	 4.9614e+00	 4.9812e-01	 3.6314e+02	 4.5973e+03	-8.4267e+01	 2.7844e+05	 2.7956e+04	-9.9601e+00
 1.9462e+04	 4.5552e+03	 4.8305e+00	 5.1607e-01	 3.6315e+02	 4.6001e+03	-8.3902e+01	 1.7917e+05	 1.9142e+04	-9.3602e+00
 2.9193e+04	 4.5552e+03	 4.6949e+00	 5.3465e-01	 3.6314e+02	 4.6027e+03	-8.3503e+01	 1.1530e+05	 1.3130e+04	-8.7812e+00
 4.3789e+04	 4.5552e+03	 4.5734e+00	 5.5520e-01	 3.6314e+02	 4.6051e+03	-8.3078e+01	 7.4021e+04	 8.9859e+03	-8.2374e+00
 6.5684e+04	 4.5552e+03	 4.4236e+00	 5.7450e-01	 3.6315e+02	 4.6078e+03	-8.2600e+01	 4.7689e+04	 6.1934e+03	-7.6999e+00
 9.8526e+04	 4.5552e+03	 4.2650e+00	 5.8991e-01	 3.6315e+02	 4.6103e+03	-8.2125e+01	 3.0962e+04	 4.2825e+03	-7.2299e+00
 1.4779e+05	 4.5552e+03	 4.0979e+00	 5.9676e-01	 3.6315e+02	 4.6130e+03	-8.1715e+01	 2.0405e+04	 2.9714e+03	-6.8670e+00
 2.2168e+05	 4.5552e+03	 3.9264e+00	 5.8968e-01	 3.6316e+02	 4.6156e+03	-8.1459e+01	 1.3766e+04	 2.0675e+03	-6.6585e+00
 3.3253e+05	 4.5552e+03	 3.7573e+00	 5.6447e-01	 3.6315e+02	 4.6180e+03	-8.1456e+01	 9.5875e+03	 1.4403e+03	-6.6564e+00
 4.9879e+05	 4.5552e+03	-2.0908e+00	 4.6648e+01	 3.6316e+02	 4.6209e+03	 2.5663e+00	 7.7342e+01	-1.7256e+03	 4.4820e-02
 7.4818e+05	 4.5552e+03	 3.5017e+00	 3.8810e-01	 3.6315e+02	 4.6274e+03	-8.3676e+01	 6.1975e+03	 6.8688e+02	-9.0226e+00
 9.0000e+05	 4.5552e+03	 3.4538e+00	 3.5549e-01	 3.6315e+02	 4.6354e+03	-8.4123e+01	 5.6246e+03	 5.7894e+02	-9.7154e+00
 1.0000e+02	 4.6326e+03	 6.0534e+00	 1.8086e-01	 3.6315e+02	 4.6431e+03	-8.8289e+01	 9.9498e+07	 2.9728e+06	-3.3469e+01
 1.5000e+02	 4.6326e+03	 6.0113e+00	 2.0552e-01	 3.6315e+02	 4.6460e+03	-8.8042e+01	 5.8373e+07	 1.9958e+06	-2.9249e+01
 2.2500e+02	 4.6326e+03	 5.9607e+00	 2.3727e-01	 3.6315e+02	 4.6485e+03	-8.7721e+01	 3.3709e+07	 1.3418e+06	-2.5122e+01
 3.3750e+02	 4.6326e+03	 5.8977e+00	 2.7138e-01	 3.6314e+02	 4.6514e+03	-8.7365e+01	 1.9648e+07	 9.0409e+05	-2.1732e+01
 5.0625e+02	 4.6326e+03	 5.8229e+00	 3.0521e-01	 3.6314e+02	 4.6538e+03	-8.7000e+01	 1.1647e+07	 6.1047e+05	-1.9078e+01
 7.5938e+02	 4.6326e+03	 5.7383e+00	 3.3746e-01	 3.6315e+02	 4.6566e+03	-8.6634e+01	 7.0226e+06	 4.1298e+05	-1.7005e+01
 1.1391e+03	 4.6326e+03	 5.6451e+00	 3.6757e-01	 3.6314e+02	 4.6591e+03	-8.6275e+01	 4.2981e+06	 2.7986e+05	-1.5358e+01
 1.7086e+03	 4.6326e+03	 5.5442e+00	 3.9439e-01	 3.6314e+02	 4.6619e+03	-8.5931e+01	 2.6706e+06	 1.8997e+05	-1.4058e+01
 2.5629e+03	 4.6326e+03	 5.4366e+00	 4.1935e-01	 3.6314e+02	 4.6644e+03	-8.5589e+01	 1.6744e+06	 1.2915e+05	-1.2964e+01
 3.8443e+03	 4.6326e+03	 5.3230e+00	 4.4214e-01	 3.6315e+02	 4.6669e+03	-8.5252e+01	 1.0587e+06	 8.7941e+04	-1.2039e+01
 5.7665e+03	 4.6326e+03	 5.2040e+00	 4.6255e-01	 3.6315e+02	 4.6696e+03	-8.4921e+01	 6.7468e+05	 5.9968e+04	-1.1251e+01
 8.6498e+03	 4.6326e+03	 5.0807e+00	 4.8115e-01	 3.6315e+02	 4.6721e+03	-8.4590e+01	 4.3240e+05	 4.0949e+04	-1.0560e+01
 1.2975e+04	 4.6326e+03	 4.9539e+00	 4.9882e-01	 3.6316e+02	 4.6748e+03	-8.4250e+01	 2.7805e+05	 2.7998e+04	-9.9312e+00
 1.9462e+04	 4.6326e+03	 4.8226e+00	 5.1610e-01	 3.6316e+02	 4.6774e+03	-8.3892e+01	 1.7916e+05	 1.9174e+04	-9.3444e+00
 2.9193e+04	 4.6326e+03	 4.6872e+00	 5.3442e-01	 3.6316e+02	 4.6801e+03	-8.3495e+01	 1.1535e+05	 1.3151e+04	-8.7707e+00
 4.3789e+04	 4.6326e+03	 4.5658e+00	 5.5459e-01	 3.6316e+02	 4.6826e+03	-8.3075e+01	 7.4102e+04	 9.0008e+03	-8.2328e+00
 6.5684e+04	 4.6326e+03	 4.4161e+00	 5.7340e-01	 3.6317e+02	 4.6851e+03	-8.2602e+01	 4.7780e+04	 6.2040e+03	-7.7016e+00
 9.8526e+04	 4.6326e+03	 4.2577e+00	 5.8837e-01	 3.6317e+02	 4.6878e+03	-8.2132e+01	 3.1043e+04	 4.2898e+03	-7.2365e+00
 1.4779e+05	 4.6326e+03	 4.0912e+00	 5.9449e-01	 3.6317e+02	 4.6902e+03	-8.1732e+01	 2.0483e+04	 2.9763e+03	-6.8819e+00
 2.2168e+05	 4.6326e+03	 3.9206e+00	 5.8713e-01	 3.6317e+02	 4.6929e+03	-8.1483e+01	 1.3826e+04	 2.0705e+03	-6.6776e+00
 3.3253e+05	 4.6326e+03	 3.7524e+00	 5.6171e-01	 3.6316e+02	 4.6953e+03	-8.1486e+01	 9.6345e+03	 1.4422e+03	-6.6803e+00
 4.9879e+05	 4.6326e+03	-2.0620e+00	 4.6591e+01	 3.6315e+02	 4.6981e+03	 2.5342e+00	 7.7437e+01	-1.7497e+03	 4.4258e-02
 7.4818e+05	 4.6326e+03	 3.4979e+00	 3.8578e-01	 3.6314e+02	 4.7044e+03	-8.3706e+01	 6.2349e+03	 6.8764e+02	-9.0671e+00
 9.0000e+05	 4.6326e+03	 3.4501e+00	 3.5321e-01	 3.6314e+02	 4.7122e+03	-8.4154e+01	 5.6609e+03	 5.7956e+02	-9.7676e+00
 1.0000e+02	 4.7094e+03	 6.0518e+00	 1.8264e-01	 3.6315e+02	 4.7201e+03	-8.8271e+01	 9.8532e+07	 2.9736e+06	-3.3136e+01
 1.5000e+02	 4.7094e+03	 6.0108e+00	 2.0739e-01	 3.6315e+02	 4.7225e+03	-8.8024e+01	 5.7847e+07	 1.9959e+06	-2.8983e+01
 2.2500e+02	 4.7094e+03	 5.9588e+00	 2.3969e-01	 3.6314e+02	 4.7251e+03	-8.7696e+01	 3.3368e+07	 1.3422e+06	-2.4860e+01
 3.3750e+02	 4.7094e+03	 5.8949e+00	 2.7403e-01	 3.6314e+02	 4.7276e+03	-8.7339e+01	 1.9458e+07	 9.0452e+05	-2.1512e+01
 5.0625e+02	 4.7094e+03	 5.8197e+00	 3.0800e-01	 3.6315e+02	 4.7301e+03	-8.6970e+01	 1.1541e+07	 6.1080e+05	-1.8895e+01
 7.5938e+02	 4.7094e+03	 5.7338e+00	 3.4041e-01	 3.6315e+02	 4.7327e+03	-8.6602e+01	 6.9616e+06	 4.1330e+05	-1.6844e+01
 1.1391e+03	 4.7094e+03	 5.6398e+00	 3.6995e-01	 3.6315e+02	 4.7353e+03	-8.6247e+01	 4.2705e+06	 2.8013e+05	-1.5245e+01
 1.7086e+03	 4.7094e+03	 5.5381e+00	 3.9704e-01	 3.6316e+02	 4.7379e+03	-8.5899e+01	 2.6527e+06	 1.9018e+05	-1.3948e+01
 2.5629e+03	 4.7094e+03	 5.4299e+00	 4.2168e-01	 3.6316e+02	 4.7406e+03	-8.5559e+01	 1.6652e+06	 1.2931e+05	-1.2877e+01
 3.8443e+03	 4.7094e+03	 5.3156e+00	 4.4390e-01	 3.6316e+02	 4.7431e+03	-8.5226e+01	 1.0545e+06	 8.8064e+04	-1.1975e+01
 5.7665e+03	 4.7094e+03	 5.1961e+00	 4.6388e-01	 3.6316e+02	 4.7455e+03	-8.4899e+01	 6.7275e+05	 6.0059e+04	-1.1202e+01
 8.6498e+03	 4.7094e+03	 5.0722e+00	 4.8212e-01	 3.6316e+02	 4.7481e+03	-8.4570e+01	 4.3153e+05	 4.1017e+04	-1.0521e+01
 1.2975e+04	 4.7094e+03	 4.9450e+00	 4.9909e-01	 3.6315e+02	 4.7506e+03	-8.4237e+01	 2.7791e+05	 2.8048e+04	-9.9082e+00
 1.9462e+04	 4.7094e+03	 4.8135e+00	 5.1608e-01	 3.6314e+02	 4.7534e+03	-8.3880e+01	 1.7917e+05	 1.9210e+04	-9.3271e+00
 2.9193e+04	 4.7094e+03	 4.6779e+00	 5.3406e-01	 3.6314e+02	 4.7561e+03	-8.3487e+01	 1.1543e+05	 1.3178e+04	-8.7592e+00
 4.3789e+04	 4.7094e+03	 4.5562e+00	 5.5399e-01	 3.6313e+02	 4.7588e+03	-8.3067e+01	 7.4181e+04	 9.0198e+03	-8.2243e+00
 6.5684e+04	 4.7094e+03	 4.4062e+00	 5.7216e-01	 3.6313e+02	 4.7613e+03	-8.2601e+01	 4.7884e+04	 6.2180e+03	-7.7009e+00
 9.8526e+04	 4.7094e+03	 4.2479e+00	 5.8635e-01	 3.6312e+02	 4.7639e+03	-8.2141e+01	 3.1150e+04	 4.2997e+03	-7.2447e+00
 1.4779e+05	 4.7094e+03	 4.0818e+00	 5.9184e-01	 3.6311e+02	 4.7664e+03	-8.1750e+01	 2.0574e+04	 2.9831e+03	-6.8969e+00
 2.2168e+05	 4.7094e+03	 3.9121e+00	 5.8386e-01	 3.6311e+02	 4.7689e+03	-8.1511e+01	 1.3903e+04	 2.0751e+03	-6.7003e+00
 3.3253e+05	 4.7094e+03	 3.7266e+00	 5.5630e-01	 3.6311e+02	 4.7716e+03	-8.1510e+01	 9.7283e+03	 1.4522e+03	-6.6990e+00
 4.9879e+05	 4.7094e+03	-2.0256e+00	 4.6514e+01	 3.6311e+02	 4.7742e+03	 2.4936e+00	 7.7566e+01	-1.7811e+03	 4.3549e-02
 7.4818e+05	 4.7094e+03	 3.4934e+00	 3.8284e-01	 3.6312e+02	 4.7810e+03	-8.3746e+01	 6.2827e+03	 6.8851e+02	-9.1250e+00
 9.0000e+05	 4.7094e+03	 3.4467e+00	 3.5067e-01	 3.6315e+02	 4.7888e+03	-8.4191e+01	 5.7019e+03	 5.8013e+02	-9.8288e+00
 1.0000e+02	 4.7860e+03	 6.0515e+00	 1.8353e-01	 3.6317e+02	 4.7969e+03	-8.8263e+01	 9.8054e+07	 2.9738e+06	-3.2973e+01
 1.5000e+02	 4.7860e+03	 6.0084e+00	 2.1105e-01	 3.6317e+02	 4.7994e+03	-8.7988e+01	 5.6844e+07	 1.9967e+06	-2.8469e+01
 2.2500e+02	 4.7860e+03	 5.9572e+00	 2.4147e-01	 3.6317e+02	 4.8019e+03	-8.7679e+01	 3.3122e+07	 1.3426e+06	-2.4670e+01
 3.3750e+02	 4.7860e+03	 5.8930e+00	 2.7623e-01	 3.6317e+02	 4.8046e+03	-8.7316e+01	 1.9303e+07	 9.0481e+05	-2.1334e+01
 5.0625e+02	 4.7860e+03	 5.8170e+00	 3.1062e-01	 3.6317e+02	 4.8071e+03	-8.6943e+01	 1.1444e+07	 6.1109e+05	-1.8727e+01
 7.5938e+02	 4.7860e+03	 5.7304e+00	 3.4318e-01	 3.6318e+02	 4.8098e+03	-8.6573e+01	 6.9054e+06	 4.1355e+05	-1.6698e+01
 1.1391e+03	 4.7860e+03	 5.6352e+00	 3.7263e-01	 3.6318e+02	 4.8123e+03	-8.6217e+01	 4.2398e+06	 2.8036e+05	-1.5123e+01
 1.7086e+03	 4.7860e+03	 5.5328e+00	 3.9941e-01	 3.6317e+02	 4.8148e+03	-8.5871e+01	 2.6370e+06	 1.9037e+05	-1.3852e+01
 2.5629e+03	 4.7860e+03	 5.4237e+00	 4.2391e-01	 3.6317e+02	 4.8175e+03	-8.5531e+01	 1.6564e+06	 1.2946e+05	-1.2794e+01
 3.8443e+03	 4.7860e+03	 5.3089e+00	 4.4587e-01	 3.6318e+02	 4.8199e+03	-8.5199e+01	 1.0499e+06	 8.8174e+04	-1.1907e+01
 5.7665e+03	 4.7860e+03	 5.1891e+00	 4.6515e-01	 3.6317e+02	 4.8226e+03	-8.4878e+01	 6.7091e+05	 6.0140e+04	-1.1156e+01
 8.6498e+03	 4.7860e+03	 5.0651e+00	 4.8291e-01	 3.6318e+02	 4.8251e+03	-8.4554e+01	 4.3082e+05	 4.1075e+04	-1.0489e+01
 1.2975e+04	 4.7860e+03	 4.9379e+00	 4.9964e-01	 3.6318e+02	 4.8279e+03	-8.4222e+01	 2.7760e+05	 2.8088e+04	-9.8830e+00
 1.9462e+04	 4.7860e+03	 4.8064e+00	 5.1631e-01	 3.6317e+02	 4.8304e+03	-8.3869e+01	 1.7909e+05	 1.9238e+04	-9.3093e+00
 2.9193e+04	 4.7860e+03	 4.6707e+00	 5.3391e-01	 3.6317e+02	 4.8330e+03	-8.3479e+01	 1.1546e+05	 1.3198e+04	-8.7481e+00
 4.3789e+04	 4.7860e+03	 4.5491e+00	 5.5326e-01	 3.6315e+02	 4.8356e+03	-8.3066e+01	 7.4279e+04	 9.0338e+03	-8.2223e+00
 6.5684e+04	 4.7860e+03	 4.3992e+00	 5.7129e-01	 3.6314e+02	 4.8384e+03	-8.2601e+01	 4.7957e+04	 6.2278e+03	-7.7004e+00
 9.8526e+04	 4.7860e+03	 4.2408e+00	 5.8491e-01	 3.6313e+02	 4.8411e+03	-8.2147e+01	 3.1227e+04	 4.3070e+03	-7.2504e+00
 1.4779e+05	 4.7860e+03	 4.0751e+00	 5.8973e-01	 3.6313e+02	 4.8438e+03	-8.1766e+01	 2.0648e+04	 2.9880e+03	-6.9102e+00
 2.2168e+05	 4.7860e+03	 3.9059e+00	 5.8123e-01	 3.6312e+02	 4.8463e+03	-8.1536e+01	 1.3967e+04	 2.0783e+03	-6.7200e+00
 3.3253e+05	 4.7860e+03	 3.7211e+00	 5.5341e-01	 3.6310e+02	 4.8489e+03	-8.1541e+01	 9.7790e+03	 1.4544e+03	-6.7239e+00
 4.9879e+05	 4.7860e+03	-1.9941e+00	 4.6448e+01	 3.6310e+02	 4.8517e+03	 2.4583e+00	 7.7675e+01	-1.8092e+03	 4.2932e-02
 7.4818e+05	 4.7860e+03	 3.4892e+00	 3.8016e-01	 3.6311e+02	 4.8586e+03	-8.3782e+01	 6.3270e+03	 6.8934e+02	-9.1784e+00
 9.0000e+05	 4.7860e+03	 3.4426e+00	 3.4835e-01	 3.6312e+02	 4.8665e+03	-8.4222e+01	 5.7399e+03	 5.8081e+02	-9.8826e+00
 1.0000e+02	 4.8638e+03	 6.0500e+00	 1.8512e-01	 3.6314e+02	 4.8746e+03	-8.8247e+01	 9.7209e+07	 2.9745e+06	-3.2681e+01
 1.5000e+02	 4.8638e+03	 6.0060e+00	 2.1409e-01	 3.6315e+02	 4.8771e+03	-8.7959e+01	 5.6039e+07	 1.9975e+06	-2.8054e+01
 2.2500e+02	 4.8638e+03	 5.9548e+00	 2.4412e-01	 3.6316e+02	 4.8796e+03	-8.7652e+01	 3.2762e+07	 1.3431e+06	-2.4392e+01
 3.3750e+02	 4.8638e+03	 5.8898e+00	 2.7918e-01	 3.6317e+02	 4.8822e+03	-8.7286e+01	 1.9099e+07	 9.0530e+05	-2.1097e+01
 5.0625e+02	 4.8638e+03	 5.8127e+00	 3.1391e-01	 3.6317e+02	 4.8847e+03	-8.6909e+01	 1.1324e+07	 6.1155e+05	-1.8517e+01
 7.5938e+02	 4.8638e+03	 5.7253e+00	 3.4601e-01	 3.6317e+02	 4.8874e+03	-8.6542e+01	 6.8490e+06	 4.1392e+05	-1.6547e+01
 1.1391e+03	 4.8638e+03	 5.6293e+00	 3.7590e-01	 3.6316e+02	 4.8898e+03	-8.6180e+01	 4.2029e+06	 2.8065e+05	-1.4975e+01
 1.7086e+03	 4.8638e+03	 5.5259e+00	 4.0208e-01	 3.6316e+02	 4.8924e+03	-8.5838e+01	 2.6195e+06	 1.9060e+05	-1.3743e+01
 2.5629e+03	 4.8638e+03	 5.4161e+00	 4.2606e-01	 3.6317e+02	 4.8950e+03	-8.5502e+01	 1.6480e+06	 1.2964e+05	-1.2712e+01
 3.8443e+03	 4.8638e+03	 5.3007e+00	 4.4750e-01	 3.6317e+02	 4.8976e+03	-8.5174e+01	 1.0460e+06	 8.8311e+04	-1.1845e+01
 5.7665e+03	 4.8638e+03	 5.1805e+00	 4.6651e-01	 3.6317e+02	 4.9003e+03	-8.4854e+01	 6.6896e+05	 6.0240e+04	-1.1105e+01
 8.6498e+03	 4.8638e+03	 5.0563e+00	 4.8367e-01	 3.6317e+02	 4.9029e+03	-8.4536e+01	 4.3014e+05	 4.1146e+04	-1.0454e+01
 1.2975e+04	 4.8638e+03	 4.9292e+00	 4.9996e-01	 3.6317e+02	 4.9055e+03	-8.4208e+01	 2.7742e+05	 2.8138e+04	-9.8593e+00
 1.9462e+04	 4.8638e+03	 4.7979e+00	 5.1627e-01	 3.6317e+02	 4.9081e+03	-8.3858e+01	 1.7910e+05	 1.9272e+04	-9.2935e+00
 2.9193e+04	 4.8638e+03	 4.6626e+00	 5.3362e-01	 3.6317e+02	 4.9109e+03	-8.3471e+01	 1.1552e+05	 1.3221e+04	-8.7376e+00
 4.3789e+04	 4.8638e+03	 4.5412e+00	 5.5277e-01	 3.6317e+02	 4.9134e+03	-8.3060e+01	 7.4346e+04	 9.0496e+03	-8.2154e+00
 6.5684e+04	 4.8638e+03	 4.3918e+00	 5.7030e-01	 3.6317e+02	 4.9161e+03	-8.2601e+01	 4.8040e+04	 6.2383e+03	-7.7008e+00
 9.8526e+04	 4.8638e+03	 4.2343e+00	 5.8335e-01	 3.6317e+02	 4.9188e+03	-8.2156e+01	 3.1310e+04	 4.3136e+03	-7.2586e+00
 1.4779e+05	 4.8638e+03	 4.0696e+00	 5.8781e-01	 3.6317e+02	 4.9214e+03	-8.1781e+01	 2.0715e+04	 2.9921e+03	-6.9234e+00
 2.2168e+05	 4.8638e+03	 3.9015e+00	 5.7899e-01	 3.6318e+02	 4.9241e+03	-8.1559e+01	 1.4021e+04	 2.0806e+03	-6.7386e+00
 3.3253e+05	 4.8638e+03	 3.7178e+00	 5.5126e-01	 3.6318e+02	 4.9269e+03	-8.1566e+01	 9.8173e+03	 1.4556e+03	-6.7443e+00
 4.9879e+05	 4.8638e+03	-1.9754e+00	 4.6419e+01	 3.6318e+02	 4.9295e+03	 2.4368e+00	 7.7723e+01	-1.8264e+03	 4.2556e-02
 7.4818e+05	 4.8638e+03	 3.4875e+00	 3.7886e-01	 3.6317e+02	 4.9361e+03	-8.3800e+01	 6.3487e+03	 6.8968e+02	-9.2053e+00
 9.0000e+05	 4.8638e+03	 3.4406e+00	 3.4687e-01	 3.6317e+02	 4.9441e+03	-8.4243e+01	 5.7644e+03	 5.8116e+02	-9.9189e+00
 1.0000e+02	 4.9413e+03	 6.0499e+00	 1.8657e-01	 3.6317e+02	 4.9518e+03	-8.8234e+01	 9.6457e+07	 2.9745e+06	-3.2428e+01
 1.5000e+02	 4.9413e+03	 6.0063e+00	 2.1021e-01	 3.6316e+02	 4.9546e+03	-8.7996e+01	 5.7072e+07	 1.9974e+06	-2.8573e+01
 2.2500e+02	 4.9413e+03	 5.9534e+00	 2.4617e-01	 3.6316e+02	 4.9571e+03	-8.7632e+01	 3.2491e+07	 1.3435e+06	-2.4184e+01
 3.3750e+02	 4.9413e+03	 5.8872e+00	 2.8183e-01	 3.6316e+02	 4.9599e+03	-8.7259e+01	 1.8920e+07	 9.0571e+05	-2.0889e+01
 5.0625e+02	 4.9413e+03	 5.8089e+00	 3.1680e-01	 3.6316e+02	 4.9623e+03	-8.6878e+01	 1.1221e+07	 6.1194e+05	-1.8336e+01
 7.5938e+02	 4.9413e+03	 5.7203e+00	 3.4925e-01	 3.6315e+02	 4.9649e+03	-8.6506e+01	 6.7854e+06	 4.1428e+05	-1.6379e+01
 1.1391e+03	 4.9413e+03	 5.6226e+00	 3.7893e-01	 3.6314e+02	 4.9673e+03	-8.6144e+01	 4.1693e+06	 2.8098e+05	-1.4838e+01
 1.7086e+03	 4.9413e+03	 5.5180e+00	 4.0496e-01	 3.6314e+02	 4.9700e+03	-8.5803e+01	 2.6009e+06	 1.9087e+05	-1.3626e+01
 2.5629e+03	 4.9413e+03	 5.4075e+00	 4.2833e-01	 3.6314e+02	 4.9727e+03	-8.5471e+01	 1.6393e+06	 1.2985e+05	-1.2625e+01
 3.8443e+03	 4.9413e+03	 5.2913e+00	 4.4930e-01	 3.6313e+02	 4.9752e+03	-8.5146e+01	 1.0419e+06	 8.8468e+04	-1.1777e+01
 5.7665e+03	 4.9413e+03	 5.1707e+00	 4.6772e-01	 3.6314e+02	 4.9779e+03	-8.4831e+01	 6.6723e+05	 6.0354e+04	-1.1055e+01
 8.6498e+03	 4.9413e+03	 5.0462e+00	 4.8426e-01	 3.6314e+02	 4.9804e+03	-8.4518e+01	 4.2962e+05	 4.1229e+04	-1.0420e+01
 1.2975e+04	 4.9413e+03	 4.9189e+00	 5.0010e-01	 3.6314e+02	 4.9830e+03	-8.4195e+01	 2.7734e+05	 2.8197e+04	-9.8359e+00
 1.9462e+04	 4.9413e+03	 4.7878e+00	 5.1605e-01	 3.6314e+02	 4.9858e+03	-8.3848e+01	 1.7918e+05	 1.9313e+04	-9.2778e+00
 2.9193e+04	 4.9413e+03	 4.6525e+00	 5.3320e-01	 3.6314e+02	 4.9885e+03	-8.3462e+01	 1.1561e+05	 1.3250e+04	-8.7256e+00
 4.3789e+04	 4.9413e+03	 4.5314e+00	 5.5196e-01	 3.6315e+02	 4.9909e+03	-8.3055e+01	 7.4454e+04	 9.0692e+03	-8.2096e+00
 6.5684e+04	 4.9413e+03	 4.3822e+00	 5.6891e-01	 3.6315e+02	 4.9934e+03	-8.2603e+01	 4.8157e+04	 6.2519e+03	-7.7028e+00
 9.8526e+04	 4.9413e+03	 4.2251e+00	 5.8160e-01	 3.6315e+02	 4.9961e+03	-8.2162e+01	 3.1405e+04	 4.3229e+03	-7.2647e+00
 1.4779e+05	 4.9413e+03	 4.0611e+00	 5.8531e-01	 3.6315e+02	 4.9985e+03	-8.1799e+01	 2.0804e+04	 2.9984e+03	-6.9384e+00
 2.2168e+05	 4.9413e+03	 3.8941e+00	 5.7604e-01	 3.6315e+02	 5.0013e+03	-8.1585e+01	 1.4092e+04	 2.0846e+03	-6.7600e+00
 3.3253e+05	 4.9413e+03	 3.7116e+00	 5.4815e-01	 3.6316e+02	 5.0038e+03	-8.1599e+01	 9.8728e+03	 1.4581e+03	-6.7710e+00
 4.9879e+05	 4.9413e+03	-1.9430e+00	 4.6351e+01	 3.6316e+02	 5.0066e+03	 2.4005e+00	 7.7839e+01	-1.8568e+03	 4.1920e-02
 7.4818e+05	 4.9413e+03	 3.4836e+00	 3.7580e-01	 3.6316e+02	 5.0129e+03	-8.3843e+01	 6.4003e+03	 6.9046e+02	-9.2696e+00
 9.0000e+05	 4.9413e+03	 3.4373e+00	 3.4414e-01	 3.6316e+02	 5.0208e+03	-8.4283e+01	 5.8102e+03	 5.8172e+02	-9.9880e+00
 1.0000e+02	 5.0181e+03	 6.0484e+00	 1.8785e-01	 3.6316e+02	 5.0290e+03	-8.8221e+01	 9.5798e+07	 2.9753e+06	-3.2198e+01
 1.5000e+02	 5.0181e+03	 6.0069e+00	 2.1836e-01	 3.6316e+02	 5.0315e+03	-8.7918e+01	 5.4942e+07	 1.9972e+06	-2.7509e+01
 2.2500e+02	 5.0181e+03	 5.9509e+00	 2.4865e-01	 3.6316e+02	 5.0339e+03	-8.7607e+01	 3.2166e+07	 1.3440e+06	-2.3933e+01
 3.3750e+02	 5.0181e+03	 5.8842e+00	 2.8443e-01	 3.6315e+02	 5.0366e+03	-8.7233e+01	 1.8746e+07	 9.0617e+05	-2.0688e+01
 5.0625e+02	 5.0181e+03	 5.8054e+00	 3.1932e-01	 3.6316e+02	 5.0390e+03	-8.6852e+01	 1.1132e+07	 6.1231e+05	-1.8181e+01
 7.5938e+02	 5.0181e+03	 5.7157e+00	 3.5199e-01	 3.6315e+02	 5.0418e+03	-8.6476e+01	 6.7325e+06	 4.1461e+05	-1.6238e+01
 1.1391e+03	 5.0181e+03	 5.6177e+00	 3.8108e-01	 3.6316e+02	 5.0442e+03	-8.6119e+01	 4.1458e+06	 2.8123e+05	-1.4742e+01
 1.7086e+03	 5.0181e+03	 5.5125e+00	 4.0728e-01	 3.6315e+02	 5.0468e+03	-8.5775e+01	 2.5861e+06	 1.9106e+05	-1.3535e+01
 2.5629e+03	 5.0181e+03	 5.4011e+00	 4.3053e-01	 3.6316e+02	 5.0496e+03	-8.5443e+01	 1.6309e+06	 1.3000e+05	-1.2545e+01
 3.8443e+03	 5.0181e+03	 5.2846e+00	 4.5084e-01	 3.6315e+02	 5.0521e+03	-8.5124e+01	 1.0383e+06	 8.8580e+04	-1.1722e+01
 5.7665e+03	 5.0181e+03	 5.1637e+00	 4.6887e-01	 3.6316e+02	 5.0547e+03	-8.4812e+01	 6.6559e+05	 6.0436e+04	-1.1013e+01
 8.6498e+03	 5.0181e+03	 5.0390e+00	 4.8510e-01	 3.6315e+02	 5.0572e+03	-8.4501e+01	 4.2888e+05	 4.1288e+04	-1.0387e+01
 1.2975e+04	 5.0181e+03	 4.9115e+00	 5.0058e-01	 3.6313e+02	 5.0598e+03	-8.4181e+01	 2.7708e+05	 2.8240e+04	-9.8117e+00
 1.9462e+04	 5.0181e+03	 4.7800e+00	 5.1615e-01	 3.6314e+02	 5.0624e+03	-8.3837e+01	 1.7915e+05	 1.9344e+04	-9.2609e+00
 2.9193e+04	 5.0181e+03	 4.6448e+00	 5.3292e-01	 3.6315e+02	 5.0651e+03	-8.3455e+01	 1.1567e+05	 1.3272e+04	-8.7157e+00
 4.3789e+04	 5.0181e+03	 4.5235e+00	 5.5147e-01	 3.6315e+02	 5.0676e+03	-8.3049e+01	 7.4520e+04	 9.0849e+03	-8.2026e+00
 6.5684e+04	 5.0181e+03	 4.3743e+00	 5.6799e-01	 3.6315e+02	 5.0700e+03	-8.2602e+01	 4.8235e+04	 6.2632e+03	-7.7014e+00
 9.8526e+04	 5.0181e+03	 4.2174e+00	 5.7992e-01	 3.6314e+02	 5.0727e+03	-8.2171e+01	 3.1496e+04	 4.3309e+03	-7.2723e+00
 1.4779e+05	 5.0181e+03	 4.0538e+00	 5.8310e-01	 3.6314e+02	 5.0752e+03	-8.1815e+01	 2.0882e+04	 3.0037e+03	-6.9522e+00
 2.2168e+05	 5.0181e+03	 3.8875e+00	 5.7338e-01	 3.6313e+02	 5.0781e+03	-8.1610e+01	 1.4158e+04	 2.0882e+03	-6.7801e+00
 3.3253e+05	 5.0181e+03	 3.7059e+00	 5.4530e-01	 3.6314e+02	 5.0805e+03	-8.1629e+01	 9.9244e+03	 1.4603e+03	-6.7961e+00
 4.9879e+05	 5.0181e+03	-1.9126e+00	 4.6288e+01	 3.6314e+02	 5.0834e+03	 2.3661e+00	 7.7944e+01	-1.8863e+03	 4.1320e-02
 7.4818e+05	 5.0181e+03	 3.4798e+00	 3.7315e-01	 3.6314e+02	 5.0899e+03	-8.3879e+01	 6.4458e+03	 6.9121e+02	-9.3254e+00
 9.0000e+05	 5.0181e+03	 3.4338e+00	 3.4169e-01	 3.6315e+02	 5.0978e+03	-8.4317e+01	 5.8519e+03	 5.8231e+02	-1.0049e+01
 1.0000e+02	 5.0953e+03	 6.0468e+00	 1.8956e-01	 3.6315e+02	 5.1058e+03	-8.8204e+01	 9.4936e+07	 2.9761e+06	-3.1900e+01
 1.5000e+02	 5.0953e+03	 6.0054e+00	 2.1610e-01	 3.6314e+02	 5.1083e+03	-8.7939e+01	 5.5516e+07	 1.9977e+06	-2.7789e+01
 2.2500e+02	 5.0953e+03	 5.9482e+00	 2.5102e-01	 3.6315e+02	 5.1108e+03	-8.7583e+01	 3.1862e+07	 1.3446e+06	-2.3696e+01
 3.3750e+02	 5.0953e+03	 5.8806e+00	 2.8720e-01	 3.6314e+02	 5.1132e+03	-8.7204e+01	 1.8565e+07	 9.0672e+05	-2.0475e+01
 5.0625e+02	 5.0953e+03	 5.8008e+00	 3.2259e-01	 3.6315e+02	 5.1157e+03	-8.6817e+01	 1.1019e+07	 6.1280e+05	-1.7982e+01
 7.5938e+02	 5.0953e+03	 5.7104e+00	 3.5504e-01	 3.6314e+02	 5.1182e+03	-8.6442e+01	 6.6748e+06	 4.1500e+05	-1.6084e+01
 1.1391e+03	 5.0953e+03	 5.6114e+00	 3.8362e-01	 3.6314e+02	 5.1207e+03	-8.6089e+01	 4.1183e+06	 2.8155e+05	-1.4627e+01
 1.7086e+03	 5.0953e+03	 5.5057e+00	 4.0975e-01	 3.6314e+02	 5.1235e+03	-8.5744e+01	 2.5705e+06	 1.9130e+05	-1.3437e+01
 2.5629e+03	 5.0953e+03	 5.3937e+00	 4.3262e-01	 3.6314e+02	 5.1261e+03	-8.5414e+01	 1.6230e+06	 1.3018e+05	-1.2468e+01
 3.8443e+03	 5.0953e+03	 5.2764e+00	 4.5246e-01	 3.6315e+02	 5.1286e+03	-8.5099e+01	 1.0346e+06	 8.8717e+04	-1.1662e+01
 5.7665e+03	 5.0953e+03	 5.1552e+00	 4.6992e-01	 3.6315e+02	 5.1312e+03	-8.4792e+01	 6.6409e+05	 6.0535e+04	-1.0970e+01
 8.6498e+03	 5.0953e+03	 5.0305e+00	 4.8585e-01	 3.6315e+02	 5.1341e+03	-8.4483e+01	 4.2822e+05	 4.1358e+04	-1.0354e+01
 1.2975e+04	 5.0953e+03	 4.9031e+00	 5.0073e-01	 3.6315e+02	 5.1366e+03	-8.4169e+01	 2.7699e+05	 2.8288e+04	-9.7919e+00
 1.9462e+04	 5.0953e+03	 4.7720e+00	 5.1609e-01	 3.6315e+02	 5.1394e+03	-8.3827e+01	 1.7916e+05	 1.9377e+04	-9.2464e+00
 2.9193e+04	 5.0953e+03	 4.6364e+00	 5.3257e-01	 3.6315e+02	 5.1443e+03	-8.3447e+01	 1.1575e+05	 1.3296e+04	-8.7057e+00
 4.3789e+04	 5.0953e+03	 4.5155e+00	 5.5084e-01	 3.6314e+02	 5.1469e+03	-8.3045e+01	 7.4606e+04	 9.1011e+03	-8.1975e+00
 6.5684e+04	 5.0953e+03	 4.3664e+00	 5.6701e-01	 3.6315e+02	 5.1493e+03	-8.2601e+01	 4.8319e+04	 6.2746e+03	-7.7007e+00
 9.8526e+04	 5.0953e+03	 4.2098e+00	 5.7821e-01	 3.6315e+02	 5.1519e+03	-8.2179e+01	 3.1589e+04	 4.3387e+03	-7.2807e+00
 1.4779e+05	 5.0953e+03	 4.0468e+00	 5.8088e-01	 3.6314e+02	 5.1543e+03	-8.1832e+01	 2.0962e+04	 3.0089e+03	-6.9667e+00
 2.2168e+05	 5.0953e+03	 3.8814e+00	 5.7073e-01	 3.6314e+02	 5.1570e+03	-8.1635e+01	 1.4223e+04	 2.0914e+03	-6.8009e+00
 3.3253e+05	 5.0953e+03	 3.7010e+00	 5.4251e-01	 3.6315e+02	 5.1597e+03	-8.1661e+01	 9.9754e+03	 1.4623e+03	-6.8219e+00
 4.9879e+05	 5.0953e+03	-1.8876e+00	 4.6235e+01	 3.6315e+02	 5.1624e+03	 2.3378e+00	 7.8034e+01	-1.9114e+03	 4.0826e-02
 7.4818e+05	 5.0953e+03	 3.4766e+00	 3.7136e-01	 3.6316e+02	 5.1691e+03	-8.3903e+01	 6.4769e+03	 6.9185e+02	-9.3617e+00
 9.0000e+05	 5.0953e+03	 3.4307e+00	 3.3999e-01	 3.6317e+02	 5.1769e+03	-8.4340e+01	 5.8812e+03	 5.8283e+02	-1.0091e+01
 1.0000e+02	 5.1742e+03	 6.0466e+00	 1.9073e-01	 3.6316e+02	 5.1852e+03	-8.8193e+01	 9.4351e+07	 2.9762e+06	-3.1702e+01
 1.5000e+02	 5.1742e+03	 6.0034e+00	 2.2245e-01	 3.6316e+02	 5.1877e+03	-8.7878e+01	 5.3932e+07	 1.9984e+06	-2.6987e+01
 2.2500e+02	 5.1742e+03	 5.9467e+00	 2.5301e-01	 3.6316e+02	 5.1904e+03	-8.7564e+01	 3.1612e+07	 1.3450e+06	-2.3504e+01
 3.3750e+02	 5.1742e+03	 5.8786e+00	 2.8981e-01	 3.6316e+02	 5.1929e+03	-8.7178e+01	 1.8398e+07	 9.0703e+05	-2.0284e+01
 5.0625e+02	 5.1742e+03	 5.7979e+00	 3.2538e-01	 3.6316e+02	 5.1953e+03	-8.6788e+01	 1.0925e+07	 6.1311e+05	-1.7819e+01
 7.5938e+02	 5.1742e+03	 5.7065e+00	 3.5784e-01	 3.6316e+02	 5.1981e+03	-8.6412e+01	 6.6224e+06	 4.1528e+05	-1.5947e+01
 1.1391e+03	 5.1742e+03	 5.6066e+00	 3.8656e-01	 3.6315e+02	 5.2005e+03	-8.6056e+01	 4.0870e+06	 2.8179e+05	-1.4504e+01
 1.7086e+03	 5.1742e+03	 5.4998e+00	 4.1206e-01	 3.6315e+02	 5.2031e+03	-8.5715e+01	 2.5561e+06	 1.9151e+05	-1.3347e+01
 2.5629e+03	 5.1742e+03	 5.3873e+00	 4.3455e-01	 3.6315e+02	 5.2057e+03	-8.5388e+01	 1.6158e+06	 1.3034e+05	-1.2397e+01
 3.8443e+03	 5.1742e+03	 5.2695e+00	 4.5395e-01	 3.6315e+02	 5.2084e+03	-8.5076e+01	 1.0312e+06	 8.8834e+04	-1.1608e+01
 5.7665e+03	 5.1742e+03	 5.1478e+00	 4.7098e-01	 3.6315e+02	 5.2108e+03	-8.4772e+01	 6.6260e+05	 6.0623e+04	-1.0930e+01
 8.6498e+03	 5.1742e+03	 5.0226e+00	 4.8641e-01	 3.6315e+02	 5.2134e+03	-8.4468e+01	 4.2772e+05	 4.1422e+04	-1.0326e+01
 1.2975e+04	 5.1742e+03	 4.8953e+00	 5.0109e-01	 3.6316e+02	 5.2161e+03	-8.4155e+01	 2.7679e+05	 2.8333e+04	-9.7693e+00
 1.9462e+04	 5.1742e+03	 4.7639e+00	 5.1611e-01	 3.6316e+02	 5.2186e+03	-8.3817e+01	 1.7916e+05	 1.9410e+04	-9.2303e+00
 2.9193e+04	 5.1742e+03	 4.6286e+00	 5.3226e-01	 3.6316e+02	 5.2237e+03	-8.3440e+01	 1.1582e+05	 1.3318e+04	-8.6961e+00
 4.3789e+04	 5.1742e+03	 4.5076e+00	 5.5027e-01	 3.6316e+02	 5.2261e+03	-8.3040e+01	 7.4683e+04	 9.1171e+03	-8.1915e+00
 6.5684e+04	 5.1742e+03	 4.3588e+00	 5.6585e-01	 3.6316e+02	 5.2288e+03	-8.2603e+01	 4.8418e+04	 6.2856e+03	-7.7031e+00
 9.8526e+04	 5.1742e+03	 4.2025e+00	 5.7667e-01	 3.6316e+02	 5.2314e+03	-8.2187e+01	 3.1673e+04	 4.3462e+03	-7.2875e+00
 1.4779e+05	 5.1742e+03	 4.0402e+00	 5.7877e-01	 3.6315e+02	 5.2341e+03	-8.1848e+01	 2.1039e+04	 3.0138e+03	-6.9807e+00
 2.2168e+05	 5.1742e+03	 3.8757e+00	 5.6821e-01	 3.6316e+02	 5.2368e+03	-8.1659e+01	 1.4286e+04	 2.0945e+03	-6.8209e+00
 3.3253e+05	 5.1742e+03	 3.6961e+00	 5.3987e-01	 3.6316e+02	 5.2394e+03	-8.1690e+01	 1.0024e+04	 1.4642e+03	-6.8463e+00
 4.9879e+05	 5.1742e+03	 3.5484e+00	 4.9803e-01	 3.6315e+02	 5.2421e+03	-8.2011e+01	 7.2443e+03	 1.0168e+03	-7.1249e+00
 7.4818e+05	 5.1742e+03	 3.4728e+00	 3.6928e-01	 3.6315e+02	 5.2501e+03	-8.3930e+01	 6.5133e+03	 6.9260e+02	-9.4041e+00
 9.0000e+05	 5.1742e+03	 3.4266e+00	 3.3792e-01	 3.6312e+02	 5.2579e+03	-8.4368e+01	 5.9172e+03	 5.8353e+02	-1.0140e+01
 1.0000e+02	 5.2551e+03	 6.0441e+00	 1.9285e-01	 3.6310e+02	 5.2664e+03	-8.8173e+01	 9.3316e+07	 2.9774e+06	-3.1341e+01
 1.5000e+02	 5.2551e+03	 5.9967e+00	 2.2610e-01	 3.6311e+02	 5.2689e+03	-8.7841e+01	 5.3061e+07	 2.0006e+06	-2.6522e+01
 2.2500e+02	 5.2551e+03	 5.9431e+00	 2.5634e-01	 3.6311e+02	 5.2716e+03	-8.7530e+01	 3.1201e+07	 1.3458e+06	-2.3185e+01
 3.3750e+02	 5.2551e+03	 5.8736e+00	 2.9310e-01	 3.6311e+02	 5.2741e+03	-8.7143e+01	 1.8192e+07	 9.0780e+05	-2.0039e+01
 5.0625e+02	 5.2551e+03	 5.7917e+00	 3.2863e-01	 3.6311e+02	 5.2769e+03	-8.6752e+01	 1.0817e+07	 6.1376e+05	-1.7624e+01
 7.5938e+02	 5.2551e+03	 5.6993e+00	 3.6107e-01	 3.6311e+02	 5.2794e+03	-8.6375e+01	 6.5634e+06	 4.1581e+05	-1.5785e+01
 1.1391e+03	 5.2551e+03	 5.5985e+00	 3.8970e-01	 3.6310e+02	 5.2821e+03	-8.6018e+01	 4.0541e+06	 2.8220e+05	-1.4366e+01
 1.7086e+03	 5.2551e+03	 5.4905e+00	 4.1480e-01	 3.6310e+02	 5.2847e+03	-8.5680e+01	 2.5392e+06	 1.9183e+05	-1.3237e+01
 2.5629e+03	 5.2551e+03	 5.3773e+00	 4.3669e-01	 3.6310e+02	 5.2873e+03	-8.5357e+01	 1.6079e+06	 1.3058e+05	-1.2314e+01
 3.8443e+03	 5.2551e+03	 5.2593e+00	 4.5554e-01	 3.6310e+02	 5.2898e+03	-8.5050e+01	 1.0276e+06	 8.9006e+04	-1.1545e+01
 5.7665e+03	 5.2551e+03	 5.1375e+00	 4.7209e-01	 3.6311e+02	 5.2922e+03	-8.4750e+01	 6.6105e+05	 6.0744e+04	-1.0883e+01
 8.6498e+03	 5.2551e+03	 5.0126e+00	 4.8685e-01	 3.6312e+02	 5.2949e+03	-8.4452e+01	 4.2733e+05	 4.1505e+04	-1.0296e+01
 1.2975e+04	 5.2551e+03	 4.8854e+00	 5.0121e-01	 3.6312e+02	 5.2974e+03	-8.4142e+01	 2.7673e+05	 2.8390e+04	-9.7474e+00
 1.9462e+04	 5.2551e+03	 4.7546e+00	 5.1593e-01	 3.6313e+02	 5.3000e+03	-8.3807e+01	 1.7922e+05	 1.9448e+04	-9.2158e+00
 2.9193e+04	 5.2551e+03	 4.6198e+00	 5.3183e-01	 3.6313e+02	 5.3051e+03	-8.3433e+01	 1.1591e+05	 1.3343e+04	-8.6867e+00
 4.3789e+04	 5.2551e+03	 4.4991e+00	 5.4964e-01	 3.6314e+02	 5.3078e+03	-8.3035e+01	 7.4770e+04	 9.1342e+03	-8.1857e+00
 6.5684e+04	 5.2551e+03	 4.3507e+00	 5.6472e-01	 3.6314e+02	 5.3102e+03	-8.2604e+01	 4.8515e+04	 6.2972e+03	-7.7042e+00
 9.8526e+04	 5.2551e+03	 4.1948e+00	 5.7508e-01	 3.6315e+02	 5.3130e+03	-8.2194e+01	 3.1761e+04	 4.3541e+03	-7.2943e+00
 1.4779e+05	 5.2551e+03	 4.0334e+00	 5.7656e-01	 3.6316e+02	 5.3155e+03	-8.1865e+01	 2.1119e+04	 3.0189e+03	-6.9957e+00
 2.2168e+05	 5.2551e+03	 3.8700e+00	 5.6571e-01	 3.6316e+02	 5.3181e+03	-8.1683e+01	 1.4350e+04	 2.0976e+03	-6.8409e+00
 3.3253e+05	 5.2551e+03	 3.6913e+00	 5.3729e-01	 3.6316e+02	 5.3208e+03	-8.1719e+01	 1.0072e+04	 1.4661e+03	-6.8703e+00
 4.9879e+05	 5.2551e+03	 3.5446e+00	 4.9563e-01	 3.6317e+02	 5.3236e+03	-8.2040e+01	 7.2793e+03	 1.0178e+03	-7.1517e+00
 7.4818e+05	 5.2551e+03	 3.4700e+00	 3.6778e-01	 3.6317e+02	 5.3313e+03	-8.3950e+01	 6.5399e+03	 6.9315e+02	-9.4351e+00
 9.0000e+05	 5.2551e+03	 3.4249e+00	 3.3679e-01	 3.6317e+02	 5.3389e+03	-8.4384e+01	 5.9370e+03	 5.8383e+02	-1.0169e+01
 1.0000e+02	 5.3361e+03	 6.0448e+00	 1.9363e-01	 3.6318e+02	 5.3471e+03	-8.8165e+01	 9.2937e+07	 2.9770e+06	-3.1218e+01
 1.5000e+02	 5.3361e+03	 5.9984e+00	 2.2388e-01	 3.6318e+02	 5.3496e+03	-8.7863e+01	 5.3587e+07	 2.0000e+06	-2.6793e+01
 2.2500e+02	 5.3361e+03	 5.9434e+00	 2.5737e-01	 3.6318e+02	 5.3520e+03	-8.7520e+01	 3.1077e+07	 1.3457e+06	-2.3093e+01
 3.3750e+02	 5.3361e+03	 5.8738e+00	 2.9454e-01	 3.6318e+02	 5.3546e+03	-8.7129e+01	 1.8103e+07	 9.0776e+05	-1.9942e+01
 5.0625e+02	 5.3361e+03	 5.7913e+00	 3.3031e-01	 3.6318e+02	 5.3571e+03	-8.6736e+01	 1.0762e+07	 6.1380e+05	-1.7533e+01
 7.5938e+02	 5.3361e+03	 5.6984e+00	 3.6299e-01	 3.6317e+02	 5.3598e+03	-8.6355e+01	 6.5286e+06	 4.1587e+05	-1.5699e+01
 1.1391e+03	 5.3361e+03	 5.5971e+00	 3.9178e-01	 3.6317e+02	 5.3622e+03	-8.5996e+01	 4.0326e+06	 2.8227e+05	-1.4287e+01
 1.7086e+03	 5.3361e+03	 5.4884e+00	 4.1683e-01	 3.6317e+02	 5.3649e+03	-8.5657e+01	 2.5268e+06	 1.9190e+05	-1.3167e+01
 2.5629e+03	 5.3361e+03	 5.3744e+00	 4.3836e-01	 3.6316e+02	 5.3675e+03	-8.5337e+01	 1.6018e+06	 1.3065e+05	-1.2260e+01
 3.8443e+03	 5.3361e+03	 5.2555e+00	 4.5707e-01	 3.6317e+02	 5.3699e+03	-8.5030e+01	 1.0242e+06	 8.9070e+04	-1.1498e+01
 5.7665e+03	 5.3361e+03	 5.1330e+00	 4.7320e-01	 3.6316e+02	 5.3726e+03	-8.4733e+01	 6.5949e+05	 6.0797e+04	-1.0847e+01
 8.6498e+03	 5.3361e+03	 5.0075e+00	 4.8763e-01	 3.6316e+02	 5.3751e+03	-8.4438e+01	 4.2666e+05	 4.1547e+04	-1.0269e+01
 1.2975e+04	 5.3361e+03	 4.8798e+00	 5.0166e-01	 3.6316e+02	 5.3778e+03	-8.4130e+01	 2.7648e+05	 2.8423e+04	-9.7274e+00
 1.9462e+04	 5.3361e+03	 4.7483e+00	 5.1603e-01	 3.6316e+02	 5.3804e+03	-8.3798e+01	 1.7919e+05	 1.9473e+04	-9.2017e+00
 2.9193e+04	 5.3361e+03	 4.6130e+00	 5.3168e-01	 3.6316e+02	 5.3855e+03	-8.3425e+01	 1.1594e+05	 1.3363e+04	-8.6763e+00
 4.3789e+04	 5.3361e+03	 4.4923e+00	 5.4904e-01	 3.6316e+02	 5.3879e+03	-8.3032e+01	 7.4850e+04	 9.1481e+03	-8.1821e+00
 6.5684e+04	 5.3361e+03	 4.3437e+00	 5.6373e-01	 3.6316e+02	 5.3908e+03	-8.2605e+01	 4.8600e+04	 6.3073e+03	-7.7053e+00
 9.8526e+04	 5.3361e+03	 4.1878e+00	 5.7334e-01	 3.6317e+02	 5.3932e+03	-8.2204e+01	 3.1857e+04	 4.3614e+03	-7.3043e+00
 1.4779e+05	 5.3361e+03	 4.0273e+00	 5.7452e-01	 3.6317e+02	 5.3959e+03	-8.1881e+01	 2.1194e+04	 3.0235e+03	-7.0098e+00
 2.2168e+05	 5.3361e+03	 3.8644e+00	 5.6326e-01	 3.6317e+02	 5.3984e+03	-8.1707e+01	 1.4412e+04	 2.1006e+03	-6.8608e+00
 3.3253e+05	 5.3361e+03	 3.6867e+00	 5.3476e-01	 3.6316e+02	 5.4009e+03	-8.1747e+01	 1.0120e+04	 1.4679e+03	-6.8941e+00
 4.9879e+05	 5.3361e+03	 3.5408e+00	 4.9335e-01	 3.6316e+02	 5.4034e+03	-8.2068e+01	 7.3130e+03	 1.0189e+03	-7.1770e+00
 7.4818e+05	 5.3361e+03	 3.4668e+00	 3.6529e-01	 3.6317e+02	 5.4111e+03	-8.3985e+01	 6.5845e+03	 6.9380e+02	-9.4905e+00
 9.0000e+05	 5.3361e+03	 3.4216e+00	 3.3461e-01	 3.6317e+02	 5.4188e+03	-8.4415e+01	 5.9758e+03	 5.8438e+02	-1.0226e+01
 1.0000e+02	 5.4160e+03	 6.0435e+00	 1.9490e-01	 3.6317e+02	 5.4270e+03	-8.8153e+01	 9.2331e+07	 2.9777e+06	-3.1008e+01
 1.5000e+02	 5.4160e+03	 5.9988e+00	 2.2310e-01	 3.6317e+02	 5.4295e+03	-8.7870e+01	 5.3776e+07	 1.9999e+06	-2.6889e+01
 2.2500e+02	 5.4160e+03	 5.9410e+00	 2.5991e-01	 3.6317e+02	 5.4322e+03	-8.7495e+01	 3.0772e+07	 1.3463e+06	-2.2858e+01
 3.3750e+02	 5.4160e+03	 5.8704e+00	 2.9747e-01	 3.6316e+02	 5.4346e+03	-8.7099e+01	 1.7925e+07	 9.0830e+05	-1.9734e+01
 5.0625e+02	 5.4160e+03	 5.7871e+00	 3.3365e-01	 3.6316e+02	 5.4374e+03	-8.6700e+01	 1.0654e+07	 6.1425e+05	-1.7345e+01
 7.5938e+02	 5.4160e+03	 5.6932e+00	 3.6621e-01	 3.6316e+02	 5.4400e+03	-8.6320e+01	 6.4712e+06	 4.1625e+05	-1.5546e+01
