Repository: maxwolters02/bachelor-thesis

File: data/Daten final/PEI2mgmL_50°C_Abs.TXT (part 6 of 8)
PEI 25 kg/mol, 2 mg/ml from Ethanol on B 10 x 15 mm + H 1x1 mm, 70 nm, 30 µm, 50°C Absorption, 12.5.2026, 11:52
Diameter[mm] 1.128e+00  Thickness[mm] 2.000e-04  Spacer Capacity[pF] 0.000e+00  Spacer Area[mm^2] 0.000e+00
Fixed value(s) : 
 Freq. [Hz]	 Time  [s]	 Eps'   	 Eps''  	M Temp [K]	M Time M[s]
 8.6498e+03	 8.9341e+03	 1.5470e+00	 3.4500e-02	 3.2315e+02	 8.9823e+03
 1.2975e+04	 8.9341e+03	 1.5372e+00	 3.5619e-02	 3.2315e+02	 8.9848e+03
 1.9462e+04	 8.9341e+03	 1.5269e+00	 3.5930e-02	 3.2315e+02	 8.9874e+03
 2.9193e+04	 8.9341e+03	 1.5161e+00	 3.4868e-02	 3.2315e+02	 8.9898e+03
 4.3789e+04	 8.9341e+03	 1.5062e+00	 3.2313e-02	 3.2315e+02	 8.9922e+03
 6.5684e+04	 8.9341e+03	 1.4978e+00	 2.8872e-02	 3.2315e+02	 8.9949e+03
 9.8526e+04	 8.9341e+03	 1.4907e+00	 2.5487e-02	 3.2316e+02	 8.9974e+03
 1.4779e+05	 8.9341e+03	 1.4850e+00	 2.2478e-02	 3.2315e+02	 9.0001e+03
 2.2168e+05	 8.9341e+03	 1.4803e+00	 2.0002e-02	 3.2315e+02	 9.0027e+03
 3.3253e+05	 8.9341e+03	 1.4762e+00	 1.8151e-02	 3.2315e+02	 9.0054e+03
 4.9879e+05	 8.9341e+03	 1.4714e+00	 1.7490e-02	 3.2316e+02	 9.0079e+03
 7.4818e+05	 8.9341e+03	 1.4675e+00	 1.6825e-02	 3.2315e+02	 9.0103e+03
 9.0000e+05	 8.9341e+03	 1.4664e+00	 1.6433e-02	 3.2315e+02	 9.0129e+03
 1.0000e+02	 9.0103e+03	 1.6208e+00	 1.7331e-02	 3.2316e+02	 9.0222e+03
 1.5000e+02	 9.0103e+03	 1.6158e+00	 1.8312e-02	 3.2315e+02	 9.0246e+03
 2.2500e+02	 9.0103e+03	 1.6115e+00	 2.1164e-02	 3.2316e+02	 9.0299e+03
 3.3750e+02	 9.0103e+03	 1.6058e+00	 2.3619e-02	 3.2316e+02	 9.0324e+03
 5.0625e+02	 9.0103e+03	 1.5993e+00	 2.6036e-02	 3.2316e+02	 9.0351e+03
 7.5938e+02	 9.0103e+03	 1.5919e+00	 2.8291e-02	 3.2316e+02	 9.0376e+03
 1.1391e+03	 9.0103e+03	 1.5840e+00	 3.0110e-02	 3.2315e+02	 9.0428e+03
 1.7086e+03	 9.0103e+03	 1.5758e+00	 3.1574e-02	 3.2315e+02	 9.0452e+03
 2.5629e+03	 9.0103e+03	 1.5672e+00	 3.2639e-02	 3.2315e+02	 9.0504e+03
 3.8443e+03	 9.0103e+03	 1.5586e+00	 3.3714e-02	 3.2316e+02	 9.0529e+03
 5.7665e+03	 9.0103e+03	 1.5499e+00	 3.4949e-02	 3.2315e+02	 9.0554e+03
 8.6498e+03	 9.0103e+03	 1.5468e+00	 3.4490e-02	 3.2315e+02	 9.0578e+03
 1.2975e+04	 9.0103e+03	 1.5369e+00	 3.5629e-02	 3.2316e+02	 9.0602e+03
 1.9462e+04	 9.0103e+03	 1.5266e+00	 3.5880e-02	 3.2316e+02	 9.0629e+03
 2.9193e+04	 9.0103e+03	 1.5159e+00	 3.4810e-02	 3.2316e+02	 9.0654e+03
 4.3789e+04	 9.0103e+03	 1.5060e+00	 3.2278e-02	 3.2315e+02	 9.0678e+03
 6.5684e+04	 9.0103e+03	 1.4976e+00	 2.8820e-02	 3.2315e+02	 9.0704e+03
 9.8526e+04	 9.0103e+03	 1.4905e+00	 2.5445e-02	 3.2314e+02	 9.0728e+03
 1.4779e+05	 9.0103e+03	 1.4848e+00	 2.2453e-02	 3.2315e+02	 9.0752e+03
 2.2168e+05	 9.0103e+03	 1.4802e+00	 1.9989e-02	 3.2316e+02	 9.0779e+03
 3.3253e+05	 9.0103e+03	 1.4760e+00	 1.8108e-02	 3.2315e+02	 9.0804e+03
 4.9879e+05	 9.0103e+03	 1.4713e+00	 1.7389e-02	 3.2314e+02	 9.0831e+03
 7.4818e+05	 9.0103e+03	 1.4673e+00	 1.6799e-02	 3.2316e+02	 9.0856e+03
 9.0000e+05	 9.0103e+03	 1.4662e+00	 1.6429e-02	 3.2315e+02	 9.0884e+03
 1.0000e+02	 9.0857e+03	 1.6200e+00	 1.6721e-02	 3.2315e+02	 9.0976e+03
 1.5000e+02	 9.0857e+03	 1.6155e+00	 1.7466e-02	 3.2315e+02	 9.1002e+03
 2.2500e+02	 9.0857e+03	 1.6112e+00	 2.1148e-02	 3.2315e+02	 9.1055e+03
 3.3750e+02	 9.0857e+03	 1.6055e+00	 2.3649e-02	 3.2315e+02	 9.1079e+03
 5.0625e+02	 9.0857e+03	 1.5989e+00	 2.6057e-02	 3.2315e+02	 9.1104e+03
 7.5938e+02	 9.0857e+03	 1.5915e+00	 2.8292e-02	 3.2315e+02	 9.1129e+03
 1.1391e+03	 9.0857e+03	 1.5837e+00	 3.0118e-02	 3.2315e+02	 9.1178e+03
 1.7086e+03	 9.0857e+03	 1.5755e+00	 3.1536e-02	 3.2315e+02	 9.1204e+03
 2.5629e+03	 9.0857e+03	 1.5669e+00	 3.2695e-02	 3.2315e+02	 9.1254e+03
 3.8443e+03	 9.0857e+03	 1.5583e+00	 3.3707e-02	 3.2315e+02	 9.1281e+03
 5.7665e+03	 9.0857e+03	 1.5496e+00	 3.4915e-02	 3.2315e+02	 9.1306e+03
 8.6498e+03	 9.0857e+03	 1.5465e+00	 3.4491e-02	 3.2315e+02	 9.1331e+03
 1.2975e+04	 9.0857e+03	 1.5367e+00	 3.5574e-02	 3.2315e+02	 9.1356e+03
 1.9462e+04	 9.0857e+03	 1.5264e+00	 3.5842e-02	 3.2315e+02	 9.1384e+03
 2.9193e+04	 9.0857e+03	 1.5157e+00	 3.4772e-02	 3.2315e+02	 9.1408e+03
 4.3789e+04	 9.0857e+03	 1.5058e+00	 3.2219e-02	 3.2315e+02	 9.1433e+03
 6.5684e+04	 9.0857e+03	 1.4974e+00	 2.8743e-02	 3.2315e+02	 9.1459e+03
 9.8526e+04	 9.0857e+03	 1.4904e+00	 2.5399e-02	 3.2315e+02	 9.1483e+03
 1.4779e+05	 9.0857e+03	 1.4846e+00	 2.2408e-02	 3.2315e+02	 9.1508e+03
 2.2168e+05	 9.0857e+03	 1.4800e+00	 1.9939e-02	 3.2315e+02	 9.1534e+03
 3.3253e+05	 9.0857e+03	 1.4759e+00	 1.8076e-02	 3.2315e+02	 9.1558e+03
 4.9879e+05	 9.0857e+03	 1.4712e+00	 1.7400e-02	 3.2314e+02	 9.1583e+03
 7.4818e+05	 9.0857e+03	 1.4672e+00	 1.6780e-02	 3.2315e+02	 9.1609e+03
 9.0000e+05	 9.0857e+03	 1.4661e+00	 1.6406e-02	 3.2315e+02	 9.1636e+03
 1.0000e+02	 9.1609e+03	 1.6197e+00	 1.6372e-02	 3.2315e+02	 9.1729e+03
 1.5000e+02	 9.1609e+03	 1.6154e+00	 1.8506e-02	 3.2315e+02	 9.1755e+03
 2.2500e+02	 9.1609e+03	 1.6111e+00	 2.1293e-02	 3.2315e+02	 9.1806e+03
 3.3750e+02	 9.1609e+03	 1.6053e+00	 2.3754e-02	 3.2315e+02	 9.1831e+03
 5.0625e+02	 9.1609e+03	 1.5988e+00	 2.6135e-02	 3.2315e+02	 9.1856e+03
 7.5938e+02	 9.1609e+03	 1.5914e+00	 2.8260e-02	 3.2315e+02	 9.1880e+03
 1.1391e+03	 9.1609e+03	 1.5834e+00	 3.0101e-02	 3.2315e+02	 9.1931e+03
 1.7086e+03	 9.1609e+03	 1.5754e+00	 3.1524e-02	 3.2315e+02	 9.1957e+03
 2.5629e+03	 9.1609e+03	 1.5667e+00	 3.2681e-02	 3.2315e+02	 9.2007e+03
 3.8443e+03	 9.1609e+03	 1.5582e+00	 3.3654e-02	 3.2315e+02	 9.2034e+03
 5.7665e+03	 9.1609e+03	 1.5494e+00	 3.4881e-02	 3.2315e+02	 9.2058e+03
 8.6498e+03	 9.1609e+03	 1.5464e+00	 3.4441e-02	 3.2315e+02	 9.2082e+03
 1.2975e+04	 9.1609e+03	 1.5365e+00	 3.5503e-02	 3.2314e+02	 9.2108e+03
 1.9462e+04	 9.1609e+03	 1.5262e+00	 3.5796e-02	 3.2315e+02	 9.2133e+03
 2.9193e+04	 9.1609e+03	 1.5155e+00	 3.4702e-02	 3.2315e+02	 9.2161e+03
 4.3789e+04	 9.1609e+03	 1.5057e+00	 3.2152e-02	 3.2315e+02	 9.2185e+03
 6.5684e+04	 9.1609e+03	 1.4973e+00	 2.8696e-02	 3.2315e+02	 9.2212e+03
 9.8526e+04	 9.1609e+03	 1.4904e+00	 2.5342e-02	 3.2315e+02	 9.2237e+03
 1.4779e+05	 9.1609e+03	 1.4846e+00	 2.2372e-02	 3.2315e+02	 9.2262e+03
 2.2168e+05	 9.1609e+03	 1.4799e+00	 1.9922e-02	 3.2315e+02	 9.2288e+03
 3.3253e+05	 9.1609e+03	 1.4758e+00	 1.8070e-02	 3.2315e+02	 9.2312e+03
 4.9879e+05	 9.1609e+03	 1.4711e+00	 1.7407e-02	 3.2315e+02	 9.2339e+03
 7.4818e+05	 9.1609e+03	 1.4672e+00	 1.6774e-02	 3.2316e+02	 9.2364e+03
 9.0000e+05	 9.1609e+03	 1.4661e+00	 1.6390e-02	 3.2315e+02	 9.2392e+03
 1.0000e+02	 9.2365e+03	 1.6198e+00	 1.6259e-02	 3.2315e+02	 9.2483e+03
 1.5000e+02	 9.2365e+03	 1.6164e+00	 1.9418e-02	 3.2315e+02	 9.2507e+03
 2.2500e+02	 9.2365e+03	 1.6110e+00	 2.1318e-02	 3.2314e+02	 9.2558e+03
 3.3750e+02	 9.2365e+03	 1.6052e+00	 2.3730e-02	 3.2315e+02	 9.2584e+03
 5.0625e+02	 9.2365e+03	 1.5986e+00	 2.6167e-02	 3.2314e+02	 9.2608e+03
 7.5938e+02	 9.2365e+03	 1.5912e+00	 2.8283e-02	 3.2314e+02	 9.2632e+03
 1.1391e+03	 9.2365e+03	 1.5833e+00	 3.0144e-02	 3.2314e+02	 9.2683e+03
 1.7086e+03	 9.2365e+03	 1.5752e+00	 3.1477e-02	 3.2314e+02	 9.2711e+03
 2.5629e+03	 9.2365e+03	 1.5665e+00	 3.2621e-02	 3.2315e+02	 9.2762e+03
 3.8443e+03	 9.2365e+03	 1.5580e+00	 3.3660e-02	 3.2315e+02	 9.2788e+03
 5.7665e+03	 9.2365e+03	 1.5492e+00	 3.4855e-02	 3.2314e+02	 9.2813e+03
 8.6498e+03	 9.2365e+03	 1.5462e+00	 3.4382e-02	 3.2314e+02	 9.2841e+03
 1.2975e+04	 9.2365e+03	 1.5363e+00	 3.5497e-02	 3.2315e+02	 9.2865e+03
 1.9462e+04	 9.2365e+03	 1.5261e+00	 3.5762e-02	 3.2315e+02	 9.2891e+03
 2.9193e+04	 9.2365e+03	 1.5154e+00	 3.4675e-02	 3.2315e+02	 9.2916e+03
 4.3789e+04	 9.2365e+03	 1.5056e+00	 3.2121e-02	 3.2315e+02	 9.2944e+03
 6.5684e+04	 9.2365e+03	 1.4973e+00	 2.8655e-02	 3.2315e+02	 9.2969e+03
 9.8526e+04	 9.2365e+03	 1.4903e+00	 2.5313e-02	 3.2315e+02	 9.2997e+03
 1.4779e+05	 9.2365e+03	 1.4846e+00	 2.2360e-02	 3.2315e+02	 9.3021e+03
 2.2168e+05	 9.2365e+03	 1.4799e+00	 1.9882e-02	 3.2315e+02	 9.3049e+03
 3.3253e+05	 9.2365e+03	 1.4758e+00	 1.8074e-02	 3.2315e+02	 9.3074e+03
 4.9879e+05	 9.2365e+03	 1.4710e+00	 1.7365e-02	 3.2315e+02	 9.3099e+03
 7.4818e+05	 9.2365e+03	 1.4671e+00	 1.6733e-02	 3.2315e+02	 9.3126e+03
 9.0000e+05	 9.2365e+03	 1.4660e+00	 1.6327e-02	 3.2315e+02	 9.3152e+03
 1.0000e+02	 9.3126e+03	 1.6206e+00	 1.6329e-02	 3.2315e+02	 9.3244e+03
 1.5000e+02	 9.3126e+03	 1.6160e+00	 1.8805e-02	 3.2316e+02	 9.3268e+03
 2.2500e+02	 9.3126e+03	 1.6108e+00	 2.1260e-02	 3.2316e+02	 9.3319e+03
 3.3750e+02	 9.3126e+03	 1.6050e+00	 2.3733e-02	 3.2316e+02	 9.3343e+03
 5.0625e+02	 9.3126e+03	 1.5984e+00	 2.6156e-02	 3.2315e+02	 9.3371e+03
 7.5938e+02	 9.3126e+03	 1.5910e+00	 2.8357e-02	 3.2316e+02	 9.3395e+03
 1.1391e+03	 9.3126e+03	 1.5831e+00	 3.0135e-02	 3.2315e+02	 9.3447e+03
 1.7086e+03	 9.3126e+03	 1.5750e+00	 3.1501e-02	 3.2315e+02	 9.3471e+03
 2.5629e+03	 9.3126e+03	 1.5663e+00	 3.2543e-02	 3.2315e+02	 9.3525e+03
 3.8443e+03	 9.3126e+03	 1.5578e+00	 3.3661e-02	 3.2315e+02	 9.3551e+03
 5.7665e+03	 9.3126e+03	 1.5490e+00	 3.4827e-02	 3.2315e+02	 9.3576e+03
 8.6498e+03	 9.3126e+03	 1.5460e+00	 3.4405e-02	 3.2315e+02	 9.3604e+03
 1.2975e+04	 9.3126e+03	 1.5361e+00	 3.5506e-02	 3.2315e+02	 9.3628e+03
 1.9462e+04	 9.3126e+03	 1.5259e+00	 3.5746e-02	 3.2315e+02	 9.3657e+03
 2.9193e+04	 9.3126e+03	 1.5152e+00	 3.4616e-02	 3.2316e+02	 9.3682e+03
 4.3789e+04	 9.3126e+03	 1.5054e+00	 3.2061e-02	 3.2315e+02	 9.3707e+03
 6.5684e+04	 9.3126e+03	 1.4971e+00	 2.8608e-02	 3.2315e+02	 9.3731e+03
 9.8526e+04	 9.3126e+03	 1.4901e+00	 2.5267e-02	 3.2316e+02	 9.3756e+03
 1.4779e+05	 9.3126e+03	 1.4843e+00	 2.2284e-02	 3.2315e+02	 9.3780e+03
 2.2168e+05	 9.3126e+03	 1.4797e+00	 1.9874e-02	 3.2315e+02	 9.3806e+03
 3.3253e+05	 9.3126e+03	 1.4756e+00	 1.8005e-02	 3.2315e+02	 9.3831e+03
 4.9879e+05	 9.3126e+03	 1.4709e+00	 1.7368e-02	 3.2315e+02	 9.3855e+03
 7.4818e+05	 9.3126e+03	 1.4669e+00	 1.6714e-02	 3.2315e+02	 9.3881e+03
 9.0000e+05	 9.3126e+03	 1.4658e+00	 1.6373e-02	 3.2315e+02	 9.3907e+03
 1.0000e+02	 9.3880e+03	 1.6204e+00	 1.7109e-02	 3.2315e+02	 9.4000e+03
 1.5000e+02	 9.3880e+03	 1.6149e+00	 1.8194e-02	 3.2315e+02	 9.4024e+03
 2.2500e+02	 9.3880e+03	 1.6105e+00	 2.1324e-02	 3.2315e+02	 9.4077e+03
 3.3750e+02	 9.3880e+03	 1.6047e+00	 2.3761e-02	 3.2315e+02	 9.4104e+03
 5.0625e+02	 9.3880e+03	 1.5981e+00	 2.6146e-02	 3.2315e+02	 9.4129e+03
 7.5938e+02	 9.3880e+03	 1.5907e+00	 2.8339e-02	 3.2315e+02	 9.4153e+03
 1.1391e+03	 9.3880e+03	 1.5828e+00	 3.0118e-02	 3.2315e+02	 9.4204e+03
 1.7086e+03	 9.3880e+03	 1.5747e+00	 3.1495e-02	 3.2314e+02	 9.4232e+03
 2.5629e+03	 9.3880e+03	 1.5661e+00	 3.2551e-02	 3.2315e+02	 9.4281e+03
 3.8443e+03	 9.3880e+03	 1.5575e+00	 3.3646e-02	 3.2315e+02	 9.4306e+03
 5.7665e+03	 9.3880e+03	 1.5488e+00	 3.4819e-02	 3.2315e+02	 9.4331e+03
 8.6498e+03	 9.3880e+03	 1.5457e+00	 3.4419e-02	 3.2315e+02	 9.4355e+03
 1.2975e+04	 9.3880e+03	 1.5359e+00	 3.5439e-02	 3.2315e+02	 9.4381e+03
 1.9462e+04	 9.3880e+03	 1.5256e+00	 3.5673e-02	 3.2314e+02	 9.4407e+03
 2.9193e+04	 9.3880e+03	 1.5150e+00	 3.4586e-02	 3.2314e+02	 9.4434e+03
 4.3789e+04	 9.3880e+03	 1.5052e+00	 3.2015e-02	 3.2315e+02	 9.4459e+03
 6.5684e+04	 9.3880e+03	 1.4970e+00	 2.8580e-02	 3.2315e+02	 9.4484e+03
 9.8526e+04	 9.3880e+03	 1.4900e+00	 2.5223e-02	 3.2315e+02	 9.4509e+03
 1.4779e+05	 9.3880e+03	 1.4842e+00	 2.2262e-02	 3.2315e+02	 9.4534e+03
 2.2168e+05	 9.3880e+03	 1.4796e+00	 1.9864e-02	 3.2315e+02	 9.4562e+03
 3.3253e+05	 9.3880e+03	 1.4756e+00	 1.8012e-02	 3.2314e+02	 9.4586e+03
 4.9879e+05	 9.3880e+03	 1.4708e+00	 1.7348e-02	 3.2315e+02	 9.4611e+03
 7.4818e+05	 9.3880e+03	 1.4669e+00	 1.6682e-02	 3.2315e+02	 9.4636e+03
 9.0000e+05	 9.3880e+03	 1.4658e+00	 1.6341e-02	 3.2314e+02	 9.4662e+03
 1.0000e+02	 9.4635e+03	 1.6196e+00	 1.6318e-02	 3.2315e+02	 9.4756e+03
 1.5000e+02	 9.4635e+03	 1.6144e+00	 1.9144e-02	 3.2314e+02	 9.4779e+03
 2.2500e+02	 9.4635e+03	 1.6103e+00	 2.1352e-02	 3.2315e+02	 9.4831e+03
 3.3750e+02	 9.4635e+03	 1.6046e+00	 2.3781e-02	 3.2315e+02	 9.4855e+03
 5.0625e+02	 9.4635e+03	 1.5981e+00	 2.6207e-02	 3.2315e+02	 9.4881e+03
 7.5938e+02	 9.4635e+03	 1.5907e+00	 2.8377e-02	 3.2315e+02	 9.4906e+03
 1.1391e+03	 9.4635e+03	 1.5827e+00	 3.0150e-02	 3.2315e+02	 9.4957e+03
 1.7086e+03	 9.4635e+03	 1.5747e+00	 3.1536e-02	 3.2315e+02	 9.4981e+03
 2.5629e+03	 9.4635e+03	 1.5659e+00	 3.2597e-02	 3.2315e+02	 9.5034e+03
 3.8443e+03	 9.4635e+03	 1.5574e+00	 3.3636e-02	 3.2315e+02	 9.5061e+03
 5.7665e+03	 9.4635e+03	 1.5487e+00	 3.4830e-02	 3.2315e+02	 9.5086e+03
 8.6498e+03	 9.4635e+03	 1.5457e+00	 3.4349e-02	 3.2315e+02	 9.5114e+03
 1.2975e+04	 9.4635e+03	 1.5358e+00	 3.5430e-02	 3.2315e+02	 9.5139e+03
 1.9462e+04	 9.4635e+03	 1.5256e+00	 3.5635e-02	 3.2316e+02	 9.5168e+03
 2.9193e+04	 9.4635e+03	 1.5149e+00	 3.4527e-02	 3.2316e+02	 9.5192e+03
 4.3789e+04	 9.4635e+03	 1.5051e+00	 3.1979e-02	 3.2316e+02	 9.5216e+03
 6.5684e+04	 9.4635e+03	 1.4968e+00	 2.8529e-02	 3.2315e+02	 9.5244e+03
 9.8526e+04	 9.4635e+03	 1.4899e+00	 2.5179e-02	 3.2316e+02	 9.5269e+03
 1.4779e+05	 9.4635e+03	 1.4841e+00	 2.2238e-02	 3.2316e+02	 9.5296e+03
 2.2168e+05	 9.4635e+03	 1.4796e+00	 1.9827e-02	 3.2315e+02	 9.5322e+03
 3.3253e+05	 9.4635e+03	 1.4754e+00	 1.7985e-02	 3.2315e+02	 9.5349e+03
 4.9879e+05	 9.4635e+03	 1.4707e+00	 1.7297e-02	 3.2316e+02	 9.5374e+03
 7.4818e+05	 9.4635e+03	 1.4668e+00	 1.6742e-02	 3.2316e+02	 9.5399e+03
 9.0000e+05	 9.4635e+03	 1.4657e+00	 1.6272e-02	 3.2316e+02	 9.5426e+03
 1.0000e+02	 9.5399e+03	 1.6193e+00	 1.6324e-02	 3.2316e+02	 9.5520e+03
 1.5000e+02	 9.5399e+03	 1.6147e+00	 1.8283e-02	 3.2316e+02	 9.5543e+03
 2.2500e+02	 9.5399e+03	 1.6100e+00	 2.1288e-02	 3.2316e+02	 9.5596e+03
 3.3750e+02	 9.5399e+03	 1.6043e+00	 2.3832e-02	 3.2316e+02	 9.5620e+03
 5.0625e+02	 9.5399e+03	 1.5977e+00	 2.6261e-02	 3.2316e+02	 9.5647e+03
 7.5938e+02	 9.5399e+03	 1.5903e+00	 2.8353e-02	 3.2316e+02	 9.5671e+03
 1.1391e+03	 9.5399e+03	 1.5824e+00	 3.0178e-02	 3.2315e+02	 9.5723e+03
 1.7086e+03	 9.5399e+03	 1.5742e+00	 3.1534e-02	 3.2315e+02	 9.5748e+03
 2.5629e+03	 9.5399e+03	 1.5656e+00	 3.2538e-02	 3.2315e+02	 9.5799e+03
 3.8443e+03	 9.5399e+03	 1.5571e+00	 3.3600e-02	 3.2316e+02	 9.5824e+03
 5.7665e+03	 9.5399e+03	 1.5484e+00	 3.4803e-02	 3.2315e+02	 9.5851e+03
 8.6498e+03	 9.5399e+03	 1.5453e+00	 3.4307e-02	 3.2315e+02	 9.5875e+03
 1.2975e+04	 9.5399e+03	 1.5354e+00	 3.5362e-02	 3.2315e+02	 9.5901e+03
 1.9462e+04	 9.5399e+03	 1.5252e+00	 3.5594e-02	 3.2315e+02	 9.5926e+03
 2.9193e+04	 9.5399e+03	 1.5146e+00	 3.4478e-02	 3.2315e+02	 9.5951e+03
 4.3789e+04	 9.5399e+03	 1.5048e+00	 3.1904e-02	 3.2315e+02	 9.5978e+03
 6.5684e+04	 9.5399e+03	 1.4966e+00	 2.8486e-02	 3.2315e+02	 9.6002e+03
 9.8526e+04	 9.5399e+03	 1.4896e+00	 2.5131e-02	 3.2315e+02	 9.6029e+03
 1.4779e+05	 9.5399e+03	 1.4839e+00	 2.2205e-02	 3.2315e+02	 9.6053e+03
 2.2168e+05	 9.5399e+03	 1.4794e+00	 1.9792e-02	 3.2315e+02	 9.6082e+03
 3.3253e+05	 9.5399e+03	 1.4753e+00	 1.7921e-02	 3.2314e+02	 9.6106e+03
 4.9879e+05	 9.5399e+03	 1.4705e+00	 1.7273e-02	 3.2314e+02	 9.6135e+03
 7.4818e+05	 9.5399e+03	 1.4666e+00	 1.6653e-02	 3.2315e+02	 9.6159e+03
 9.0000e+05	 9.5399e+03	 1.4655e+00	 1.6307e-02	 3.2314e+02	 9.6185e+03
 1.0000e+02	 9.6158e+03	 1.6195e+00	 1.6274e-02	 3.2315e+02	 9.6279e+03
 1.5000e+02	 9.6158e+03	 1.6144e+00	 1.9278e-02	 3.2314e+02	 9.6304e+03
 2.2500e+02	 9.6158e+03	 1.6099e+00	 2.1433e-02	 3.2315e+02	 9.6359e+03
 3.3750e+02	 9.6158e+03	 1.6041e+00	 2.3848e-02	 3.2314e+02	 9.6383e+03
 5.0625e+02	 9.6158e+03	 1.5975e+00	 2.6246e-02	 3.2314e+02	 9.6408e+03
 7.5938e+02	 9.6158e+03	 1.5901e+00	 2.8365e-02	 3.2315e+02	 9.6434e+03
 1.1391e+03	 9.6158e+03	 1.5822e+00	 3.0157e-02	 3.2314e+02	 9.6487e+03
 1.7086e+03	 9.6158e+03	 1.5741e+00	 3.1462e-02	 3.2314e+02	 9.6512e+03
 2.5629e+03	 9.6158e+03	 1.5654e+00	 3.2533e-02	 3.2314e+02	 9.6563e+03
 3.8443e+03	 9.6158e+03	 1.5570e+00	 3.3575e-02	 3.2314e+02	 9.6588e+03
 5.7665e+03	 9.6158e+03	 1.5482e+00	 3.4772e-02	 3.2315e+02	 9.6614e+03
 8.6498e+03	 9.6158e+03	 1.5452e+00	 3.4335e-02	 3.2314e+02	 9.6638e+03
 1.2975e+04	 9.6158e+03	 1.5354e+00	 3.5371e-02	 3.2314e+02	 9.6662e+03
 1.9462e+04	 9.6158e+03	 1.5252e+00	 3.5558e-02	 3.2314e+02	 9.6689e+03
 2.9193e+04	 9.6158e+03	 1.5146e+00	 3.4421e-02	 3.2315e+02	 9.6714e+03
 4.3789e+04	 9.6158e+03	 1.5049e+00	 3.1875e-02	 3.2315e+02	 9.6739e+03
 6.5684e+04	 9.6158e+03	 1.4966e+00	 2.8455e-02	 3.2315e+02	 9.6764e+03
 9.8526e+04	 9.6158e+03	 1.4897e+00	 2.5133e-02	 3.2314e+02	 9.6788e+03
 1.4779e+05	 9.6158e+03	 1.4840e+00	 2.2154e-02	 3.2315e+02	 9.6812e+03
 2.2168e+05	 9.6158e+03	 1.4794e+00	 1.9751e-02	 3.2315e+02	 9.6839e+03
 3.3253e+05	 9.6158e+03	 1.4754e+00	 1.7923e-02	 3.2315e+02	 9.6863e+03
 4.9879e+05	 9.6158e+03	 1.4707e+00	 1.7296e-02	 3.2315e+02	 9.6892e+03
 7.4818e+05	 9.6158e+03	 1.4667e+00	 1.6641e-02	 3.2316e+02	 9.6917e+03
 9.0000e+05	 9.6158e+03	 1.4656e+00	 1.6310e-02	 3.2316e+02	 9.6944e+03
 1.0000e+02	 9.6917e+03	 1.6188e+00	 1.6640e-02	 3.2316e+02	 9.7035e+03
 1.5000e+02	 9.6917e+03	 1.6152e+00	 1.9079e-02	 3.2316e+02	 9.7060e+03
 2.2500e+02	 9.6917e+03	 1.6099e+00	 2.1409e-02	 3.2315e+02	 9.7110e+03
 3.3750e+02	 9.6917e+03	 1.6040e+00	 2.3875e-02	 3.2315e+02	 9.7136e+03
 5.0625e+02	 9.6917e+03	 1.5974e+00	 2.6265e-02	 3.2315e+02	 9.7161e+03
 7.5938e+02	 9.6917e+03	 1.5900e+00	 2.8430e-02	 3.2316e+02	 9.7185e+03
 1.1391e+03	 9.6917e+03	 1.5820e+00	 3.0169e-02	 3.2315e+02	 9.7236e+03
 1.7086e+03	 9.6917e+03	 1.5739e+00	 3.1608e-02	 3.2315e+02	 9.7263e+03
 2.5629e+03	 9.6917e+03	 1.5652e+00	 3.2532e-02	 3.2315e+02	 9.7317e+03
 3.8443e+03	 9.6917e+03	 1.5567e+00	 3.3562e-02	 3.2316e+02	 9.7341e+03
 5.7665e+03	 9.6917e+03	 1.5480e+00	 3.4761e-02	 3.2315e+02	 9.7366e+03
 8.6498e+03	 9.6917e+03	 1.5449e+00	 3.4255e-02	 3.2315e+02	 9.7393e+03
 1.2975e+04	 9.6917e+03	 1.5350e+00	 3.5300e-02	 3.2315e+02	 9.7418e+03
 1.9462e+04	 9.6917e+03	 1.5248e+00	 3.5496e-02	 3.2315e+02	 9.7446e+03
 2.9193e+04	 9.6917e+03	 1.5142e+00	 3.4393e-02	 3.2315e+02	 9.7470e+03
 4.3789e+04	 9.6917e+03	 1.5045e+00	 3.1846e-02	 3.2315e+02	 9.7497e+03
 6.5684e+04	 9.6917e+03	 1.4963e+00	 2.8385e-02	 3.2315e+02	 9.7521e+03
 9.8526e+04	 9.6917e+03	 1.4893e+00	 2.5058e-02	 3.2315e+02	 9.7546e+03
 1.4779e+05	 9.6917e+03	 1.4837e+00	 2.2139e-02	 3.2315e+02	 9.7573e+03
 2.2168e+05	 9.6917e+03	 1.4791e+00	 1.9748e-02	 3.2314e+02	 9.7599e+03
 3.3253e+05	 9.6917e+03	 1.4750e+00	 1.7896e-02	 3.2315e+02	 9.7626e+03
 4.9879e+05	 9.6917e+03	 1.4703e+00	 1.7263e-02	 3.2315e+02	 9.7650e+03
 7.4818e+05	 9.6917e+03	 1.4664e+00	 1.6644e-02	 3.2314e+02	 9.7674e+03
 9.0000e+05	 9.6917e+03	 1.4654e+00	 1.6284e-02	 3.2315e+02	 9.7701e+03
 1.0000e+02	 9.7675e+03	 1.6185e+00	 1.6693e-02	 3.2315e+02	 9.7791e+03
 1.5000e+02	 9.7675e+03	 1.6146e+00	 1.8329e-02	 3.2315e+02	 9.7818e+03
 2.2500e+02	 9.7675e+03	 1.6098e+00	 2.1483e-02	 3.2315e+02	 9.7869e+03
 3.3750e+02	 9.7675e+03	 1.6038e+00	 2.3927e-02	 3.2315e+02	 9.7894e+03
 5.0625e+02	 9.7675e+03	 1.5972e+00	 2.6270e-02	 3.2315e+02	 9.7918e+03
 7.5938e+02	 9.7675e+03	 1.5898e+00	 2.8414e-02	 3.2315e+02	 9.7946e+03
 1.1391e+03	 9.7675e+03	 1.5819e+00	 3.0168e-02	 3.2315e+02	 9.7997e+03
 1.7086e+03	 9.7675e+03	 1.5737e+00	 3.1528e-02	 3.2315e+02	 9.8021e+03
 2.5629e+03	 9.7675e+03	 1.5651e+00	 3.2565e-02	 3.2315e+02	 9.8071e+03
 3.8443e+03	 9.7675e+03	 1.5566e+00	 3.3561e-02	 3.2315e+02	 9.8096e+03
 5.7665e+03	 9.7675e+03	 1.5479e+00	 3.4726e-02	 3.2315e+02	 9.8121e+03
 8.6498e+03	 9.7675e+03	 1.5448e+00	 3.4227e-02	 3.2315e+02	 9.8146e+03
 1.2975e+04	 9.7675e+03	 1.5350e+00	 3.5280e-02	 3.2316e+02	 9.8171e+03
 1.9462e+04	 9.7675e+03	 1.5247e+00	 3.5482e-02	 3.2316e+02	 9.8199e+03
 2.9193e+04	 9.7675e+03	 1.5142e+00	 3.4336e-02	 3.2315e+02	 9.8223e+03
 4.3789e+04	 9.7675e+03	 1.5045e+00	 3.1786e-02	 3.2315e+02	 9.8248e+03
 6.5684e+04	 9.7675e+03	 1.4962e+00	 2.8337e-02	 3.2315e+02	 9.8274e+03
 9.8526e+04	 9.7675e+03	 1.4893e+00	 2.5022e-02	 3.2315e+02	 9.8298e+03
 1.4779e+05	 9.7675e+03	 1.4836e+00	 2.2108e-02	 3.2315e+02	 9.8323e+03
 2.2168e+05	 9.7675e+03	 1.4791e+00	 1.9718e-02	 3.2315e+02	 9.8350e+03
 3.3253e+05	 9.7675e+03	 1.4750e+00	 1.7860e-02	 3.2315e+02	 9.8376e+03
 4.9879e+05	 9.7675e+03	 1.4702e+00	 1.7219e-02	 3.2315e+02	 9.8402e+03
 7.4818e+05	 9.7675e+03	 1.4664e+00	 1.6568e-02	 3.2315e+02	 9.8427e+03
 9.0000e+05	 9.7675e+03	 1.4653e+00	 1.6210e-02	 3.2315e+02	 9.8454e+03
 1.0000e+02	 9.8428e+03	 1.6195e+00	 1.7105e-02	 3.2315e+02	 9.8546e+03
 1.5000e+02	 9.8428e+03	 1.6148e+00	 1.8851e-02	 3.2315e+02	 9.8570e+03
 2.2500e+02	 9.8428e+03	 1.6093e+00	 2.1521e-02	 3.2315e+02	 9.8621e+03
 3.3750e+02	 9.8428e+03	 1.6035e+00	 2.3941e-02	 3.2315e+02	 9.8646e+03
 5.0625e+02	 9.8428e+03	 1.5970e+00	 2.6332e-02	 3.2315e+02	 9.8671e+03
 7.5938e+02	 9.8428e+03	 1.5894e+00	 2.8450e-02	 3.2315e+02	 9.8699e+03
 1.1391e+03	 9.8428e+03	 1.5816e+00	 3.0146e-02	 3.2315e+02	 9.8751e+03
 1.7086e+03	 9.8428e+03	 1.5735e+00	 3.1446e-02	 3.2315e+02	 9.8776e+03
 2.5629e+03	 9.8428e+03	 1.5648e+00	 3.2504e-02	 3.2315e+02	 9.8827e+03
 3.8443e+03	 9.8428e+03	 1.5564e+00	 3.3505e-02	 3.2315e+02	 9.8852e+03
 5.7665e+03	 9.8428e+03	 1.5477e+00	 3.4746e-02	 3.2315e+02	 9.8879e+03
 8.6498e+03	 9.8428e+03	 1.5446e+00	 3.4227e-02	 3.2315e+02	 9.8904e+03
 1.2975e+04	 9.8428e+03	 1.5348e+00	 3.5246e-02	 3.2315e+02	 9.8931e+03
 1.9462e+04	 9.8428e+03	 1.5246e+00	 3.5460e-02	 3.2315e+02	 9.8957e+03
 2.9193e+04	 9.8428e+03	 1.5140e+00	 3.4271e-02	 3.2314e+02	 9.8984e+03
 4.3789e+04	 9.8428e+03	 1.5044e+00	 3.1736e-02	 3.2314e+02	 9.9009e+03
 6.5684e+04	 9.8428e+03	 1.4961e+00	 2.8279e-02	 3.2315e+02	 9.9033e+03
 9.8526e+04	 9.8428e+03	 1.4892e+00	 2.4982e-02	 3.2314e+02	 9.9061e+03
 1.4779e+05	 9.8428e+03	 1.4836e+00	 2.2063e-02	 3.2314e+02	 9.9085e+03
 2.2168e+05	 9.8428e+03	 1.4790e+00	 1.9694e-02	 3.2313e+02	 9.9112e+03
 3.3253e+05	 9.8428e+03	 1.4750e+00	 1.7823e-02	 3.2314e+02	 9.9137e+03
 4.9879e+05	 9.8428e+03	 1.4703e+00	 1.7180e-02	 3.2314e+02	 9.9162e+03
 7.4818e+05	 9.8428e+03	 1.4663e+00	 1.6633e-02	 3.2314e+02	 9.9189e+03
 9.0000e+05	 9.8428e+03	 1.4653e+00	 1.6186e-02	 3.2314e+02	 9.9215e+03
 1.0000e+02	 9.9188e+03	 1.6190e+00	 1.7535e-02	 3.2315e+02	 9.9309e+03
 1.5000e+02	 9.9188e+03	 1.6149e+00	 1.9862e-02	 3.2315e+02	 9.9335e+03
 2.2500e+02	 9.9188e+03	 1.6094e+00	 2.1525e-02	 3.2315e+02	 9.9385e+03
 3.3750e+02	 9.9188e+03	 1.6035e+00	 2.3971e-02	 3.2315e+02	 9.9411e+03
 5.0625e+02	 9.9188e+03	 1.5969e+00	 2.6320e-02	 3.2315e+02	 9.9436e+03
 7.5938e+02	 9.9188e+03	 1.5895e+00	 2.8455e-02	 3.2316e+02	 9.9463e+03
 1.1391e+03	 9.9188e+03	 1.5815e+00	 3.0182e-02	 3.2316e+02	 9.9512e+03
 1.7086e+03	 9.9188e+03	 1.5734e+00	 3.1503e-02	 3.2316e+02	 9.9539e+03
 2.5629e+03	 9.9188e+03	 1.5648e+00	 3.2509e-02	 3.2316e+02	 9.9588e+03
 3.8443e+03	 9.9188e+03	 1.5563e+00	 3.3499e-02	 3.2316e+02	 9.9615e+03
 5.7665e+03	 9.9188e+03	 1.5476e+00	 3.4709e-02	 3.2316e+02	 9.9641e+03
 8.6498e+03	 9.9188e+03	 1.5445e+00	 3.4203e-02	 3.2316e+02	 9.9668e+03
 1.2975e+04	 9.9188e+03	 1.5347e+00	 3.5255e-02	 3.2315e+02	 9.9693e+03
 1.9462e+04	 9.9188e+03	 1.5245e+00	 3.5419e-02	 3.2315e+02	 9.9719e+03
 2.9193e+04	 9.9188e+03	 1.5140e+00	 3.4241e-02	 3.2316e+02	 9.9743e+03
 4.3789e+04	 9.9188e+03	 1.5043e+00	 3.1682e-02	 3.2315e+02	 9.9770e+03
 6.5684e+04	 9.9188e+03	 1.4961e+00	 2.8253e-02	 3.2316e+02	 9.9794e+03
 9.8526e+04	 9.9188e+03	 1.4892e+00	 2.4958e-02	 3.2316e+02	 9.9819e+03
 1.4779e+05	 9.9188e+03	 1.4836e+00	 2.2039e-02	 3.2316e+02	 9.9846e+03
 2.2168e+05	 9.9188e+03	 1.4790e+00	 1.9665e-02	 3.2315e+02	 9.9871e+03
 3.3253e+05	 9.9188e+03	 1.4750e+00	 1.7840e-02	 3.2316e+02	 9.9899e+03
 4.9879e+05	 9.9188e+03	 1.4703e+00	 1.7204e-02	 3.2316e+02	 9.9923e+03
 7.4818e+05	 9.9188e+03	 1.4664e+00	 1.6561e-02	 3.2316e+02	 9.9948e+03
 9.0000e+05	 9.9188e+03	 1.4653e+00	 1.6189e-02	 3.2316e+02	 9.9975e+03
 1.0000e+02	 9.9948e+03	 1.6183e+00	 1.6563e-02	 3.2316e+02	 1.0007e+04
 1.5000e+02	 9.9948e+03	 1.6137e+00	 1.9245e-02	 3.2316e+02	 1.0009e+04
 2.2500e+02	 9.9948e+03	 1.6092e+00	 2.1562e-02	 3.2316e+02	 1.0014e+04
 3.3750e+02	 9.9948e+03	 1.6033e+00	 2.3989e-02	 3.2316e+02	 1.0017e+04
 5.0625e+02	 9.9948e+03	 1.5966e+00	 2.6293e-02	 3.2316e+02	 1.0020e+04
 7.5938e+02	 9.9948e+03	 1.5892e+00	 2.8443e-02	 3.2316e+02	 1.0022e+04
 1.1391e+03	 9.9948e+03	 1.5812e+00	 3.0171e-02	 3.2316e+02	 1.0027e+04
 1.7086e+03	 9.9948e+03	 1.5731e+00	 3.1480e-02	 3.2316e+02	 1.0030e+04
 2.5629e+03	 9.9948e+03	 1.5645e+00	 3.2520e-02	 3.2315e+02	 1.0035e+04
 3.8443e+03	 9.9948e+03	 1.5560e+00	 3.3485e-02	 3.2315e+02	 1.0037e+04
 5.7665e+03	 9.9948e+03	 1.5473e+00	 3.4668e-02	 3.2315e+02	 1.0040e+04
 8.6498e+03	 9.9948e+03	 1.5443e+00	 3.4197e-02	 3.2316e+02	 1.0042e+04
 1.2975e+04	 9.9948e+03	 1.5344e+00	 3.5193e-02	 3.2315e+02	 1.0045e+04
 1.9462e+04	 9.9948e+03	 1.5242e+00	 3.5368e-02	 3.2315e+02	 1.0047e+04
 2.9193e+04	 9.9948e+03	 1.5137e+00	 3.4191e-02	 3.2315e+02	 1.0050e+04
 4.3789e+04	 9.9948e+03	 1.5040e+00	 3.1652e-02	 3.2315e+02	 1.0052e+04
 6.5684e+04	 9.9948e+03	 1.4958e+00	 2.8224e-02	 3.2315e+02	 1.0055e+04
 9.8526e+04	 9.9948e+03	 1.4890e+00	 2.4907e-02	 3.2315e+02	 1.0057e+04
 1.4779e+05	 9.9948e+03	 1.4833e+00	 2.1993e-02	 3.2315e+02	 1.0060e+04
 2.2168e+05	 9.9948e+03	 1.4788e+00	 1.9614e-02	 3.2315e+02	 1.0063e+04
 3.3253e+05	 9.9948e+03	 1.4747e+00	 1.7848e-02	 3.2315e+02	 1.0065e+04
 4.9879e+05	 9.9948e+03	 1.4701e+00	 1.7153e-02	 3.2315e+02	 1.0068e+04
 7.4818e+05	 9.9948e+03	 1.4661e+00	 1.6607e-02	 3.2315e+02	 1.0071e+04
 9.0000e+05	 9.9948e+03	 1.4650e+00	 1.6160e-02	 3.2315e+02	 1.0073e+04
 1.0000e+02	 1.0070e+04	 1.6185e+00	 1.7682e-02	 3.2315e+02	 1.0082e+04
 1.5000e+02	 1.0070e+04	 1.6136e+00	 1.9470e-02	 3.2315e+02	 1.0085e+04
 2.2500e+02	 1.0070e+04	 1.6089e+00	 2.1660e-02	 3.2315e+02	 1.0090e+04
 3.3750e+02	 1.0070e+04	 1.6029e+00	 2.3999e-02	 3.2314e+02	 1.0093e+04
 5.0625e+02	 1.0070e+04	 1.5963e+00	 2.6352e-02	 3.2314e+02	 1.0095e+04
 7.5938e+02	 1.0070e+04	 1.5888e+00	 2.8504e-02	 3.2315e+02	 1.0098e+04
 1.1391e+03	 1.0070e+04	 1.5809e+00	 3.0135e-02	 3.2314e+02	 1.0103e+04
 1.7086e+03	 1.0070e+04	 1.5729e+00	 3.1469e-02	 3.2315e+02	 1.0105e+04
 2.5629e+03	 1.0070e+04	 1.5643e+00	 3.2475e-02	 3.2315e+02	 1.0110e+04
 3.8443e+03	 1.0070e+04	 1.5558e+00	 3.3503e-02	 3.2314e+02	 1.0113e+04
 5.7665e+03	 1.0070e+04	 1.5471e+00	 3.4636e-02	 3.2315e+02	 1.0116e+04
 8.6498e+03	 1.0070e+04	 1.5441e+00	 3.4141e-02	 3.2315e+02	 1.0118e+04
 1.2975e+04	 1.0070e+04	 1.5343e+00	 3.5168e-02	 3.2315e+02	 1.0121e+04
 1.9462e+04	 1.0070e+04	 1.5241e+00	 3.5344e-02	 3.2315e+02	 1.0124e+04
 2.9193e+04	 1.0070e+04	 1.5136e+00	 3.4163e-02	 3.2314e+02	 1.0126e+04
 4.3789e+04	 1.0070e+04	 1.5040e+00	 3.1611e-02	 3.2315e+02	 1.0129e+04
 6.5684e+04	 1.0070e+04	 1.4958e+00	 2.8179e-02	 3.2314e+02	 1.0131e+04
 9.8526e+04	 1.0070e+04	 1.4890e+00	 2.4890e-02	 3.2315e+02	 1.0134e+04
 1.4779e+05	 1.0070e+04	 1.4833e+00	 2.1956e-02	 3.2314e+02	 1.0136e+04
 2.2168e+05	 1.0070e+04	 1.4788e+00	 1.9610e-02	 3.2314e+02	 1.0139e+04
 3.3253e+05	 1.0070e+04	 1.4748e+00	 1.7786e-02	 3.2314e+02	 1.0142e+04
 4.9879e+05	 1.0070e+04	 1.4701e+00	 1.7173e-02	 3.2314e+02	 1.0144e+04
 7.4818e+05	 1.0070e+04	 1.4662e+00	 1.6515e-02	 3.2314e+02	 1.0147e+04
 9.0000e+05	 1.0070e+04	 1.4651e+00	 1.6149e-02	 3.2314e+02	 1.0149e+04
 1.0000e+02	 1.0147e+04	 1.6182e+00	 1.7730e-02	 3.2314e+02	 1.0158e+04
 1.5000e+02	 1.0147e+04	 1.6141e+00	 1.8955e-02	 3.2314e+02	 1.0161e+04
 2.2500e+02	 1.0147e+04	 1.6088e+00	 2.1513e-02	 3.2314e+02	 1.0166e+04
 3.3750e+02	 1.0147e+04	 1.6030e+00	 2.4026e-02	 3.2314e+02	 1.0169e+04
 5.0625e+02	 1.0147e+04	 1.5963e+00	 2.6392e-02	 3.2313e+02	 1.0171e+04
 7.5938e+02	 1.0147e+04	 1.5888e+00	 2.8429e-02	 3.2313e+02	 1.0174e+04
 1.1391e+03	 1.0147e+04	 1.5808e+00	 3.0167e-02	 3.2313e+02	 1.0179e+04
 1.7086e+03	 1.0147e+04	 1.5727e+00	 3.1447e-02	 3.2313e+02	 1.0181e+04
 2.5629e+03	 1.0147e+04	 1.5642e+00	 3.2483e-02	 3.2314e+02	 1.0187e+04
 3.8443e+03	 1.0147e+04	 1.5557e+00	 3.3473e-02	 3.2313e+02	 1.0189e+04
 5.7665e+03	 1.0147e+04	 1.5471e+00	 3.4628e-02	 3.2314e+02	 1.0192e+04
 8.6498e+03	 1.0147e+04	 1.5441e+00	 3.4131e-02	 3.2314e+02	 1.0194e+04
 1.2975e+04	 1.0147e+04	 1.5343e+00	 3.5136e-02	 3.2315e+02	 1.0197e+04
 1.9462e+04	 1.0147e+04	 1.5242e+00	 3.5308e-02	 3.2314e+02	 1.0199e+04
 2.9193e+04	 1.0147e+04	 1.5137e+00	 3.4126e-02	 3.2314e+02	 1.0202e+04
 4.3789e+04	 1.0147e+04	 1.5040e+00	 3.1538e-02	 3.2314e+02	 1.0204e+04
 6.5684e+04	 1.0147e+04	 1.4959e+00	 2.8124e-02	 3.2314e+02	 1.0207e+04
 9.8526e+04	 1.0147e+04	 1.4890e+00	 2.4840e-02	 3.2314e+02	 1.0209e+04
 1.4779e+05	 1.0147e+04	 1.4834e+00	 2.1913e-02	 3.2314e+02	 1.0212e+04
 2.2168e+05	 1.0147e+04	 1.4789e+00	 1.9592e-02	 3.2313e+02	 1.0214e+04
 3.3253e+05	 1.0147e+04	 1.4749e+00	 1.7783e-02	 3.2314e+02	 1.0217e+04
 4.9879e+05	 1.0147e+04	 1.4702e+00	 1.7128e-02	 3.2314e+02	 1.0220e+04
 7.4818e+05	 1.0147e+04	 1.4663e+00	 1.6565e-02	 3.2314e+02	 1.0222e+04
 9.0000e+05	 1.0147e+04	 1.4653e+00	 1.6142e-02	 3.2315e+02	 1.0225e+04
 1.0000e+02	 1.0222e+04	 1.6185e+00	 1.6532e-02	 3.2315e+02	 1.0234e+04
 1.5000e+02	 1.0222e+04	 1.6140e+00	 1.8720e-02	 3.2315e+02	 1.0236e+04
 2.2500e+02	 1.0222e+04	 1.6089e+00	 2.1785e-02	 3.2314e+02	 1.0242e+04
 3.3750e+02	 1.0222e+04	 1.6030e+00	 2.4063e-02	 3.2314e+02	 1.0244e+04
 5.0625e+02	 1.0222e+04	 1.5963e+00	 2.6369e-02	 3.2313e+02	 1.0247e+04
 7.5938e+02	 1.0222e+04	 1.5888e+00	 2.8497e-02	 3.2314e+02	 1.0249e+04
 1.1391e+03	 1.0222e+04	 1.5808e+00	 3.0197e-02	 3.2314e+02	 1.0254e+04
 1.7086e+03	 1.0222e+04	 1.5728e+00	 3.1413e-02	 3.2314e+02	 1.0257e+04
 2.5629e+03	 1.0222e+04	 1.5642e+00	 3.2478e-02	 3.2315e+02	 1.0262e+04
 3.8443e+03	 1.0222e+04	 1.5558e+00	 3.3413e-02	 3.2314e+02	 1.0264e+04
 5.7665e+03	 1.0222e+04	 1.5471e+00	 3.4603e-02	 3.2315e+02	 1.0267e+04
 8.6498e+03	 1.0222e+04	 1.5441e+00	 3.4091e-02	 3.2315e+02	 1.0270e+04
 1.2975e+04	 1.0222e+04	 1.5343e+00	 3.5099e-02	 3.2316e+02	 1.0272e+04
 1.9462e+04	 1.0222e+04	 1.5242e+00	 3.5272e-02	 3.2316e+02	 1.0275e+04
 2.9193e+04	 1.0222e+04	 1.5137e+00	 3.4079e-02	 3.2316e+02	 1.0278e+04
 4.3789e+04	 1.0222e+04	 1.5042e+00	 3.1484e-02	 3.2316e+02	 1.0280e+04
 6.5684e+04	 1.0222e+04	 1.4960e+00	 2.8100e-02	 3.2316e+02	 1.0283e+04
 9.8526e+04	 1.0222e+04	 1.4892e+00	 2.4806e-02	 3.2317e+02	 1.0285e+04
 1.4779e+05	 1.0222e+04	 1.4835e+00	 2.1922e-02	 3.2317e+02	 1.0288e+04
 2.2168e+05	 1.0222e+04	 1.4789e+00	 1.9598e-02	 3.2316e+02	 1.0291e+04
 3.3253e+05	 1.0222e+04	 1.4748e+00	 1.7734e-02	 3.2317e+02	 1.0293e+04
 4.9879e+05	 1.0222e+04	 1.4701e+00	 1.7129e-02	 3.2316e+02	 1.0296e+04
 7.4818e+05	 1.0222e+04	 1.4662e+00	 1.6510e-02	 3.2317e+02	 1.0298e+04
 9.0000e+05	 1.0222e+04	 1.4651e+00	 1.6137e-02	 3.2316e+02	 1.0301e+04
 1.0000e+02	 1.0298e+04	 1.6176e+00	 1.6961e-02	 3.2317e+02	 1.0310e+04
 1.5000e+02	 1.0298e+04	 1.6138e+00	 1.8607e-02	 3.2316e+02	 1.0313e+04
 2.2500e+02	 1.0298e+04	 1.6086e+00	 2.1574e-02	 3.2317e+02	 1.0318e+04
 3.3750e+02	 1.0298e+04	 1.6026e+00	 2.4016e-02	 3.2317e+02	 1.0320e+04
 5.0625e+02	 1.0298e+04	 1.5959e+00	 2.6415e-02	 3.2316e+02	 1.0323e+04
 7.5938e+02	 1.0298e+04	 1.5885e+00	 2.8460e-02	 3.2316e+02	 1.0326e+04
 1.1391e+03	 1.0298e+04	 1.5805e+00	 3.0115e-02	 3.2318e+02	 1.0331e+04
 1.7086e+03	 1.0298e+04	 1.5724e+00	 3.1473e-02	 3.2317e+02	 1.0333e+04
 2.5629e+03	 1.0298e+04	 1.5638e+00	 3.2443e-02	 3.2317e+02	 1.0338e+04
 3.8443e+03	 1.0298e+04	 1.5553e+00	 3.3408e-02	 3.2317e+02	 1.0341e+04
 5.7665e+03	 1.0298e+04	 1.5467e+00	 3.4608e-02	 3.2317e+02	 1.0343e+04
 8.6498e+03	 1.0298e+04	 1.5436e+00	 3.4064e-02	 3.2317e+02	 1.0346e+04
 1.2975e+04	 1.0298e+04	 1.5338e+00	 3.5102e-02	 3.2317e+02	 1.0348e+04
 1.9462e+04	 1.0298e+04	 1.5236e+00	 3.5227e-02	 3.2316e+02	 1.0351e+04
 2.9193e+04	 1.0298e+04	 1.5131e+00	 3.4057e-02	 3.2316e+02	 1.0354e+04
 4.3789e+04	 1.0298e+04	 1.5036e+00	 3.1442e-02	 3.2316e+02	 1.0356e+04
 6.5684e+04	 1.0298e+04	 1.4954e+00	 2.8026e-02	 3.2317e+02	 1.0359e+04
 9.8526e+04	 1.0298e+04	 1.4886e+00	 2.4765e-02	 3.2316e+02	 1.0361e+04
 1.4779e+05	 1.0298e+04	 1.4830e+00	 2.1885e-02	 3.2316e+02	 1.0364e+04
 2.2168e+05	 1.0298e+04	 1.4785e+00	 1.9537e-02	 3.2316e+02	 1.0366e+04
 3.3253e+05	 1.0298e+04	 1.4744e+00	 1.7732e-02	 3.2316e+02	 1.0369e+04
 4.9879e+05	 1.0298e+04	 1.4697e+00	 1.7098e-02	 3.2316e+02	 1.0371e+04
 7.4818e+05	 1.0298e+04	 1.4658e+00	 1.6480e-02	 3.2316e+02	 1.0374e+04
 9.0000e+05	 1.0298e+04	 1.4648e+00	 1.6074e-02	 3.2316e+02	 1.0376e+04
 1.0000e+02	 1.0374e+04	 1.6173e+00	 1.6856e-02	 3.2316e+02	 1.0386e+04
 1.5000e+02	 1.0374e+04	 1.6136e+00	 1.9804e-02	 3.2316e+02	 1.0388e+04
 2.2500e+02	 1.0374e+04	 1.6080e+00	 2.1656e-02	 3.2315e+02	 1.0394e+04
 3.3750e+02	 1.0374e+04	 1.6022e+00	 2.4073e-02	 3.2316e+02	 1.0396e+04
 5.0625e+02	 1.0374e+04	 1.5955e+00	 2.6402e-02	 3.2315e+02	 1.0398e+04
 7.5938e+02	 1.0374e+04	 1.5880e+00	 2.8529e-02	 3.2315e+02	 1.0401e+04
 1.1391e+03	 1.0374e+04	 1.5801e+00	 3.0156e-02	 3.2315e+02	 1.0406e+04
 1.7086e+03	 1.0374e+04	 1.5720e+00	 3.1476e-02	 3.2315e+02	 1.0409e+04
 2.5629e+03	 1.0374e+04	 1.5635e+00	 3.2480e-02	 3.2315e+02	 1.0414e+04
 3.8443e+03	 1.0374e+04	 1.5550e+00	 3.3390e-02	 3.2315e+02	 1.0416e+04
 5.7665e+03	 1.0374e+04	 1.5463e+00	 3.4559e-02	 3.2316e+02	 1.0419e+04
 8.6498e+03	 1.0374e+04	 1.5433e+00	 3.4050e-02	 3.2315e+02	 1.0421e+04
 1.2975e+04	 1.0374e+04	 1.5335e+00	 3.5039e-02	 3.2315e+02	 1.0424e+04
 1.9462e+04	 1.0374e+04	 1.5234e+00	 3.5167e-02	 3.2315e+02	 1.0427e+04
 2.9193e+04	 1.0374e+04	 1.5129e+00	 3.3975e-02	 3.2315e+02	 1.0429e+04
 4.3789e+04	 1.0374e+04	 1.5034e+00	 3.1423e-02	 3.2315e+02	 1.0432e+04
 6.5684e+04	 1.0374e+04	 1.4953e+00	 2.8007e-02	 3.2315e+02	 1.0434e+04
 9.8526e+04	 1.0374e+04	 1.4885e+00	 2.4692e-02	 3.2315e+02	 1.0437e+04
 1.4779e+05	 1.0374e+04	 1.4829e+00	 2.1873e-02	 3.2315e+02	 1.0439e+04
 2.2168e+05	 1.0374e+04	 1.4783e+00	 1.9510e-02	 3.2315e+02	 1.0442e+04
 3.3253e+05	 1.0374e+04	 1.4743e+00	 1.7692e-02	 3.2315e+02	 1.0445e+04
 4.9879e+05	 1.0374e+04	 1.4697e+00	 1.7047e-02	 3.2315e+02	 1.0447e+04
 7.4818e+05	 1.0374e+04	 1.4657e+00	 1.6492e-02	 3.2316e+02	 1.0450e+04
 9.0000e+05	 1.0374e+04	 1.4647e+00	 1.6107e-02	 3.2315e+02	 1.0452e+04
 1.0000e+02	 1.0450e+04	 1.6170e+00	 1.7043e-02	 3.2315e+02	 1.0462e+04
 1.5000e+02	 1.0450e+04	 1.6136e+00	 1.9591e-02	 3.2314e+02	 1.0464e+04
 2.2500e+02	 1.0450e+04	 1.6080e+00	 2.1757e-02	 3.2314e+02	 1.0470e+04
 3.3750e+02	 1.0450e+04	 1.6020e+00	 2.4116e-02	 3.2315e+02	 1.0472e+04
 5.0625e+02	 1.0450e+04	 1.5954e+00	 2.6491e-02	 3.2315e+02	 1.0475e+04
 7.5938e+02	 1.0450e+04	 1.5879e+00	 2.8529e-02	 3.2314e+02	 1.0477e+04
 1.1391e+03	 1.0450e+04	 1.5800e+00	 3.0193e-02	 3.2314e+02	 1.0482e+04
 1.7086e+03	 1.0450e+04	 1.5720e+00	 3.1437e-02	 3.2315e+02	 1.0485e+04
 2.5629e+03	 1.0450e+04	 1.5633e+00	 3.2420e-02	 3.2315e+02	 1.0490e+04
 3.8443e+03	 1.0450e+04	 1.5549e+00	 3.3399e-02	 3.2315e+02	 1.0493e+04
 5.7665e+03	 1.0450e+04	 1.5463e+00	 3.4577e-02	 3.2314e+02	 1.0495e+04
 8.6498e+03	 1.0450e+04	 1.5432e+00	 3.4041e-02	 3.2315e+02	 1.0498e+04
 1.2975e+04	 1.0450e+04	 1.5334e+00	 3.5014e-02	 3.2315e+02	 1.0500e+04
 1.9462e+04	 1.0450e+04	 1.5233e+00	 3.5143e-02	 3.2315e+02	 1.0503e+04
 2.9193e+04	 1.0450e+04	 1.5129e+00	 3.3941e-02	 3.2315e+02	 1.0506e+04
 4.3789e+04	 1.0450e+04	 1.5034e+00	 3.1379e-02	 3.2315e+02	 1.0508e+04
 6.5684e+04	 1.0450e+04	 1.4953e+00	 2.7985e-02	 3.2315e+02	 1.0511e+04
 9.8526e+04	 1.0450e+04	 1.4885e+00	 2.4682e-02	 3.2316e+02	 1.0513e+04
 1.4779e+05	 1.0450e+04	 1.4829e+00	 2.1836e-02	 3.2315e+02	 1.0516e+04
 2.2168e+05	 1.0450e+04	 1.4784e+00	 1.9493e-02	 3.2315e+02	 1.0518e+04
 3.3253e+05	 1.0450e+04	 1.4744e+00	 1.7666e-02	 3.2315e+02	 1.0521e+04
 4.9879e+05	 1.0450e+04	 1.4697e+00	 1.7042e-02	 3.2315e+02	 1.0524e+04
 7.4818e+05	 1.0450e+04	 1.4658e+00	 1.6472e-02	 3.2315e+02	 1.0526e+04
 9.0000e+05	 1.0450e+04	 1.4647e+00	 1.6117e-02	 3.2315e+02	 1.0529e+04
 1.0000e+02	 1.0526e+04	 1.6179e+00	 1.6791e-02	 3.2315e+02	 1.0538e+04
 1.5000e+02	 1.0526e+04	 1.6142e+00	 1.9950e-02	 3.2315e+02	 1.0541e+04
 2.2500e+02	 1.0526e+04	 1.6080e+00	 2.1804e-02	 3.2315e+02	 1.0546e+04
 3.3750e+02	 1.0526e+04	 1.6019e+00	 2.4166e-02	 3.2315e+02	 1.0549e+04
 5.0625e+02	 1.0526e+04	 1.5953e+00	 2.6394e-02	 3.2315e+02	 1.0551e+04
 7.5938e+02	 1.0526e+04	 1.5878e+00	 2.8525e-02	 3.2315e+02	 1.0554e+04
 1.1391e+03	 1.0526e+04	 1.5799e+00	 3.0163e-02	 3.2315e+02	 1.0559e+04
 1.7086e+03	 1.0526e+04	 1.5717e+00	 3.1450e-02	 3.2314e+02	 1.0561e+04
 2.5629e+03	 1.0526e+04	 1.5631e+00	 3.2421e-02	 3.2314e+02	 1.0566e+04
 3.8443e+03	 1.0526e+04	 1.5546e+00	 3.3376e-02	 3.2313e+02	 1.0569e+04
 5.7665e+03	 1.0526e+04	 1.5460e+00	 3.4539e-02	 3.2313e+02	 1.0571e+04
 8.6498e+03	 1.0526e+04	 1.5429e+00	 3.3990e-02	 3.2313e+02	 1.0574e+04
 1.2975e+04	 1.0526e+04	 1.5332e+00	 3.4960e-02	 3.2313e+02	 1.0576e+04
 1.9462e+04	 1.0526e+04	 1.5231e+00	 3.5107e-02	 3.2313e+02	 1.0579e+04
 2.9193e+04	 1.0526e+04	 1.5127e+00	 3.3889e-02	 3.2314e+02	 1.0582e+04
 4.3789e+04	 1.0526e+04	 1.5032e+00	 3.1327e-02	 3.2314e+02	 1.0584e+04
 6.5684e+04	 1.0526e+04	 1.4952e+00	 2.7898e-02	 3.2313e+02	 1.0587e+04
 9.8526e+04	 1.0526e+04	 1.4884e+00	 2.4653e-02	 3.2314e+02	 1.0589e+04
 1.4779e+05	 1.0526e+04	 1.4828e+00	 2.1781e-02	 3.2314e+02	 1.0592e+04
 2.2168e+05	 1.0526e+04	 1.4784e+00	 1.9465e-02	 3.2314e+02	 1.0594e+04
 3.3253e+05	 1.0526e+04	 1.4744e+00	 1.7647e-02	 3.2315e+02	 1.0597e+04
 4.9879e+05	 1.0526e+04	 1.4697e+00	 1.7015e-02	 3.2315e+02	 1.0600e+04
 7.4818e+05	 1.0526e+04	 1.4659e+00	 1.6373e-02	 3.2315e+02	 1.0602e+04
 9.0000e+05	 1.0526e+04	 1.4648e+00	 1.6058e-02	 3.2314e+02	 1.0605e+04
 1.0000e+02	 1.0602e+04	 1.6173e+00	 1.7746e-02	 3.2315e+02	 1.0614e+04
 1.5000e+02	 1.0602e+04	 1.6124e+00	 1.9721e-02	 3.2315e+02	 1.0617e+04
 2.2500e+02	 1.0602e+04	 1.6079e+00	 2.1787e-02	 3.2315e+02	 1.0622e+04
 3.3750e+02	 1.0602e+04	 1.6020e+00	 2.4211e-02	 3.2315e+02	 1.0625e+04
 5.0625e+02	 1.0602e+04	 1.5953e+00	 2.6498e-02	 3.2315e+02	 1.0627e+04
 7.5938e+02	 1.0602e+04	 1.5877e+00	 2.8516e-02	 3.2315e+02	 1.0630e+04
 1.1391e+03	 1.0602e+04	 1.5798e+00	 3.0203e-02	 3.2316e+02	 1.0635e+04
 1.7086e+03	 1.0602e+04	 1.5717e+00	 3.1407e-02	 3.2315e+02	 1.0638e+04
 2.5629e+03	 1.0602e+04	 1.5631e+00	 3.2366e-02	 3.2315e+02	 1.0643e+04
 3.8443e+03	 1.0602e+04	 1.5546e+00	 3.3355e-02	 3.2316e+02	 1.0645e+04
 5.7665e+03	 1.0602e+04	 1.5459e+00	 3.4548e-02	 3.2316e+02	 1.0648e+04
 8.6498e+03	 1.0602e+04	 1.5429e+00	 3.4000e-02	 3.2316e+02	 1.0650e+04
 1.2975e+04	 1.0602e+04	 1.5331e+00	 3.4952e-02	 3.2316e+02	 1.0653e+04
 1.9462e+04	 1.0602e+04	 1.5230e+00	 3.5095e-02	 3.2315e+02	 1.0655e+04
 2.9193e+04	 1.0602e+04	 1.5126e+00	 3.3875e-02	 3.2316e+02	 1.0658e+04
 4.3789e+04	 1.0602e+04	 1.5031e+00	 3.1280e-02	 3.2316e+02	 1.0661e+04
 6.5684e+04	 1.0602e+04	 1.4950e+00	 2.7865e-02	 3.2315e+02	 1.0663e+04
 9.8526e+04	 1.0602e+04	 1.4883e+00	 2.4629e-02	 3.2316e+02	 1.0666e+04
 1.4779e+05	 1.0602e+04	 1.4827e+00	 2.1759e-02	 3.2315e+02	 1.0668e+04
 2.2168e+05	 1.0602e+04	 1.4782e+00	 1.9453e-02	 3.2316e+02	 1.0671e+04
 3.3253e+05	 1.0602e+04	 1.4741e+00	 1.7655e-02	 3.2315e+02	 1.0673e+04
 4.9879e+05	 1.0602e+04	 1.4695e+00	 1.7047e-02	 3.2316e+02	 1.0676e+04
 7.4818e+05	 1.0602e+04	 1.4656e+00	 1.6439e-02	 3.2316e+02	 1.0678e+04
 9.0000e+05	 1.0602e+04	 1.4646e+00	 1.6044e-02	 3.2315e+02	 1.0681e+04
 1.0000e+02	 1.0678e+04	 1.6173e+00	 1.7910e-02	 3.2315e+02	 1.0691e+04
 1.5000e+02	 1.0678e+04	 1.6134e+00	 1.9959e-02	 3.2315e+02	 1.0693e+04
 2.2500e+02	 1.0678e+04	 1.6076e+00	 2.1799e-02	 3.2316e+02	 1.0699e+04
 3.3750e+02	 1.0678e+04	 1.6016e+00	 2.4186e-02	 3.2315e+02	 1.0701e+04
 5.0625e+02	 1.0678e+04	 1.5948e+00	 2.6489e-02	 3.2315e+02	 1.0704e+04
 7.5938e+02	 1.0678e+04	 1.5875e+00	 2.8513e-02	 3.2315e+02	 1.0706e+04
 1.1391e+03	 1.0678e+04	 1.5795e+00	 3.0175e-02	 3.2315e+02	 1.0711e+04
 1.7086e+03	 1.0678e+04	 1.5714e+00	 3.1459e-02	 3.2315e+02	 1.0714e+04
 2.5629e+03	 1.0678e+04	 1.5629e+00	 3.2443e-02	 3.2316e+02	 1.0719e+04
 3.8443e+03	 1.0678e+04	 1.5544e+00	 3.3344e-02	 3.2316e+02	 1.0721e+04
 5.7665e+03	 1.0678e+04	 1.5457e+00	 3.4450e-02	 3.2316e+02	 1.0724e+04
 8.6498e+03	 1.0678e+04	 1.5427e+00	 3.3924e-02	 3.2316e+02	 1.0727e+04
 1.2975e+04	 1.0678e+04	 1.5329e+00	 3.4926e-02	 3.2315e+02	 1.0729e+04
 1.9462e+04	 1.0678e+04	 1.5228e+00	 3.5016e-02	 3.2316e+02	 1.0732e+04
