Repository: maxwolters02/bachelor-thesis

File: data/Daten final/PEI2mgmL_90°C_Abs.TXT (part 6 of 7)
PEI 25 kg/mol, 2 mg/ml from Ethanol on B 10 x 15 mm + H 1x1 mm, 70 nm, 30 µm, Absorption, 7.5.2026, 13:39
Diameter[mm] 1.128e+00  Thickness[mm] 2.000e-04  Spacer Capacity[pF] 0.000e+00  Spacer Area[mm^2] 0.000e+00
Fixed value(s) : 
 Freq. [Hz]	 Time  [s]	 Eps'   	 Eps''  	M Temp [K]	M Time M[s]
 8.6498e+03	 7.6138e+03	 1.3126e+00	 2.6359e-02	 3.6316e+02	 7.6520e+03
 1.2975e+04	 7.6138e+03	 1.3060e+00	 2.6880e-02	 3.6316e+02	 7.6546e+03
 1.9462e+04	 7.6138e+03	 1.2992e+00	 2.7656e-02	 3.6316e+02	 7.6571e+03
 2.9193e+04	 7.6138e+03	 1.2922e+00	 2.8611e-02	 3.6316e+02	 7.6596e+03
 4.3789e+04	 7.6138e+03	 1.2848e+00	 2.9614e-02	 3.6316e+02	 7.6622e+03
 6.5684e+04	 7.6138e+03	 1.2771e+00	 3.0636e-02	 3.6316e+02	 7.6647e+03
 9.8526e+04	 7.6138e+03	 1.2691e+00	 3.1753e-02	 3.6316e+02	 7.6674e+03
 1.4779e+05	 7.6138e+03	 1.2606e+00	 3.3005e-02	 3.6316e+02	 7.6698e+03
 2.2168e+05	 7.6138e+03	 1.2516e+00	 3.4206e-02	 3.6316e+02	 7.6722e+03
 3.3253e+05	 7.6138e+03	 1.2420e+00	 3.5090e-02	 3.6316e+02	 7.6749e+03
 4.9879e+05	 7.6138e+03	 1.2315e+00	 3.5060e-02	 3.6316e+02	 7.6774e+03
 7.4818e+05	 7.6138e+03	 1.2215e+00	 3.3885e-02	 3.6315e+02	 7.6801e+03
 9.0000e+05	 7.6138e+03	 1.2173e+00	 3.2904e-02	 3.6315e+02	 7.6826e+03
 1.0000e+02	 7.6800e+03	 1.3843e+00	 1.4272e-02	 3.6316e+02	 7.6896e+03
 1.5000e+02	 7.6800e+03	 1.3802e+00	 1.7704e-02	 3.6316e+02	 7.6920e+03
 2.2500e+02	 7.6800e+03	 1.3757e+00	 1.2379e-02	 3.6316e+02	 7.6949e+03
 3.3750e+02	 7.6800e+03	 1.3697e+00	 1.8363e-02	 3.6316e+02	 7.6974e+03
 5.0625e+02	 7.6800e+03	 1.3624e+00	 2.3715e-02	 3.6316e+02	 7.7000e+03
 7.5938e+02	 7.6800e+03	 1.3544e+00	 2.5746e-02	 3.6316e+02	 7.7026e+03
 1.1391e+03	 7.6800e+03	 1.3465e+00	 2.5752e-02	 3.6316e+02	 7.7050e+03
 1.7086e+03	 7.6800e+03	 1.3388e+00	 2.6440e-02	 3.6316e+02	 7.7077e+03
 2.5629e+03	 7.6800e+03	 1.3318e+00	 2.5567e-02	 3.6315e+02	 7.7103e+03
 3.8443e+03	 7.6800e+03	 1.3252e+00	 2.5635e-02	 3.6316e+02	 7.7132e+03
 5.7665e+03	 7.6800e+03	 1.3188e+00	 2.5870e-02	 3.6316e+02	 7.7157e+03
 8.6498e+03	 7.6800e+03	 1.3124e+00	 2.6152e-02	 3.6315e+02	 7.7185e+03
 1.2975e+04	 7.6800e+03	 1.3057e+00	 2.6715e-02	 3.6315e+02	 7.7209e+03
 1.9462e+04	 7.6800e+03	 1.2989e+00	 2.7543e-02	 3.6315e+02	 7.7234e+03
 2.9193e+04	 7.6800e+03	 1.2919e+00	 2.8512e-02	 3.6315e+02	 7.7261e+03
 4.3789e+04	 7.6800e+03	 1.2845e+00	 2.9571e-02	 3.6315e+02	 7.7285e+03
 6.5684e+04	 7.6800e+03	 1.2769e+00	 3.0590e-02	 3.6316e+02	 7.7312e+03
 9.8526e+04	 7.6800e+03	 1.2688e+00	 3.1721e-02	 3.6316e+02	 7.7336e+03
 1.4779e+05	 7.6800e+03	 1.2605e+00	 3.2960e-02	 3.6315e+02	 7.7361e+03
 2.2168e+05	 7.6800e+03	 1.2514e+00	 3.4205e-02	 3.6316e+02	 7.7387e+03
 3.3253e+05	 7.6800e+03	 1.2419e+00	 3.4964e-02	 3.6315e+02	 7.7413e+03
 4.9879e+05	 7.6800e+03	 1.2314e+00	 3.5003e-02	 3.6316e+02	 7.7439e+03
 7.4818e+05	 7.6800e+03	 1.2214e+00	 3.3741e-02	 3.6315e+02	 7.7466e+03
 9.0000e+05	 7.6800e+03	 1.2171e+00	 3.2827e-02	 3.6315e+02	 7.7494e+03
 1.0000e+02	 7.7468e+03	 1.3795e+00	-8.2034e-03	 3.6315e+02	 7.7561e+03
 1.5000e+02	 7.7468e+03	 1.3795e+00	-7.7523e-04	 3.6315e+02	 7.7585e+03
 2.2500e+02	 7.7468e+03	 1.3758e+00	 1.2862e-02	 3.6316e+02	 7.7612e+03
 3.3750e+02	 7.7468e+03	 1.3696e+00	 1.9103e-02	 3.6315e+02	 7.7637e+03
 5.0625e+02	 7.7468e+03	 1.3621e+00	 1.9927e-02	 3.6315e+02	 7.7664e+03
 7.5938e+02	 7.7468e+03	 1.3543e+00	 2.4961e-02	 3.6316e+02	 7.7690e+03
 1.1391e+03	 7.7468e+03	 1.3463e+00	 2.6087e-02	 3.6315e+02	 7.7715e+03
 1.7086e+03	 7.7468e+03	 1.3386e+00	 2.5724e-02	 3.6314e+02	 7.7741e+03
 2.5629e+03	 7.7468e+03	 1.3317e+00	 2.5792e-02	 3.6315e+02	 7.7768e+03
 3.8443e+03	 7.7468e+03	 1.3250e+00	 2.5509e-02	 3.6314e+02	 7.7795e+03
 5.7665e+03	 7.7468e+03	 1.3185e+00	 2.5731e-02	 3.6314e+02	 7.7820e+03
 8.6498e+03	 7.7468e+03	 1.3121e+00	 2.6118e-02	 3.6314e+02	 7.7847e+03
 1.2975e+04	 7.7468e+03	 1.3055e+00	 2.6734e-02	 3.6314e+02	 7.7872e+03
 1.9462e+04	 7.7468e+03	 1.2986e+00	 2.7497e-02	 3.6313e+02	 7.7900e+03
 2.9193e+04	 7.7468e+03	 1.2916e+00	 2.8521e-02	 3.6314e+02	 7.7926e+03
 4.3789e+04	 7.7468e+03	 1.2843e+00	 2.9444e-02	 3.6313e+02	 7.7952e+03
 6.5684e+04	 7.7468e+03	 1.2766e+00	 3.0469e-02	 3.6314e+02	 7.7977e+03
 9.8526e+04	 7.7468e+03	 1.2686e+00	 3.1604e-02	 3.6314e+02	 7.8002e+03
 1.4779e+05	 7.7468e+03	 1.2602e+00	 3.2854e-02	 3.6314e+02	 7.8029e+03
 2.2168e+05	 7.7468e+03	 1.2512e+00	 3.4070e-02	 3.6313e+02	 7.8054e+03
 3.3253e+05	 7.7468e+03	 1.2418e+00	 3.4870e-02	 3.6313e+02	 7.8081e+03
 4.9879e+05	 7.7468e+03	 1.2313e+00	 3.4936e-02	 3.6313e+02	 7.8106e+03
 7.4818e+05	 7.7468e+03	 1.2214e+00	 3.3664e-02	 3.6314e+02	 7.8130e+03
 9.0000e+05	 7.7468e+03	 1.2171e+00	 3.2781e-02	 3.6313e+02	 7.8154e+03
 1.0000e+02	 7.8128e+03	 1.3692e+00	-5.3005e-02	 3.6314e+02	 7.8219e+03
 1.5000e+02	 7.8128e+03	 1.3750e+00	-2.6233e-02	 3.6314e+02	 7.8244e+03
 2.2500e+02	 7.8128e+03	 1.3726e+00	-1.4805e-02	 3.6314e+02	 7.8270e+03
 3.3750e+02	 7.8128e+03	 1.3681e+00	-5.7074e-04	 3.6314e+02	 7.8295e+03
 5.0625e+02	 7.8128e+03	 1.3615e+00	 9.0458e-03	 3.6314e+02	 7.8319e+03
 7.5938e+02	 7.8128e+03	 1.3542e+00	 2.1884e-02	 3.6315e+02	 7.8346e+03
 1.1391e+03	 7.8128e+03	 1.3464e+00	 2.2612e-02	 3.6315e+02	 7.8371e+03
 1.7086e+03	 7.8128e+03	 1.3387e+00	 2.2203e-02	 3.6315e+02	 7.8397e+03
 2.5629e+03	 7.8128e+03	 1.3318e+00	 2.3508e-02	 3.6315e+02	 7.8424e+03
 3.8443e+03	 7.8128e+03	 1.3251e+00	 2.4692e-02	 3.6315e+02	 7.8449e+03
 5.7665e+03	 7.8128e+03	 1.3186e+00	 2.4961e-02	 3.6316e+02	 7.8476e+03
 8.6498e+03	 7.8128e+03	 1.3122e+00	 2.5633e-02	 3.6315e+02	 7.8501e+03
 1.2975e+04	 7.8128e+03	 1.3056e+00	 2.6388e-02	 3.6315e+02	 7.8526e+03
 1.9462e+04	 7.8128e+03	 1.2986e+00	 2.7291e-02	 3.6316e+02	 7.8551e+03
 2.9193e+04	 7.8128e+03	 1.2916e+00	 2.8331e-02	 3.6316e+02	 7.8576e+03
 4.3789e+04	 7.8128e+03	 1.2842e+00	 2.9408e-02	 3.6316e+02	 7.8603e+03
 6.5684e+04	 7.8128e+03	 1.2765e+00	 3.0426e-02	 3.6316e+02	 7.8628e+03
 9.8526e+04	 7.8128e+03	 1.2685e+00	 3.1580e-02	 3.6316e+02	 7.8654e+03
 1.4779e+05	 7.8128e+03	 1.2601e+00	 3.2838e-02	 3.6316e+02	 7.8679e+03
 2.2168e+05	 7.8128e+03	 1.2511e+00	 3.4028e-02	 3.6315e+02	 7.8707e+03
 3.3253e+05	 7.8128e+03	 1.2416e+00	 3.4829e-02	 3.6316e+02	 7.8733e+03
 4.9879e+05	 7.8128e+03	 1.2311e+00	 3.4896e-02	 3.6316e+02	 7.8761e+03
 7.4818e+05	 7.8128e+03	 1.2212e+00	 3.3537e-02	 3.6316e+02	 7.8786e+03
 9.0000e+05	 7.8128e+03	 1.2169e+00	 3.2714e-02	 3.6315e+02	 7.8811e+03
 1.0000e+02	 7.8784e+03	 1.3726e+00	-4.3336e-02	 3.6316e+02	 7.8877e+03
 1.5000e+02	 7.8784e+03	 1.3754e+00	-2.5388e-02	 3.6316e+02	 7.8901e+03
 2.2500e+02	 7.8784e+03	 1.3743e+00	-1.0809e-03	 3.6315e+02	 7.8927e+03
 3.3750e+02	 7.8784e+03	 1.3685e+00	 5.6870e-03	 3.6315e+02	 7.8955e+03
 5.0625e+02	 7.8784e+03	 1.3614e+00	 1.3532e-02	 3.6316e+02	 7.8980e+03
 7.5938e+02	 7.8784e+03	 1.3537e+00	 1.7941e-02	 3.6316e+02	 7.9006e+03
 1.1391e+03	 7.8784e+03	 1.3458e+00	 2.0450e-02	 3.6316e+02	 7.9031e+03
 1.7086e+03	 7.8784e+03	 1.3382e+00	 2.3562e-02	 3.6316e+02	 7.9055e+03
 2.5629e+03	 7.8784e+03	 1.3313e+00	 2.4259e-02	 3.6316e+02	 7.9081e+03
 3.8443e+03	 7.8784e+03	 1.3246e+00	 2.4855e-02	 3.6315e+02	 7.9106e+03
 5.7665e+03	 7.8784e+03	 1.3181e+00	 2.5286e-02	 3.6315e+02	 7.9131e+03
 8.6498e+03	 7.8784e+03	 1.3117e+00	 2.5744e-02	 3.6316e+02	 7.9157e+03
 1.2975e+04	 7.8784e+03	 1.3051e+00	 2.6475e-02	 3.6315e+02	 7.9181e+03
 1.9462e+04	 7.8784e+03	 1.2981e+00	 2.7430e-02	 3.6315e+02	 7.9209e+03
 2.9193e+04	 7.8784e+03	 1.2911e+00	 2.8377e-02	 3.6316e+02	 7.9234e+03
 4.3789e+04	 7.8784e+03	 1.2838e+00	 2.9415e-02	 3.6315e+02	 7.9261e+03
 6.5684e+04	 7.8784e+03	 1.2761e+00	 3.0431e-02	 3.6315e+02	 7.9286e+03
 9.8526e+04	 7.8784e+03	 1.2681e+00	 3.1545e-02	 3.6315e+02	 7.9314e+03
 1.4779e+05	 7.8784e+03	 1.2597e+00	 3.2808e-02	 3.6315e+02	 7.9339e+03
 2.2168e+05	 7.8784e+03	 1.2506e+00	 3.3963e-02	 3.6315e+02	 7.9363e+03
 3.3253e+05	 7.8784e+03	 1.2412e+00	 3.4730e-02	 3.6316e+02	 7.9390e+03
 4.9879e+05	 7.8784e+03	 1.2308e+00	 3.4772e-02	 3.6315e+02	 7.9415e+03
 7.4818e+05	 7.8784e+03	 1.2209e+00	 3.3614e-02	 3.6315e+02	 7.9443e+03
 9.0000e+05	 7.8784e+03	 1.2167e+00	 3.2669e-02	 3.6315e+02	 7.9469e+03
 1.0000e+02	 7.9442e+03	 1.3649e+00	-5.9892e-02	 3.6315e+02	 7.9539e+03
 1.5000e+02	 7.9442e+03	 1.3714e+00	-4.0566e-02	 3.6315e+02	 7.9563e+03
 2.2500e+02	 7.9442e+03	 1.3671e+00	-3.6585e-02	 3.6315e+02	 7.9590e+03
 3.3750e+02	 7.9442e+03	 1.3658e+00	-1.3555e-02	 3.6315e+02	 7.9615e+03
 5.0625e+02	 7.9442e+03	 1.3600e+00	-2.3871e-03	 3.6316e+02	 7.9640e+03
 7.5938e+02	 7.9442e+03	 1.3534e+00	 1.3396e-02	 3.6315e+02	 7.9666e+03
 1.1391e+03	 7.9442e+03	 1.3458e+00	 1.8417e-02	 3.6315e+02	 7.9691e+03
 1.7086e+03	 7.9442e+03	 1.3380e+00	 2.0631e-02	 3.6315e+02	 7.9718e+03
 2.5629e+03	 7.9442e+03	 1.3312e+00	 2.3471e-02	 3.6315e+02	 7.9744e+03
 3.8443e+03	 7.9442e+03	 1.3244e+00	 2.4380e-02	 3.6315e+02	 7.9773e+03
 5.7665e+03	 7.9442e+03	 1.3179e+00	 2.4669e-02	 3.6315e+02	 7.9798e+03
 8.6498e+03	 7.9442e+03	 1.3115e+00	 2.5556e-02	 3.6315e+02	 7.9826e+03
 1.2975e+04	 7.9442e+03	 1.3049e+00	 2.6397e-02	 3.6315e+02	 7.9851e+03
 1.9462e+04	 7.9442e+03	 1.2979e+00	 2.7439e-02	 3.6314e+02	 7.9877e+03
 2.9193e+04	 7.9442e+03	 1.2909e+00	 2.8388e-02	 3.6315e+02	 7.9903e+03
 4.3789e+04	 7.9442e+03	 1.2835e+00	 2.9399e-02	 3.6315e+02	 7.9928e+03
 6.5684e+04	 7.9442e+03	 1.2758e+00	 3.0380e-02	 3.6315e+02	 7.9954e+03
 9.8526e+04	 7.9442e+03	 1.2679e+00	 3.1501e-02	 3.6314e+02	 7.9978e+03
 1.4779e+05	 7.9442e+03	 1.2595e+00	 3.2730e-02	 3.6315e+02	 8.0002e+03
 2.2168e+05	 7.9442e+03	 1.2505e+00	 3.3830e-02	 3.6315e+02	 8.0028e+03
 3.3253e+05	 7.9442e+03	 1.2411e+00	 3.4674e-02	 3.6316e+02	 8.0054e+03
 4.9879e+05	 7.9442e+03	 1.2307e+00	 3.4707e-02	 3.6315e+02	 8.0081e+03
 7.4818e+05	 7.9442e+03	 1.2208e+00	 3.3496e-02	 3.6315e+02	 8.0107e+03
 9.0000e+05	 7.9442e+03	 1.2166e+00	 3.2578e-02	 3.6315e+02	 8.0134e+03
 1.0000e+02	 8.0108e+03	 1.3596e+00	-6.8659e-02	 3.6315e+02	 8.0199e+03
 1.5000e+02	 8.0108e+03	 1.3720e+00	-3.0240e-02	 3.6315e+02	 8.0222e+03
 2.2500e+02	 8.0108e+03	 1.3733e+00	 1.0320e-02	 3.6315e+02	 8.0249e+03
 3.3750e+02	 8.0108e+03	 1.3680e+00	 9.2861e-03	 3.6315e+02	 8.0274e+03
 5.0625e+02	 8.0108e+03	 1.3613e+00	 1.8080e-02	 3.6315e+02	 8.0299e+03
 7.5938e+02	 8.0108e+03	 1.3537e+00	 2.4905e-02	 3.6315e+02	 8.0326e+03
 1.1391e+03	 8.0108e+03	 1.3459e+00	 2.5526e-02	 3.6315e+02	 8.0351e+03
 1.7086e+03	 8.0108e+03	 1.3381e+00	 2.4618e-02	 3.6315e+02	 8.0376e+03
 2.5629e+03	 8.0108e+03	 1.3311e+00	 2.4871e-02	 3.6315e+02	 8.0404e+03
 3.8443e+03	 8.0108e+03	 1.3244e+00	 2.4794e-02	 3.6315e+02	 8.0428e+03
 5.7665e+03	 8.0108e+03	 1.3179e+00	 2.5263e-02	 3.6315e+02	 8.0453e+03
 8.6498e+03	 8.0108e+03	 1.3113e+00	 2.6250e-02	 3.6315e+02	 8.0478e+03
 1.2975e+04	 8.0108e+03	 1.3047e+00	 2.6515e-02	 3.6315e+02	 8.0502e+03
 1.9462e+04	 8.0108e+03	 1.2977e+00	 2.7558e-02	 3.6315e+02	 8.0529e+03
 2.9193e+04	 8.0108e+03	 1.2907e+00	 2.8525e-02	 3.6315e+02	 8.0557e+03
 4.3789e+04	 8.0108e+03	 1.2832e+00	 2.9493e-02	 3.6315e+02	 8.0581e+03
 6.5684e+04	 8.0108e+03	 1.2755e+00	 3.0426e-02	 3.6315e+02	 8.0606e+03
 9.8526e+04	 8.0108e+03	 1.2676e+00	 3.1493e-02	 3.6315e+02	 8.0633e+03
 1.4779e+05	 8.0108e+03	 1.2593e+00	 3.2663e-02	 3.6315e+02	 8.0658e+03
 2.2168e+05	 8.0108e+03	 1.2503e+00	 3.3839e-02	 3.6315e+02	 8.0684e+03
 3.3253e+05	 8.0108e+03	 1.2409e+00	 3.4662e-02	 3.6315e+02	 8.0710e+03
 4.9879e+05	 8.0108e+03	 1.2305e+00	 3.4660e-02	 3.6315e+02	 8.0734e+03
 7.4818e+05	 8.0108e+03	 1.2206e+00	 3.3371e-02	 3.6315e+02	 8.0759e+03
 9.0000e+05	 8.0108e+03	 1.2164e+00	 3.2543e-02	 3.6314e+02	 8.0784e+03
 1.0000e+02	 8.0757e+03	 1.3728e+00	-2.5659e-02	 3.6315e+02	 8.0849e+03
 1.5000e+02	 8.0757e+03	 1.3762e+00	-8.0742e-03	 3.6315e+02	 8.0874e+03
 2.2500e+02	 8.0757e+03	 1.3744e+00	 3.9112e-03	 3.6315e+02	 8.0901e+03
 3.3750e+02	 8.0757e+03	 1.3689e+00	 1.3587e-02	 3.6315e+02	 8.0927e+03
 5.0625e+02	 8.0757e+03	 1.3616e+00	 2.0205e-02	 3.6314e+02	 8.0952e+03
 7.5938e+02	 8.0757e+03	 1.3536e+00	 2.3364e-02	 3.6315e+02	 8.0978e+03
 1.1391e+03	 8.0757e+03	 1.3456e+00	 2.6659e-02	 3.6315e+02	 8.1003e+03
 1.7086e+03	 8.0757e+03	 1.3378e+00	 2.5894e-02	 3.6315e+02	 8.1028e+03
 2.5629e+03	 8.0757e+03	 1.3309e+00	 2.6176e-02	 3.6314e+02	 8.1054e+03
 3.8443e+03	 8.0757e+03	 1.3241e+00	 2.5944e-02	 3.6315e+02	 8.1079e+03
 5.7665e+03	 8.0757e+03	 1.3176e+00	 2.5823e-02	 3.6315e+02	 8.1104e+03
 8.6498e+03	 8.0757e+03	 1.3111e+00	 2.6374e-02	 3.6315e+02	 8.1129e+03
 1.2975e+04	 8.0757e+03	 1.3044e+00	 2.6975e-02	 3.6315e+02	 8.1153e+03
 1.9462e+04	 8.0757e+03	 1.2975e+00	 2.7670e-02	 3.6315e+02	 8.1178e+03
 2.9193e+04	 8.0757e+03	 1.2905e+00	 2.8534e-02	 3.6315e+02	 8.1204e+03
 4.3789e+04	 8.0757e+03	 1.2831e+00	 2.9471e-02	 3.6315e+02	 8.1229e+03
 6.5684e+04	 8.0757e+03	 1.2754e+00	 3.0406e-02	 3.6315e+02	 8.1254e+03
 9.8526e+04	 8.0757e+03	 1.2675e+00	 3.1443e-02	 3.6315e+02	 8.1281e+03
 1.4779e+05	 8.0757e+03	 1.2592e+00	 3.2626e-02	 3.6315e+02	 8.1306e+03
 2.2168e+05	 8.0757e+03	 1.2502e+00	 3.3777e-02	 3.6315e+02	 8.1334e+03
 3.3253e+05	 8.0757e+03	 1.2409e+00	 3.4554e-02	 3.6316e+02	 8.1360e+03
 4.9879e+05	 8.0757e+03	 1.2305e+00	 3.4607e-02	 3.6316e+02	 8.1389e+03
 7.4818e+05	 8.0757e+03	 1.2207e+00	 3.3363e-02	 3.6315e+02	 8.1413e+03
 9.0000e+05	 8.0757e+03	 1.2165e+00	 3.2495e-02	 3.6315e+02	 8.1441e+03
 1.0000e+02	 8.1414e+03	 1.3654e+00	-5.3549e-02	 3.6316e+02	 8.1507e+03
 1.5000e+02	 8.1414e+03	 1.3766e+00	-1.6649e-02	 3.6316e+02	 8.1530e+03
 2.2500e+02	 8.1414e+03	 1.3739e+00	-1.6947e-03	 3.6316e+02	 8.1558e+03
 3.3750e+02	 8.1414e+03	 1.3686e+00	 9.3605e-03	 3.6315e+02	 8.1582e+03
 5.0625e+02	 8.1414e+03	 1.3614e+00	 1.6090e-02	 3.6315e+02	 8.1607e+03
 7.5938e+02	 8.1414e+03	 1.3536e+00	 2.2041e-02	 3.6315e+02	 8.1634e+03
 1.1391e+03	 8.1414e+03	 1.3457e+00	 2.4684e-02	 3.6315e+02	 8.1658e+03
 1.7086e+03	 8.1414e+03	 1.3378e+00	 2.6268e-02	 3.6315e+02	 8.1684e+03
 2.5629e+03	 8.1414e+03	 1.3308e+00	 2.6085e-02	 3.6315e+02	 8.1711e+03
 3.8443e+03	 8.1414e+03	 1.3240e+00	 2.5868e-02	 3.6315e+02	 8.1739e+03
 5.7665e+03	 8.1414e+03	 1.3175e+00	 2.6127e-02	 3.6315e+02	 8.1764e+03
 8.6498e+03	 8.1414e+03	 1.3109e+00	 2.6417e-02	 3.6315e+02	 8.1792e+03
 1.2975e+04	 8.1414e+03	 1.3042e+00	 2.7053e-02	 3.6313e+02	 8.1817e+03
 1.9462e+04	 8.1414e+03	 1.2972e+00	 2.7821e-02	 3.6315e+02	 8.1844e+03
 2.9193e+04	 8.1414e+03	 1.2902e+00	 2.8595e-02	 3.6314e+02	 8.1870e+03
 4.3789e+04	 8.1414e+03	 1.2828e+00	 2.9475e-02	 3.6314e+02	 8.1897e+03
 6.5684e+04	 8.1414e+03	 1.2751e+00	 3.0395e-02	 3.6315e+02	 8.1922e+03
 9.8526e+04	 8.1414e+03	 1.2672e+00	 3.1429e-02	 3.6315e+02	 8.1946e+03
 1.4779e+05	 8.1414e+03	 1.2589e+00	 3.2592e-02	 3.6315e+02	 8.1974e+03
 2.2168e+05	 8.1414e+03	 1.2500e+00	 3.3725e-02	 3.6316e+02	 8.1999e+03
 3.3253e+05	 8.1414e+03	 1.2407e+00	 3.4493e-02	 3.6315e+02	 8.2028e+03
 4.9879e+05	 8.1414e+03	 1.2303e+00	 3.4508e-02	 3.6315e+02	 8.2052e+03
 7.4818e+05	 8.1414e+03	 1.2204e+00	 3.3300e-02	 3.6314e+02	 8.2077e+03
 9.0000e+05	 8.1414e+03	 1.2162e+00	 3.2387e-02	 3.6314e+02	 8.2102e+03
 1.0000e+02	 8.2076e+03	 1.3763e+00	-2.9124e-02	 3.6314e+02	 8.2169e+03
 1.5000e+02	 8.2076e+03	 1.3785e+00	-3.0066e-03	 3.6314e+02	 8.2196e+03
 2.2500e+02	 8.2076e+03	 1.3748e+00	 8.2698e-03	 3.6313e+02	 8.2222e+03
 3.3750e+02	 8.2076e+03	 1.3689e+00	 1.5835e-02	 3.6314e+02	 8.2249e+03
 5.0625e+02	 8.2076e+03	 1.3614e+00	 2.0667e-02	 3.6314e+02	 8.2274e+03
 7.5938e+02	 8.2076e+03	 1.3534e+00	 2.3550e-02	 3.6314e+02	 8.2302e+03
 1.1391e+03	 8.2076e+03	 1.3455e+00	 2.4979e-02	 3.6315e+02	 8.2327e+03
 1.7086e+03	 8.2076e+03	 1.3377e+00	 2.5921e-02	 3.6315e+02	 8.2352e+03
 2.5629e+03	 8.2076e+03	 1.3307e+00	 2.5952e-02	 3.6314e+02	 8.2378e+03
 3.8443e+03	 8.2076e+03	 1.3240e+00	 2.6148e-02	 3.6315e+02	 8.2402e+03
 5.7665e+03	 8.2076e+03	 1.3174e+00	 2.6148e-02	 3.6315e+02	 8.2430e+03
 8.6498e+03	 8.2076e+03	 1.3109e+00	 2.6376e-02	 3.6315e+02	 8.2454e+03
 1.2975e+04	 8.2076e+03	 1.3042e+00	 2.6952e-02	 3.6315e+02	 8.2478e+03
 1.9462e+04	 8.2076e+03	 1.2972e+00	 2.7721e-02	 3.6315e+02	 8.2504e+03
 2.9193e+04	 8.2076e+03	 1.2902e+00	 2.8608e-02	 3.6316e+02	 8.2530e+03
 4.3789e+04	 8.2076e+03	 1.2827e+00	 2.9512e-02	 3.6316e+02	 8.2557e+03
 6.5684e+04	 8.2076e+03	 1.2750e+00	 3.0358e-02	 3.6316e+02	 8.2582e+03
 9.8526e+04	 8.2076e+03	 1.2671e+00	 3.1409e-02	 3.6316e+02	 8.2606e+03
 1.4779e+05	 8.2076e+03	 1.2588e+00	 3.2543e-02	 3.6317e+02	 8.2634e+03
 2.2168e+05	 8.2076e+03	 1.2499e+00	 3.3677e-02	 3.6315e+02	 8.2658e+03
 3.3253e+05	 8.2076e+03	 1.2406e+00	 3.4429e-02	 3.6316e+02	 8.2684e+03
 4.9879e+05	 8.2076e+03	 1.2303e+00	 3.4453e-02	 3.6316e+02	 8.2709e+03
 7.4818e+05	 8.2076e+03	 1.2204e+00	 3.3224e-02	 3.6316e+02	 8.2733e+03
 9.0000e+05	 8.2076e+03	 1.2162e+00	 3.2374e-02	 3.6316e+02	 8.2760e+03
 1.0000e+02	 8.2733e+03	 1.3715e+00	-3.7769e-02	 3.6316e+02	 8.2825e+03
 1.5000e+02	 8.2733e+03	 1.3745e+00	-2.0481e-02	 3.6315e+02	 8.2849e+03
 2.2500e+02	 8.2733e+03	 1.3736e+00	 3.7730e-03	 3.6315e+02	 8.2876e+03
 3.3750e+02	 8.2733e+03	 1.3680e+00	 8.0206e-03	 3.6316e+02	 8.2902e+03
 5.0625e+02	 8.2733e+03	 1.3612e+00	 1.8169e-02	 3.6315e+02	 8.2929e+03
 7.5938e+02	 8.2733e+03	 1.3532e+00	 2.0819e-02	 3.6316e+02	 8.2956e+03
 1.1391e+03	 8.2733e+03	 1.3453e+00	 2.3745e-02	 3.6315e+02	 8.2982e+03
 1.7086e+03	 8.2733e+03	 1.3375e+00	 2.5704e-02	 3.6315e+02	 8.3007e+03
 2.5629e+03	 8.2733e+03	 1.3305e+00	 2.6165e-02	 3.6315e+02	 8.3035e+03
 3.8443e+03	 8.2733e+03	 1.3237e+00	 2.6366e-02	 3.6315e+02	 8.3060e+03
 5.7665e+03	 8.2733e+03	 1.3170e+00	 2.6031e-02	 3.6315e+02	 8.3084e+03
 8.6498e+03	 8.2733e+03	 1.3104e+00	 2.6311e-02	 3.6315e+02	 8.3111e+03
 1.2975e+04	 8.2733e+03	 1.3037e+00	 2.7011e-02	 3.6315e+02	 8.3136e+03
 1.9462e+04	 8.2733e+03	 1.2967e+00	 2.7727e-02	 3.6315e+02	 8.3162e+03
 2.9193e+04	 8.2733e+03	 1.2896e+00	 2.8562e-02	 3.6315e+02	 8.3188e+03
 4.3789e+04	 8.2733e+03	 1.2822e+00	 2.9512e-02	 3.6315e+02	 8.3212e+03
 6.5684e+04	 8.2733e+03	 1.2745e+00	 3.0376e-02	 3.6315e+02	 8.3237e+03
 9.8526e+04	 8.2733e+03	 1.2666e+00	 3.1377e-02	 3.6315e+02	 8.3261e+03
 1.4779e+05	 8.2733e+03	 1.2584e+00	 3.2484e-02	 3.6314e+02	 8.3286e+03
 2.2168e+05	 8.2733e+03	 1.2495e+00	 3.3607e-02	 3.6315e+02	 8.3312e+03
 3.3253e+05	 8.2733e+03	 1.2402e+00	 3.4379e-02	 3.6315e+02	 8.3342e+03
 4.9879e+05	 8.2733e+03	 1.2299e+00	 3.4393e-02	 3.6315e+02	 8.3366e+03
 7.4818e+05	 8.2733e+03	 1.2201e+00	 3.3140e-02	 3.6314e+02	 8.3391e+03
 9.0000e+05	 8.2733e+03	 1.2159e+00	 3.2327e-02	 3.6314e+02	 8.3416e+03
 1.0000e+02	 8.3389e+03	 1.3786e+00	-1.0486e-02	 3.6314e+02	 8.3481e+03
 1.5000e+02	 8.3389e+03	 1.3775e+00	 2.6858e-03	 3.6314e+02	 8.3505e+03
 2.2500e+02	 8.3389e+03	 1.3751e+00	 1.5714e-02	 3.6315e+02	 8.3534e+03
 3.3750e+02	 8.3389e+03	 1.3689e+00	 1.9579e-02	 3.6315e+02	 8.3558e+03
 5.0625e+02	 8.3389e+03	 1.3612e+00	 1.8565e-02	 3.6314e+02	 8.3585e+03
 7.5938e+02	 8.3389e+03	 1.3533e+00	 2.4139e-02	 3.6314e+02	 8.3611e+03
 1.1391e+03	 8.3389e+03	 1.3453e+00	 2.5781e-02	 3.6315e+02	 8.3637e+03
 1.7086e+03	 8.3389e+03	 1.3374e+00	 2.6519e-02	 3.6315e+02	 8.3662e+03
 2.5629e+03	 8.3389e+03	 1.3304e+00	 2.6126e-02	 3.6315e+02	 8.3688e+03
 3.8443e+03	 8.3389e+03	 1.3236e+00	 2.5512e-02	 3.6314e+02	 8.3714e+03
 5.7665e+03	 8.3389e+03	 1.3170e+00	 2.5467e-02	 3.6315e+02	 8.3738e+03
 8.6498e+03	 8.3389e+03	 1.3104e+00	 2.6084e-02	 3.6315e+02	 8.3766e+03
 1.2975e+04	 8.3389e+03	 1.3037e+00	 2.6980e-02	 3.6315e+02	 8.3791e+03
 1.9462e+04	 8.3389e+03	 1.2966e+00	 2.7746e-02	 3.6315e+02	 8.3816e+03
 2.9193e+04	 8.3389e+03	 1.2895e+00	 2.8563e-02	 3.6316e+02	 8.3841e+03
 4.3789e+04	 8.3389e+03	 1.2822e+00	 2.9450e-02	 3.6315e+02	 8.3866e+03
 6.5684e+04	 8.3389e+03	 1.2745e+00	 3.0265e-02	 3.6316e+02	 8.3892e+03
 9.8526e+04	 8.3389e+03	 1.2666e+00	 3.1289e-02	 3.6316e+02	 8.3916e+03
 1.4779e+05	 8.3389e+03	 1.2583e+00	 3.2458e-02	 3.6316e+02	 8.3941e+03
 2.2168e+05	 8.3389e+03	 1.2494e+00	 3.3595e-02	 3.6316e+02	 8.3968e+03
 3.3253e+05	 8.3389e+03	 1.2400e+00	 3.4475e-02	 3.6316e+02	 8.3995e+03
 4.9879e+05	 8.3389e+03	 1.2299e+00	 3.4313e-02	 3.6315e+02	 8.4020e+03
 7.4818e+05	 8.3389e+03	 1.2201e+00	 3.3197e-02	 3.6316e+02	 8.4045e+03
 9.0000e+05	 8.3389e+03	 1.2159e+00	 3.2274e-02	 3.6316e+02	 8.4074e+03
 1.0000e+02	 8.4047e+03	 1.3724e+00	-3.9913e-02	 3.6316e+02	 8.4138e+03
 1.5000e+02	 8.4047e+03	 1.3755e+00	-1.0786e-02	 3.6316e+02	 8.4162e+03
 2.2500e+02	 8.4047e+03	 1.3736e+00	 3.4931e-04	 3.6316e+02	 8.4188e+03
 3.3750e+02	 8.4047e+03	 1.3683e+00	 9.8427e-03	 3.6316e+02	 8.4213e+03
 5.0625e+02	 8.4047e+03	 1.3610e+00	 1.6817e-02	 3.6316e+02	 8.4238e+03
 7.5938e+02	 8.4047e+03	 1.3531e+00	 2.2267e-02	 3.6316e+02	 8.4264e+03
 1.1391e+03	 8.4047e+03	 1.3451e+00	 2.4187e-02	 3.6316e+02	 8.4289e+03
 1.7086e+03	 8.4047e+03	 1.3372e+00	 2.5237e-02	 3.6315e+02	 8.4316e+03
 2.5629e+03	 8.4047e+03	 1.3301e+00	 2.5031e-02	 3.6316e+02	 8.4342e+03
 3.8443e+03	 8.4047e+03	 1.3233e+00	 2.5262e-02	 3.6315e+02	 8.4367e+03
 5.7665e+03	 8.4047e+03	 1.3167e+00	 2.5428e-02	 3.6315e+02	 8.4393e+03
 8.6498e+03	 8.4047e+03	 1.3101e+00	 2.5945e-02	 3.6315e+02	 8.4418e+03
 1.2975e+04	 8.4047e+03	 1.3033e+00	 2.7067e-02	 3.6315e+02	 8.4443e+03
 1.9462e+04	 8.4047e+03	 1.2963e+00	 2.7857e-02	 3.6315e+02	 8.4468e+03
 2.9193e+04	 8.4047e+03	 1.2892e+00	 2.8472e-02	 3.6315e+02	 8.4494e+03
 4.3789e+04	 8.4047e+03	 1.2818e+00	 2.9327e-02	 3.6316e+02	 8.4519e+03
 6.5684e+04	 8.4047e+03	 1.2741e+00	 3.0250e-02	 3.6316e+02	 8.4543e+03
 9.8526e+04	 8.4047e+03	 1.2663e+00	 3.1241e-02	 3.6316e+02	 8.4571e+03
 1.4779e+05	 8.4047e+03	 1.2580e+00	 3.2356e-02	 3.6315e+02	 8.4596e+03
 2.2168e+05	 8.4047e+03	 1.2492e+00	 3.3466e-02	 3.6316e+02	 8.4624e+03
 3.3253e+05	 8.4047e+03	 1.2399e+00	 3.4230e-02	 3.6315e+02	 8.4649e+03
 4.9879e+05	 8.4047e+03	 1.2296e+00	 3.4268e-02	 3.6315e+02	 8.4676e+03
 7.4818e+05	 8.4047e+03	 1.2199e+00	 3.3018e-02	 3.6315e+02	 8.4701e+03
 9.0000e+05	 8.4047e+03	 1.2157e+00	 3.2224e-02	 3.6315e+02	 8.4725e+03
 1.0000e+02	 8.4699e+03	 1.3585e+00	-7.2039e-02	 3.6315e+02	 8.4792e+03
 1.5000e+02	 8.4699e+03	 1.3685e+00	-5.0103e-02	 3.6315e+02	 8.4815e+03
 2.2500e+02	 8.4699e+03	 1.3703e+00	-2.1548e-02	 3.6315e+02	 8.4844e+03
 3.3750e+02	 8.4699e+03	 1.3658e+00	-1.0935e-02	 3.6315e+02	 8.4869e+03
 5.0625e+02	 8.4699e+03	 1.3599e+00	 2.8736e-03	 3.6315e+02	 8.4894e+03
 7.5938e+02	 8.4699e+03	 1.3526e+00	 1.3540e-02	 3.6316e+02	 8.4919e+03
 1.1391e+03	 8.4699e+03	 1.3449e+00	 1.9470e-02	 3.6315e+02	 8.4944e+03
 1.7086e+03	 8.4699e+03	 1.3371e+00	 2.3139e-02	 3.6315e+02	 8.4970e+03
 2.5629e+03	 8.4699e+03	 1.3300e+00	 2.4236e-02	 3.6315e+02	 8.4996e+03
 3.8443e+03	 8.4699e+03	 1.3231e+00	 2.5253e-02	 3.6315e+02	 8.5024e+03
 5.7665e+03	 8.4699e+03	 1.3165e+00	 2.5575e-02	 3.6315e+02	 8.5049e+03
 8.6498e+03	 8.4699e+03	 1.3098e+00	 2.6321e-02	 3.6314e+02	 8.5077e+03
 1.2975e+04	 8.4699e+03	 1.3031e+00	 2.7005e-02	 3.6315e+02	 8.5102e+03
 1.9462e+04	 8.4699e+03	 1.2960e+00	 2.7745e-02	 3.6315e+02	 8.5126e+03
 2.9193e+04	 8.4699e+03	 1.2889e+00	 2.8548e-02	 3.6315e+02	 8.5153e+03
 4.3789e+04	 8.4699e+03	 1.2815e+00	 2.9340e-02	 3.6315e+02	 8.5179e+03
 6.5684e+04	 8.4699e+03	 1.2739e+00	 3.0203e-02	 3.6315e+02	 8.5206e+03
 9.8526e+04	 8.4699e+03	 1.2660e+00	 3.1184e-02	 3.6314e+02	 8.5231e+03
 1.4779e+05	 8.4699e+03	 1.2577e+00	 3.2353e-02	 3.6315e+02	 8.5257e+03
 2.2168e+05	 8.4699e+03	 1.2489e+00	 3.3482e-02	 3.6314e+02	 8.5282e+03
 3.3253e+05	 8.4699e+03	 1.2397e+00	 3.4441e-02	 3.6314e+02	 8.5309e+03
 4.9879e+05	 8.4699e+03	 1.2295e+00	 3.4204e-02	 3.6314e+02	 8.5335e+03
 7.4818e+05	 8.4699e+03	 1.2197e+00	 3.3077e-02	 3.6314e+02	 8.5359e+03
 9.0000e+05	 8.4699e+03	 1.2156e+00	 3.2083e-02	 3.6314e+02	 8.5386e+03
 1.0000e+02	 8.5360e+03	 1.3645e+00	-6.0780e-02	 3.6314e+02	 8.5455e+03
 1.5000e+02	 8.5360e+03	 1.3686e+00	-4.2136e-02	 3.6314e+02	 8.5478e+03
 2.2500e+02	 8.5360e+03	 1.3715e+00	-1.7142e-02	 3.6315e+02	 8.5505e+03
 3.3750e+02	 8.5360e+03	 1.3673e+00	-1.8722e-03	 3.6314e+02	 8.5530e+03
 5.0625e+02	 8.5360e+03	 1.3612e+00	 1.5016e-02	 3.6314e+02	 8.5557e+03
 7.5938e+02	 8.5360e+03	 1.3532e+00	 1.9807e-02	 3.6314e+02	 8.5583e+03
 1.1391e+03	 8.5360e+03	 1.3452e+00	 2.1926e-02	 3.6315e+02	 8.5609e+03
 1.7086e+03	 8.5360e+03	 1.3374e+00	 2.3089e-02	 3.6315e+02	 8.5634e+03
 2.5629e+03	 8.5360e+03	 1.3303e+00	 2.5094e-02	 3.6315e+02	 8.5659e+03
 3.8443e+03	 8.5360e+03	 1.3234e+00	 2.4974e-02	 3.6315e+02	 8.5684e+03
 5.7665e+03	 8.5360e+03	 1.3167e+00	 2.5988e-02	 3.6315e+02	 8.5709e+03
 8.6498e+03	 8.5360e+03	 1.3100e+00	 2.6244e-02	 3.6315e+02	 8.5734e+03
 1.2975e+04	 8.5360e+03	 1.3032e+00	 2.6887e-02	 3.6315e+02	 8.5761e+03
 1.9462e+04	 8.5360e+03	 1.2960e+00	 2.7820e-02	 3.6315e+02	 8.5785e+03
 2.9193e+04	 8.5360e+03	 1.2890e+00	 2.8618e-02	 3.6315e+02	 8.5811e+03
 4.3789e+04	 8.5360e+03	 1.2815e+00	 2.9411e-02	 3.6315e+02	 8.5835e+03
 6.5684e+04	 8.5360e+03	 1.2739e+00	 3.0207e-02	 3.6315e+02	 8.5862e+03
 9.8526e+04	 8.5360e+03	 1.2660e+00	 3.1190e-02	 3.6316e+02	 8.5886e+03
 1.4779e+05	 8.5360e+03	 1.2577e+00	 3.2301e-02	 3.6315e+02	 8.5911e+03
 2.2168e+05	 8.5360e+03	 1.2489e+00	 3.3362e-02	 3.6315e+02	 8.5936e+03
 3.3253e+05	 8.5360e+03	 1.2396e+00	 3.4093e-02	 3.6315e+02	 8.5962e+03
 4.9879e+05	 8.5360e+03	 1.2294e+00	 3.4169e-02	 3.6315e+02	 8.5986e+03
 7.4818e+05	 8.5360e+03	 1.2197e+00	 3.2892e-02	 3.6315e+02	 8.6011e+03
 9.0000e+05	 8.5360e+03	 1.2155e+00	 3.2085e-02	 3.6315e+02	 8.6036e+03
 1.0000e+02	 8.6009e+03	 1.3673e+00	-4.6487e-02	 3.6316e+02	 8.6107e+03
 1.5000e+02	 8.6009e+03	 1.3725e+00	-2.0917e-02	 3.6315e+02	 8.6131e+03
 2.2500e+02	 8.6009e+03	 1.3723e+00	-7.5972e-03	 3.6315e+02	 8.6159e+03
 3.3750e+02	 8.6009e+03	 1.3682e+00	 9.8401e-03	 3.6314e+02	 8.6184e+03
 5.0625e+02	 8.6009e+03	 1.3609e+00	 1.4011e-02	 3.6315e+02	 8.6208e+03
 7.5938e+02	 8.6009e+03	 1.3531e+00	 2.1203e-02	 3.6315e+02	 8.6236e+03
 1.1391e+03	 8.6009e+03	 1.3451e+00	 2.4578e-02	 3.6316e+02	 8.6261e+03
 1.7086e+03	 8.6009e+03	 1.3372e+00	 2.5454e-02	 3.6315e+02	 8.6287e+03
 2.5629e+03	 8.6009e+03	 1.3300e+00	 2.5727e-02	 3.6315e+02	 8.6314e+03
 3.8443e+03	 8.6009e+03	 1.3231e+00	 2.4579e-02	 3.6316e+02	 8.6339e+03
 5.7665e+03	 8.6009e+03	 1.3164e+00	 2.4935e-02	 3.6315e+02	 8.6364e+03
 8.6498e+03	 8.6009e+03	 1.3096e+00	 2.5808e-02	 3.6315e+02	 8.6389e+03
 1.2975e+04	 8.6009e+03	 1.3027e+00	 2.6815e-02	 3.6315e+02	 8.6417e+03
 1.9462e+04	 8.6009e+03	 1.2956e+00	 2.7560e-02	 3.6315e+02	 8.6441e+03
 2.9193e+04	 8.6009e+03	 1.2885e+00	 2.8459e-02	 3.6315e+02	 8.6469e+03
 4.3789e+04	 8.6009e+03	 1.2812e+00	 2.9340e-02	 3.6315e+02	 8.6494e+03
 6.5684e+04	 8.6009e+03	 1.2735e+00	 3.0115e-02	 3.6314e+02	 8.6518e+03
 9.8526e+04	 8.6009e+03	 1.2656e+00	 3.1079e-02	 3.6315e+02	 8.6544e+03
 1.4779e+05	 8.6009e+03	 1.2574e+00	 3.2192e-02	 3.6314e+02	 8.6569e+03
 2.2168e+05	 8.6009e+03	 1.2486e+00	 3.3325e-02	 3.6314e+02	 8.6595e+03
 3.3253e+05	 8.6009e+03	 1.2394e+00	 3.4078e-02	 3.6314e+02	 8.6621e+03
 4.9879e+05	 8.6009e+03	 1.2292e+00	 3.4108e-02	 3.6315e+02	 8.6646e+03
 7.4818e+05	 8.6009e+03	 1.2195e+00	 3.2908e-02	 3.6314e+02	 8.6670e+03
 9.0000e+05	 8.6009e+03	 1.2154e+00	 3.2057e-02	 3.6314e+02	 8.6694e+03
 1.0000e+02	 8.6668e+03	 1.3728e+00	-4.4121e-02	 3.6315e+02	 8.6761e+03
 1.5000e+02	 8.6668e+03	 1.3741e+00	-2.0747e-02	 3.6315e+02	 8.6785e+03
 2.2500e+02	 8.6668e+03	 1.3734e+00	-6.5605e-03	 3.6315e+02	 8.6812e+03
 3.3750e+02	 8.6668e+03	 1.3674e+00	-4.4696e-04	 3.6315e+02	 8.6836e+03
 5.0625e+02	 8.6668e+03	 1.3610e+00	 1.3175e-02	 3.6315e+02	 8.6861e+03
 7.5938e+02	 8.6668e+03	 1.3530e+00	 1.9447e-02	 3.6315e+02	 8.6886e+03
 1.1391e+03	 8.6668e+03	 1.3451e+00	 2.2097e-02	 3.6316e+02	 8.6911e+03
 1.7086e+03	 8.6668e+03	 1.3372e+00	 2.2808e-02	 3.6315e+02	 8.6938e+03
 2.5629e+03	 8.6668e+03	 1.3299e+00	 2.4318e-02	 3.6315e+02	 8.6963e+03
 3.8443e+03	 8.6668e+03	 1.3230e+00	 2.4288e-02	 3.6315e+02	 8.6988e+03
 5.7665e+03	 8.6668e+03	 1.3163e+00	 2.5315e-02	 3.6315e+02	 8.7014e+03
 8.6498e+03	 8.6668e+03	 1.3095e+00	 2.6080e-02	 3.6315e+02	 8.7039e+03
 1.2975e+04	 8.6668e+03	 1.3026e+00	 2.6702e-02	 3.6315e+02	 8.7067e+03
 1.9462e+04	 8.6668e+03	 1.2955e+00	 2.7564e-02	 3.6315e+02	 8.7092e+03
 2.9193e+04	 8.6668e+03	 1.2883e+00	 2.8505e-02	 3.6315e+02	 8.7120e+03
 4.3789e+04	 8.6668e+03	 1.2809e+00	 2.9267e-02	 3.6315e+02	 8.7144e+03
 6.5684e+04	 8.6668e+03	 1.2733e+00	 3.0060e-02	 3.6315e+02	 8.7172e+03
 9.8526e+04	 8.6668e+03	 1.2654e+00	 3.1043e-02	 3.6315e+02	 8.7197e+03
 1.4779e+05	 8.6668e+03	 1.2572e+00	 3.2136e-02	 3.6315e+02	 8.7222e+03
 2.2168e+05	 8.6668e+03	 1.2485e+00	 3.3287e-02	 3.6315e+02	 8.7248e+03
 3.3253e+05	 8.6668e+03	 1.2392e+00	 3.4010e-02	 3.6315e+02	 8.7274e+03
 4.9879e+05	 8.6668e+03	 1.2291e+00	 3.4037e-02	 3.6315e+02	 8.7301e+03
 7.4818e+05	 8.6668e+03	 1.2194e+00	 3.2914e-02	 3.6316e+02	 8.7326e+03
 9.0000e+05	 8.6668e+03	 1.2152e+00	 3.1944e-02	 3.6316e+02	 8.7352e+03
 1.0000e+02	 8.7325e+03	 1.3206e+00	-1.3639e-01	 3.6316e+02	 8.7419e+03
 1.5000e+02	 8.7325e+03	 1.3510e+00	-9.2404e-02	 3.6315e+02	 8.7443e+03
 2.2500e+02	 8.7325e+03	 1.3640e+00	-4.7572e-02	 3.6316e+02	 8.7471e+03
 3.3750e+02	 8.7325e+03	 1.3634e+00	-2.3165e-02	 3.6315e+02	 8.7496e+03
 5.0625e+02	 8.7325e+03	 1.3587e+00	-4.8916e-03	 3.6315e+02	 8.7520e+03
 7.5938e+02	 8.7325e+03	 1.3518e+00	 7.1568e-03	 3.6315e+02	 8.7546e+03
 1.1391e+03	 8.7325e+03	 1.3443e+00	 1.6734e-02	 3.6315e+02	 8.7571e+03
 1.7086e+03	 8.7325e+03	 1.3363e+00	 1.5237e-02	 3.6315e+02	 8.7595e+03
 2.5629e+03	 8.7325e+03	 1.3293e+00	 1.9533e-02	 3.6315e+02	 8.7622e+03
 3.8443e+03	 8.7325e+03	 1.3225e+00	 2.1585e-02	 3.6315e+02	 8.7647e+03
 5.7665e+03	 8.7325e+03	 1.3158e+00	 2.3831e-02	 3.6315e+02	 8.7674e+03
 8.6498e+03	 8.7325e+03	 1.3091e+00	 2.5396e-02	 3.6315e+02	 8.7698e+03
 1.2975e+04	 8.7325e+03	 1.3023e+00	 2.6311e-02	 3.6314e+02	 8.7722e+03
 1.9462e+04	 8.7325e+03	 1.2952e+00	 2.7302e-02	 3.6315e+02	 8.7749e+03
 2.9193e+04	 8.7325e+03	 1.2881e+00	 2.8179e-02	 3.6315e+02	 8.7775e+03
 4.3789e+04	 8.7325e+03	 1.2807e+00	 2.9147e-02	 3.6315e+02	 8.7801e+03
 6.5684e+04	 8.7325e+03	 1.2731e+00	 3.0003e-02	 3.6315e+02	 8.7826e+03
 9.8526e+04	 8.7325e+03	 1.2653e+00	 3.0994e-02	 3.6315e+02	 8.7854e+03
 1.4779e+05	 8.7325e+03	 1.2571e+00	 3.2097e-02	 3.6316e+02	 8.7879e+03
 2.2168e+05	 8.7325e+03	 1.2484e+00	 3.3262e-02	 3.6316e+02	 8.7904e+03
 3.3253e+05	 8.7325e+03	 1.2392e+00	 3.3961e-02	 3.6315e+02	 8.7929e+03
 4.9879e+05	 8.7325e+03	 1.2290e+00	 3.3969e-02	 3.6316e+02	 8.7954e+03
 7.4818e+05	 8.7325e+03	 1.2194e+00	 3.2849e-02	 3.6316e+02	 8.7980e+03
 9.0000e+05	 8.7325e+03	 1.2152e+00	 3.1969e-02	 3.6315e+02	 8.8005e+03
 1.0000e+02	 8.7978e+03	 1.3477e+00	-1.0021e-01	 3.6315e+02	 8.8072e+03
 1.5000e+02	 8.7978e+03	 1.3715e+00	-3.3711e-02	 3.6314e+02	 8.8098e+03
 2.2500e+02	 8.7978e+03	 1.3696e+00	-2.6087e-02	 3.6314e+02	 8.8124e+03
 3.3750e+02	 8.7978e+03	 1.3655e+00	-1.1658e-02	 3.6315e+02	 8.8150e+03
 5.0625e+02	 8.7978e+03	 1.3600e+00	 7.1537e-03	 3.6315e+02	 8.8175e+03
 7.5938e+02	 8.7978e+03	 1.3521e+00	 1.2046e-02	 3.6315e+02	 8.8202e+03
 1.1391e+03	 8.7978e+03	 1.3443e+00	 1.9850e-02	 3.6314e+02	 8.8228e+03
 1.7086e+03	 8.7978e+03	 1.3364e+00	 2.2117e-02	 3.6315e+02	 8.8252e+03
 2.5629e+03	 8.7978e+03	 1.3293e+00	 2.4134e-02	 3.6315e+02	 8.8279e+03
 3.8443e+03	 8.7978e+03	 1.3224e+00	 2.4876e-02	 3.6315e+02	 8.8304e+03
 5.7665e+03	 8.7978e+03	 1.3157e+00	 2.5361e-02	 3.6314e+02	 8.8329e+03
 8.6498e+03	 8.7978e+03	 1.3089e+00	 2.5782e-02	 3.6316e+02	 8.8356e+03
 1.2975e+04	 8.7978e+03	 1.3021e+00	 2.6505e-02	 3.6315e+02	 8.8380e+03
 1.9462e+04	 8.7978e+03	 1.2949e+00	 2.7295e-02	 3.6315e+02	 8.8404e+03
 2.9193e+04	 8.7978e+03	 1.2878e+00	 2.8196e-02	 3.6315e+02	 8.8430e+03
 4.3789e+04	 8.7978e+03	 1.2804e+00	 2.9189e-02	 3.6316e+02	 8.8457e+03
 6.5684e+04	 8.7978e+03	 1.2728e+00	 2.9920e-02	 3.6315e+02	 8.8482e+03
 9.8526e+04	 8.7978e+03	 1.2650e+00	 3.0956e-02	 3.6315e+02	 8.8506e+03
 1.4779e+05	 8.7978e+03	 1.2568e+00	 3.2023e-02	 3.6315e+02	 8.8531e+03
 2.2168e+05	 8.7978e+03	 1.2480e+00	 3.3133e-02	 3.6315e+02	 8.8555e+03
 3.3253e+05	 8.7978e+03	 1.2389e+00	 3.3864e-02	 3.6315e+02	 8.8582e+03
 4.9879e+05	 8.7978e+03	 1.2288e+00	 3.3929e-02	 3.6315e+02	 8.8607e+03
 7.4818e+05	 8.7978e+03	 1.2191e+00	 3.2654e-02	 3.6315e+02	 8.8631e+03
 9.0000e+05	 8.7978e+03	 1.2149e+00	 3.1897e-02	 3.6315e+02	 8.8659e+03
 1.0000e+02	 8.8633e+03	 1.3255e+00	-1.3274e-01	 3.6315e+02	 8.8726e+03
 1.5000e+02	 8.8633e+03	 1.3553e+00	-8.0870e-02	 3.6315e+02	 8.8754e+03
 2.2500e+02	 8.8633e+03	 1.3584e+00	-6.3550e-02	 3.6315e+02	 8.8780e+03
 3.3750e+02	 8.8633e+03	 1.3603e+00	-3.6826e-02	 3.6316e+02	 8.8807e+03
 5.0625e+02	 8.8633e+03	 1.3584e+00	-6.4689e-03	 3.6316e+02	 8.8832e+03
 7.5938e+02	 8.8633e+03	 1.3512e+00	 3.5473e-03	 3.6315e+02	 8.8861e+03
 1.1391e+03	 8.8633e+03	 1.3437e+00	 9.8050e-03	 3.6315e+02	 8.8886e+03
 1.7086e+03	 8.8633e+03	 1.3362e+00	 1.6556e-02	 3.6315e+02	 8.8911e+03
 2.5629e+03	 8.8633e+03	 1.3291e+00	 1.9754e-02	 3.6315e+02	 8.8936e+03
 3.8443e+03	 8.8633e+03	 1.3223e+00	 2.2062e-02	 3.6316e+02	 8.8961e+03
 5.7665e+03	 8.8633e+03	 1.3155e+00	 2.4023e-02	 3.6315e+02	 8.8987e+03
 8.6498e+03	 8.8633e+03	 1.3088e+00	 2.5687e-02	 3.6315e+02	 8.9012e+03
 1.2975e+04	 8.8633e+03	 1.3019e+00	 2.6584e-02	 3.6315e+02	 8.9036e+03
 1.9462e+04	 8.8633e+03	 1.2948e+00	 2.7490e-02	 3.6315e+02	 8.9061e+03
 2.9193e+04	 8.8633e+03	 1.2876e+00	 2.8220e-02	 3.6315e+02	 8.9088e+03
 4.3789e+04	 8.8633e+03	 1.2803e+00	 2.8977e-02	 3.6315e+02	 8.9114e+03
 6.5684e+04	 8.8633e+03	 1.2726e+00	 2.9881e-02	 3.6316e+02	 8.9139e+03
 9.8526e+04	 8.8633e+03	 1.2648e+00	 3.0903e-02	 3.6316e+02	 8.9164e+03
 1.4779e+05	 8.8633e+03	 1.2567e+00	 3.1994e-02	 3.6315e+02	 8.9189e+03
 2.2168e+05	 8.8633e+03	 1.2479e+00	 3.3098e-02	 3.6315e+02	 8.9214e+03
 3.3253e+05	 8.8633e+03	 1.2388e+00	 3.3862e-02	 3.6314e+02	 8.9242e+03
 4.9879e+05	 8.8633e+03	 1.2287e+00	 3.3844e-02	 3.6315e+02	 8.9268e+03
 7.4818e+05	 8.8633e+03	 1.2190e+00	 3.2731e-02	 3.6315e+02	 8.9294e+03
 9.0000e+05	 8.8633e+03	 1.2149e+00	 3.1781e-02	 3.6315e+02	 8.9319e+03
 1.0000e+02	 8.9292e+03	 1.3340e+00	-1.2227e-01	 3.6315e+02	 8.9383e+03
 1.5000e+02	 8.9292e+03	 1.3528e+00	-8.4559e-02	 3.6314e+02	 8.9406e+03
 2.2500e+02	 8.9292e+03	 1.3662e+00	-3.9669e-02	 3.6314e+02	 8.9435e+03
 3.3750e+02	 8.9292e+03	 1.3651e+00	-1.4012e-02	 3.6314e+02	 8.9459e+03
 5.0625e+02	 8.9292e+03	 1.3595e+00	 3.4453e-03	 3.6314e+02	 8.9483e+03
 7.5938e+02	 8.9292e+03	 1.3521e+00	 1.3124e-02	 3.6314e+02	 8.9509e+03
 1.1391e+03	 8.9292e+03	 1.3443e+00	 1.8455e-02	 3.6314e+02	 8.9534e+03
 1.7086e+03	 8.9292e+03	 1.3365e+00	 2.1572e-02	 3.6315e+02	 8.9561e+03
 2.5629e+03	 8.9292e+03	 1.3293e+00	 2.2879e-02	 3.6313e+02	 8.9587e+03
 3.8443e+03	 8.9292e+03	 1.3223e+00	 2.4472e-02	 3.6314e+02	 8.9614e+03
 5.7665e+03	 8.9292e+03	 1.3155e+00	 2.5407e-02	 3.6315e+02	 8.9638e+03
 8.6498e+03	 8.9292e+03	 1.3087e+00	 2.6139e-02	 3.6315e+02	 8.9662e+03
 1.2975e+04	 8.9292e+03	 1.3018e+00	 2.6968e-02	 3.6314e+02	 8.9689e+03
 1.9462e+04	 8.9292e+03	 1.2946e+00	 2.7751e-02	 3.6314e+02	 8.9714e+03
 2.9193e+04	 8.9292e+03	 1.2875e+00	 2.8506e-02	 3.6314e+02	 8.9742e+03
 4.3789e+04	 8.9292e+03	 1.2801e+00	 2.9270e-02	 3.6315e+02	 8.9766e+03
 6.5684e+04	 8.9292e+03	 1.2726e+00	 3.0028e-02	 3.6315e+02	 8.9795e+03
 9.8526e+04	 8.9292e+03	 1.2648e+00	 3.0936e-02	 3.6315e+02	 8.9820e+03
 1.4779e+05	 8.9292e+03	 1.2566e+00	 3.2003e-02	 3.6315e+02	 8.9844e+03
 2.2168e+05	 8.9292e+03	 1.2478e+00	 3.3066e-02	 3.6315e+02	 8.9869e+03
 3.3253e+05	 8.9292e+03	 1.2387e+00	 3.3792e-02	 3.6315e+02	 8.9895e+03
 4.9879e+05	 8.9292e+03	 1.2286e+00	 3.3807e-02	 3.6315e+02	 8.9922e+03
 7.4818e+05	 8.9292e+03	 1.2190e+00	 3.2543e-02	 3.6316e+02	 8.9947e+03
 9.0000e+05	 8.9292e+03	 1.2149e+00	 3.1800e-02	 3.6315e+02	 8.9971e+03
 1.0000e+02	 8.9945e+03	 1.3565e+00	-8.4960e-02	 3.6316e+02	 9.0039e+03
 1.5000e+02	 8.9945e+03	 1.3591e+00	-7.0150e-02	 3.6315e+02	 9.0063e+03
 2.2500e+02	 8.9945e+03	 1.3624e+00	-5.2212e-02	 3.6316e+02	 9.0088e+03
 3.3750e+02	 8.9945e+03	 1.3632e+00	-2.4491e-02	 3.6316e+02	 9.0115e+03
 5.0625e+02	 8.9945e+03	 1.3590e+00	-3.4055e-03	 3.6315e+02	 9.0139e+03
 7.5938e+02	 8.9945e+03	 1.3517e+00	 5.6129e-03	 3.6315e+02	 9.0167e+03
 1.1391e+03	 8.9945e+03	 1.3442e+00	 1.4000e-02	 3.6315e+02	 9.0192e+03
 1.7086e+03	 8.9945e+03	 1.3364e+00	 1.8920e-02	 3.6315e+02	 9.0217e+03
 2.5629e+03	 8.9945e+03	 1.3291e+00	 2.3033e-02	 3.6315e+02	 9.0244e+03
 3.8443e+03	 8.9945e+03	 1.3221e+00	 2.4572e-02	 3.6315e+02	 9.0269e+03
 5.7665e+03	 8.9945e+03	 1.3153e+00	 2.5214e-02	 3.6316e+02	 9.0296e+03
 8.6498e+03	 8.9945e+03	 1.3084e+00	 2.6054e-02	 3.6314e+02	 9.0321e+03
 1.2975e+04	 8.9945e+03	 1.3015e+00	 2.6891e-02	 3.6315e+02	 9.0345e+03
 1.9462e+04	 8.9945e+03	 1.2943e+00	 2.7603e-02	 3.6315e+02	 9.0371e+03
 2.9193e+04	 8.9945e+03	 1.2872e+00	 2.8366e-02	 3.6315e+02	 9.0397e+03
 4.3789e+04	 8.9945e+03	 1.2798e+00	 2.9156e-02	 3.6315e+02	 9.0424e+03
 6.5684e+04	 8.9945e+03	 1.2723e+00	 2.9968e-02	 3.6315e+02	 9.0448e+03
 9.8526e+04	 8.9945e+03	 1.2645e+00	 3.0871e-02	 3.6315e+02	 9.0477e+03
 1.4779e+05	 8.9945e+03	 1.2564e+00	 3.1938e-02	 3.6315e+02	 9.0501e+03
 2.2168e+05	 8.9945e+03	 1.2477e+00	 3.3040e-02	 3.6315e+02	 9.0526e+03
 3.3253e+05	 8.9945e+03	 1.2385e+00	 3.3786e-02	 3.6315e+02	 9.0552e+03
 4.9879e+05	 8.9945e+03	 1.2285e+00	 3.3782e-02	 3.6315e+02	 9.0576e+03
 7.4818e+05	 8.9945e+03	 1.2189e+00	 3.2496e-02	 3.6315e+02	 9.0601e+03
 9.0000e+05	 8.9945e+03	 1.2148e+00	 3.1683e-02	 3.6315e+02	 9.0626e+03
 1.0000e+02	 9.0600e+03	 1.3483e+00	-9.0876e-02	 3.6316e+02	 9.0692e+03
 1.5000e+02	 9.0600e+03	 1.3611e+00	-6.3774e-02	 3.6315e+02	 9.0716e+03
 2.2500e+02	 9.0600e+03	 1.3676e+00	-2.8162e-02	 3.6315e+02	 9.0744e+03
 3.3750e+02	 9.0600e+03	 1.3644e+00	-1.3319e-02	 3.6315e+02	 9.0769e+03
 5.0625e+02	 9.0600e+03	 1.3584e+00	-1.3174e-03	 3.6315e+02	 9.0796e+03
 7.5938e+02	 9.0600e+03	 1.3512e+00	 8.5798e-03	 3.6316e+02	 9.0822e+03
 1.1391e+03	 9.0600e+03	 1.3437e+00	 1.7810e-02	 3.6315e+02	 9.0851e+03
 1.7086e+03	 9.0600e+03	 1.3358e+00	 2.1844e-02	 3.6315e+02	 9.0876e+03
 2.5629e+03	 9.0600e+03	 1.3286e+00	 2.2279e-02	 3.6315e+02	 9.0903e+03
 3.8443e+03	 9.0600e+03	 1.3217e+00	 2.2919e-02	 3.6315e+02	 9.0928e+03
 5.7665e+03	 9.0600e+03	 1.3149e+00	 2.4481e-02	 3.6315e+02	 9.0955e+03
 8.6498e+03	 9.0600e+03	 1.3081e+00	 2.5310e-02	 3.6315e+02	 9.0979e+03
 1.2975e+04	 9.0600e+03	 1.3011e+00	 2.6133e-02	 3.6315e+02	 9.1003e+03
 1.9462e+04	 9.0600e+03	 1.2940e+00	 2.7261e-02	 3.6315e+02	 9.1031e+03
 2.9193e+04	 9.0600e+03	 1.2869e+00	 2.8165e-02	 3.6315e+02	 9.1058e+03
 4.3789e+04	 9.0600e+03	 1.2795e+00	 2.9057e-02	 3.6315e+02	 9.1084e+03
 6.5684e+04	 9.0600e+03	 1.2720e+00	 2.9850e-02	 3.6315e+02	 9.1108e+03
 9.8526e+04	 9.0600e+03	 1.2642e+00	 3.0782e-02	 3.6316e+02	 9.1135e+03
 1.4779e+05	 9.0600e+03	 1.2561e+00	 3.1863e-02	 3.6315e+02	 9.1160e+03
 2.2168e+05	 9.0600e+03	 1.2474e+00	 3.2936e-02	 3.6315e+02	 9.1184e+03
 3.3253e+05	 9.0600e+03	 1.2383e+00	 3.3725e-02	 3.6316e+02	 9.1211e+03
 4.9879e+05	 9.0600e+03	 1.2283e+00	 3.3668e-02	 3.6315e+02	 9.1236e+03
 7.4818e+05	 9.0600e+03	 1.2187e+00	 3.2572e-02	 3.6316e+02	 9.1260e+03
 9.0000e+05	 9.0600e+03	 1.2146e+00	 3.1672e-02	 3.6316e+02	 9.1284e+03
 1.0000e+02	 9.1258e+03	 1.3140e+00	-1.3095e-01	 3.6316e+02	 9.1350e+03
 1.5000e+02	 9.1258e+03	 1.3431e+00	-9.8301e-02	 3.6316e+02	 9.1373e+03
 2.2500e+02	 9.1258e+03	 1.3554e+00	-6.4644e-02	 3.6316e+02	 9.1400e+03
 3.3750e+02	 9.1258e+03	 1.3588e+00	-3.7342e-02	 3.6316e+02	 9.1424e+03
 5.0625e+02	 9.1258e+03	 1.3571e+00	-1.0266e-02	 3.6316e+02	 9.1449e+03
 7.5938e+02	 9.1258e+03	 1.3509e+00	 4.7567e-03	 3.6316e+02	 9.1475e+03
 1.1391e+03	 9.1258e+03	 1.3434e+00	 1.1371e-02	 3.6315e+02	 9.1499e+03
 1.7086e+03	 9.1258e+03	 1.3357e+00	 1.7825e-02	 3.6315e+02	 9.1524e+03
 2.5629e+03	 9.1258e+03	 1.3286e+00	 2.1402e-02	 3.6315e+02	 9.1549e+03
 3.8443e+03	 9.1258e+03	 1.3216e+00	 2.2460e-02	 3.6315e+02	 9.1574e+03
 5.7665e+03	 9.1258e+03	 1.3148e+00	 2.4035e-02	 3.6315e+02	 9.1600e+03
 8.6498e+03	 9.1258e+03	 1.3079e+00	 2.5093e-02	 3.6315e+02	 9.1625e+03
 1.2975e+04	 9.1258e+03	 1.3010e+00	 2.6437e-02	 3.6315e+02	 9.1649e+03
 1.9462e+04	 9.1258e+03	 1.2938e+00	 2.7421e-02	 3.6315e+02	 9.1676e+03
