Repository: maxwolters02/bachelor-thesis

File: data/Daten final/PEI5mgmL_50°C_Abs.TXT (part 6 of 9)
PEI 25 kg/mol, 2 mg/ml from Ethanol on B 10 x 15 mm + H 1x1 mm, 70 nm, 30 µm, 50°C Desorption, 27.4.2026, 11:5
Diameter[mm] 1.128e+00  Thickness[mm] 1.000e-04  Spacer Capacity[pF] 0.000e+00  Spacer Area[mm^2] 0.000e+00
Fixed value(s) :  AC Volt  [Vrms]=1.000
 Freq. [Hz]	 Time  [s]	 Eps'   	 Eps''  	M Temp [K]	M Time M[s]	  Phi [Deg]	 Zp' [Ohms]	 Zp'' [Ohms]	Tan(Phi) 
 1.1391e+03	 5.4528e+03	 5.8147e+00	 2.3507e-01	 3.2315e+02	 5.4779e+03	-8.7685e+01	 6.7207e+06	 2.7171e+05	-2.4735e+01
 1.7086e+03	 5.4528e+03	 5.7650e+00	 2.9461e-01	 3.2315e+02	 5.4807e+03	-8.7075e+01	 3.5751e+06	 1.8270e+05	-1.9569e+01
 2.5629e+03	 5.4528e+03	 5.7003e+00	 3.7085e-01	 3.2315e+02	 5.4833e+03	-8.6278e+01	 1.8934e+06	 1.2318e+05	-1.5371e+01
 3.8443e+03	 5.4528e+03	 5.6122e+00	 4.6623e-01	 3.2315e+02	 5.4858e+03	-8.5251e+01	 1.0040e+06	 8.3409e+04	-1.2038e+01
 5.7665e+03	 5.4528e+03	 5.4899e+00	 5.7990e-01	 3.2315e+02	 5.4884e+03	-8.3970e+01	 5.3815e+05	 5.6845e+04	-9.4669e+00
 8.6498e+03	 5.4528e+03	 5.3190e+00	 7.0313e-01	 3.2315e+02	 5.4909e+03	-8.2470e+01	 2.9589e+05	 3.9114e+04	-7.5647e+00
 1.2975e+04	 5.4528e+03	 5.0904e+00	 8.1477e-01	 3.2315e+02	 5.4937e+03	-8.0906e+01	 1.7023e+05	 2.7247e+04	-6.2476e+00
 1.9462e+04	 5.4528e+03	 4.8104e+00	 8.8295e-01	 3.2315e+02	 5.4962e+03	-7.9599e+01	 1.0472e+05	 1.9222e+04	-5.4481e+00
 2.9193e+04	 5.4528e+03	 4.5196e+00	 8.8449e-01	 3.2315e+02	 5.4990e+03	-7.8927e+01	 6.9695e+04	 1.3639e+04	-5.1098e+00
 4.3789e+04	 5.4528e+03	 4.2433e+00	 8.1943e-01	 3.2314e+02	 5.5014e+03	-7.9070e+01	 5.0152e+04	 9.6849e+03	-5.1784e+00
 6.5684e+04	 5.4528e+03	 4.0165e+00	 7.1654e-01	 3.2315e+02	 5.5038e+03	-7.9885e+01	 3.8236e+04	 6.8212e+03	-5.6054e+00
 9.8526e+04	 5.4528e+03	 3.8444e+00	 6.0612e-01	 3.2315e+02	 5.5064e+03	-8.1040e+01	 3.0134e+04	 4.7510e+03	-6.3427e+00
 1.4779e+05	 5.4528e+03	 3.7057e+00	 5.0814e-01	 3.2315e+02	 5.5089e+03	-8.2192e+01	 2.3963e+04	 3.2860e+03	-7.2926e+00
 2.2168e+05	 5.4528e+03	 3.6052e+00	 4.3080e-01	 3.2315e+02	 5.5117e+03	-8.3186e+01	 1.8843e+04	 2.2517e+03	-8.3685e+00
 3.3253e+05	 5.4528e+03	 3.5215e+00	 3.7251e-01	 3.2315e+02	 5.5142e+03	-8.3962e+01	 1.4528e+04	 1.5368e+03	-9.4533e+00
 4.9879e+05	 5.4528e+03	 3.4479e+00	 3.2942e-01	 3.2316e+02	 5.5168e+03	-8.4542e+01	 1.0952e+04	 1.0464e+03	-1.0467e+01
 7.4818e+05	 5.4528e+03	 3.4337e+00	 2.1413e-01	 3.2316e+02	 5.5246e+03	-8.6432e+01	 1.1233e+04	 7.0048e+02	-1.6036e+01
 9.0000e+05	 5.4528e+03	 3.4094e+00	 1.9543e-01	 3.2316e+02	 5.5322e+03	-8.6719e+01	 1.0231e+04	 5.8648e+02	-1.7445e+01
 1.0000e+02	 5.5296e+03	 5.9660e+00	 7.4258e-02	 3.2316e+02	 5.5390e+03	-8.9287e+01	 2.4234e+08	 3.0164e+06	-8.0341e+01
 1.5000e+02	 5.5296e+03	 5.9516e+00	 8.7074e-02	 3.2316e+02	 5.5416e+03	-8.9162e+01	 1.3778e+08	 2.0158e+06	-6.8351e+01
 2.2500e+02	 5.5296e+03	 5.9319e+00	 1.0404e-01	 3.2315e+02	 5.5441e+03	-8.8995e+01	 7.6877e+07	 1.3483e+06	-5.7016e+01
 3.3750e+02	 5.5296e+03	 5.9100e+00	 1.2568e-01	 3.2315e+02	 5.5467e+03	-8.8782e+01	 4.2426e+07	 9.0221e+05	-4.7024e+01
 5.0625e+02	 5.5296e+03	 5.8842e+00	 1.5343e-01	 3.2314e+02	 5.5492e+03	-8.8506e+01	 2.3168e+07	 6.0411e+05	-3.8351e+01
 7.5938e+02	 5.5296e+03	 5.8525e+00	 1.8928e-01	 3.2315e+02	 5.5518e+03	-8.8148e+01	 1.2520e+07	 4.0492e+05	-3.0920e+01
 1.1391e+03	 5.5296e+03	 5.8133e+00	 2.3542e-01	 3.2315e+02	 5.5543e+03	-8.7681e+01	 6.7108e+06	 2.7177e+05	-2.4693e+01
 1.7086e+03	 5.5296e+03	 5.7638e+00	 2.9535e-01	 3.2315e+02	 5.5569e+03	-8.7067e+01	 3.5661e+06	 1.8273e+05	-1.9515e+01
 2.5629e+03	 5.5296e+03	 5.6988e+00	 3.7158e-01	 3.2315e+02	 5.5597e+03	-8.6269e+01	 1.8897e+06	 1.2321e+05	-1.5337e+01
 3.8443e+03	 5.5296e+03	 5.6104e+00	 4.6689e-01	 3.2315e+02	 5.5622e+03	-8.5243e+01	 1.0026e+06	 8.3436e+04	-1.2017e+01
 5.7665e+03	 5.5296e+03	 5.4877e+00	 5.8051e-01	 3.2315e+02	 5.5649e+03	-8.3961e+01	 5.3758e+05	 5.6868e+04	-9.4531e+00
 8.6498e+03	 5.5296e+03	 5.3167e+00	 7.0358e-01	 3.2315e+02	 5.5674e+03	-8.2462e+01	 2.9570e+05	 3.9131e+04	-7.5567e+00
 1.2975e+04	 5.5296e+03	 5.0879e+00	 8.1476e-01	 3.2315e+02	 5.5701e+03	-8.0902e+01	 1.7023e+05	 2.7260e+04	-6.2447e+00
 1.9462e+04	 5.5296e+03	 4.8078e+00	 8.8244e-01	 3.2315e+02	 5.5728e+03	-7.9600e+01	 1.0478e+05	 1.9232e+04	-5.4483e+00
 2.9193e+04	 5.5296e+03	 4.5173e+00	 8.8370e-01	 3.2315e+02	 5.5755e+03	-7.8931e+01	 6.9757e+04	 1.3646e+04	-5.1118e+00
 4.3789e+04	 5.5296e+03	 4.2414e+00	 8.1849e-01	 3.2315e+02	 5.5779e+03	-7.9077e+01	 5.0209e+04	 9.6893e+03	-5.1820e+00
 6.5684e+04	 5.5296e+03	 4.0149e+00	 7.1560e-01	 3.2315e+02	 5.5804e+03	-7.9894e+01	 3.8286e+04	 6.8240e+03	-5.6105e+00
 9.8526e+04	 5.5296e+03	 3.8434e+00	 6.0554e-01	 3.2314e+02	 5.5831e+03	-8.1047e+01	 3.0163e+04	 4.7522e+03	-6.3472e+00
 1.4779e+05	 5.5296e+03	 3.7046e+00	 5.0766e-01	 3.2315e+02	 5.5856e+03	-8.2197e+01	 2.3986e+04	 3.2868e+03	-7.2975e+00
 2.2168e+05	 5.5296e+03	 3.6042e+00	 4.3063e-01	 3.2314e+02	 5.5882e+03	-8.3187e+01	 1.8851e+04	 2.2523e+03	-8.3696e+00
 3.3253e+05	 5.5296e+03	 3.5204e+00	 3.7237e-01	 3.2315e+02	 5.5906e+03	-8.3962e+01	 1.4534e+04	 1.5373e+03	-9.4542e+00
 4.9879e+05	 5.5296e+03	 3.4468e+00	 3.2942e-01	 3.2315e+02	 5.5932e+03	-8.4541e+01	 1.0952e+04	 1.0467e+03	-1.0463e+01
 7.4818e+05	 5.5296e+03	 3.4327e+00	 2.1408e-01	 3.2315e+02	 5.6011e+03	-8.6431e+01	 1.1236e+04	 7.0070e+02	-1.6035e+01
 9.0000e+05	 5.5296e+03	 3.4084e+00	 1.9510e-01	 3.2315e+02	 5.6089e+03	-8.6724e+01	 1.0249e+04	 5.8664e+02	-1.7470e+01
 1.0000e+02	 5.6062e+03	 5.9655e+00	 7.4207e-02	 3.2315e+02	 5.6159e+03	-8.9287e+01	 2.4251e+08	 3.0166e+06	-8.0390e+01
 1.5000e+02	 5.6062e+03	 5.9497e+00	 8.8908e-02	 3.2314e+02	 5.6185e+03	-8.9144e+01	 1.3494e+08	 2.0164e+06	-6.6919e+01
 2.2500e+02	 5.6062e+03	 5.9311e+00	 1.0416e-01	 3.2315e+02	 5.6213e+03	-8.8994e+01	 7.6787e+07	 1.3485e+06	-5.6943e+01
 3.3750e+02	 5.6062e+03	 5.9094e+00	 1.2591e-01	 3.2315e+02	 5.6238e+03	-8.8779e+01	 4.2347e+07	 9.0230e+05	-4.6932e+01
 5.0625e+02	 5.6062e+03	 5.8832e+00	 1.5366e-01	 3.2315e+02	 5.6265e+03	-8.8504e+01	 2.3133e+07	 6.0421e+05	-3.8287e+01
 7.5938e+02	 5.6062e+03	 5.8515e+00	 1.8973e-01	 3.2315e+02	 5.6290e+03	-8.8143e+01	 1.2490e+07	 4.0499e+05	-3.0841e+01
 1.1391e+03	 5.6062e+03	 5.8124e+00	 2.3577e-01	 3.2315e+02	 5.6314e+03	-8.7677e+01	 6.7009e+06	 2.7181e+05	-2.4653e+01
 1.7086e+03	 5.6062e+03	 5.7626e+00	 2.9558e-01	 3.2315e+02	 5.6341e+03	-8.7064e+01	 3.5633e+06	 1.8277e+05	-1.9496e+01
 2.5629e+03	 5.6062e+03	 5.6973e+00	 3.7177e-01	 3.2315e+02	 5.6367e+03	-8.6267e+01	 1.8887e+06	 1.2324e+05	-1.5325e+01
 3.8443e+03	 5.6062e+03	 5.6091e+00	 4.6721e-01	 3.2315e+02	 5.6394e+03	-8.5239e+01	 1.0019e+06	 8.3455e+04	-1.2005e+01
 5.7665e+03	 5.6062e+03	 5.4862e+00	 5.8077e-01	 3.2315e+02	 5.6418e+03	-8.3957e+01	 5.3734e+05	 5.6883e+04	-9.4464e+00
 8.6498e+03	 5.6062e+03	 5.3149e+00	 7.0358e-01	 3.2315e+02	 5.6446e+03	-8.2459e+01	 2.9570e+05	 3.9144e+04	-7.5541e+00
 1.2975e+04	 5.6062e+03	 5.0862e+00	 8.1454e-01	 3.2316e+02	 5.6472e+03	-8.0901e+01	 1.7028e+05	 2.7270e+04	-6.2442e+00
 1.9462e+04	 5.6062e+03	 4.8066e+00	 8.8211e-01	 3.2315e+02	 5.6499e+03	-7.9601e+01	 1.0482e+05	 1.9237e+04	-5.4490e+00
 2.9193e+04	 5.6062e+03	 4.5162e+00	 8.8323e-01	 3.2315e+02	 5.6524e+03	-7.8934e+01	 6.9794e+04	 1.3650e+04	-5.1133e+00
 4.3789e+04	 5.6062e+03	 4.2404e+00	 8.1797e-01	 3.2315e+02	 5.6549e+03	-7.9082e+01	 5.0242e+04	 9.6915e+03	-5.1841e+00
 6.5684e+04	 5.6062e+03	 4.0144e+00	 7.1536e-01	 3.2315e+02	 5.6574e+03	-7.9896e+01	 3.8299e+04	 6.8247e+03	-5.6118e+00
 9.8526e+04	 5.6062e+03	 3.8427e+00	 6.0545e-01	 3.2315e+02	 5.6599e+03	-8.1046e+01	 3.0167e+04	 4.7531e+03	-6.3468e+00
 1.4779e+05	 5.6062e+03	 3.7040e+00	 5.0761e-01	 3.2315e+02	 5.6627e+03	-8.2197e+01	 2.3988e+04	 3.2874e+03	-7.2970e+00
 2.2168e+05	 5.6062e+03	 3.6034e+00	 4.3053e-01	 3.2315e+02	 5.6652e+03	-8.3187e+01	 1.8855e+04	 2.2528e+03	-8.3695e+00
 3.3253e+05	 5.6062e+03	 3.5197e+00	 3.7240e-01	 3.2315e+02	 5.6677e+03	-8.3960e+01	 1.4532e+04	 1.5376e+03	-9.4513e+00
 4.9879e+05	 5.6062e+03	 3.4460e+00	 3.2945e-01	 3.2316e+02	 5.6702e+03	-8.4539e+01	 1.0951e+04	 1.0470e+03	-1.0460e+01
 7.4818e+05	 5.6062e+03	 3.4318e+00	 2.1342e-01	 3.2316e+02	 5.6778e+03	-8.6442e+01	 1.1270e+04	 7.0087e+02	-1.6080e+01
 9.0000e+05	 5.6062e+03	 3.4074e+00	 1.9441e-01	 3.2316e+02	 5.6858e+03	-8.6735e+01	 1.0285e+04	 5.8681e+02	-1.7527e+01
 1.0000e+02	 5.6831e+03	 5.9648e+00	 7.4376e-02	 3.2316e+02	 5.6926e+03	-8.9286e+01	 2.4195e+08	 3.0170e+06	-8.0197e+01
 1.5000e+02	 5.6831e+03	 5.9490e+00	 8.7876e-02	 3.2316e+02	 5.6950e+03	-8.9154e+01	 1.3652e+08	 2.0167e+06	-6.7697e+01
 2.2500e+02	 5.6831e+03	 5.9305e+00	 1.0450e-01	 3.2316e+02	 5.6977e+03	-8.8990e+01	 7.6535e+07	 1.3486e+06	-5.6749e+01
 3.3750e+02	 5.6831e+03	 5.9086e+00	 1.2607e-01	 3.2315e+02	 5.7001e+03	-8.8778e+01	 4.2293e+07	 9.0243e+05	-4.6866e+01
 5.0625e+02	 5.6831e+03	 5.8824e+00	 1.5407e-01	 3.2315e+02	 5.7026e+03	-8.8500e+01	 2.3072e+07	 6.0430e+05	-3.8180e+01
 7.5938e+02	 5.6831e+03	 5.8506e+00	 1.9011e-01	 3.2315e+02	 5.7054e+03	-8.8139e+01	 1.2465e+07	 4.0505e+05	-3.0774e+01
 1.1391e+03	 5.6831e+03	 5.8114e+00	 2.3658e-01	 3.2315e+02	 5.7082e+03	-8.7669e+01	 6.6781e+06	 2.7186e+05	-2.4565e+01
 1.7086e+03	 5.6831e+03	 5.7613e+00	 2.9603e-01	 3.2315e+02	 5.7108e+03	-8.7059e+01	 3.5580e+06	 1.8281e+05	-1.9462e+01
 2.5629e+03	 5.6831e+03	 5.6961e+00	 3.7230e-01	 3.2315e+02	 5.7136e+03	-8.6260e+01	 1.8860e+06	 1.2327e+05	-1.5300e+01
 3.8443e+03	 5.6831e+03	 5.6076e+00	 4.6754e-01	 3.2315e+02	 5.7161e+03	-8.5234e+01	 1.0012e+06	 8.3478e+04	-1.1994e+01
 5.7665e+03	 5.6831e+03	 5.4844e+00	 5.8102e-01	 3.2315e+02	 5.7189e+03	-8.3953e+01	 5.3711e+05	 5.6902e+04	-9.4392e+00
 8.6498e+03	 5.6831e+03	 5.3130e+00	 7.0375e-01	 3.2315e+02	 5.7214e+03	-8.2455e+01	 2.9563e+05	 3.9158e+04	-7.5496e+00
 1.2975e+04	 5.6831e+03	 5.0844e+00	 8.1444e-01	 3.2314e+02	 5.7239e+03	-8.0899e+01	 1.7030e+05	 2.7279e+04	-6.2428e+00
 1.9462e+04	 5.6831e+03	 4.8045e+00	 8.8170e-01	 3.2314e+02	 5.7264e+03	-7.9601e+01	 1.0487e+05	 1.9246e+04	-5.4491e+00
 2.9193e+04	 5.6831e+03	 4.5145e+00	 8.8260e-01	 3.2315e+02	 5.7289e+03	-7.8938e+01	 6.9844e+04	 1.3655e+04	-5.1151e+00
 4.3789e+04	 5.6831e+03	 4.2392e+00	 8.1744e-01	 3.2315e+02	 5.7315e+03	-7.9086e+01	 5.0274e+04	 9.6943e+03	-5.1859e+00
 6.5684e+04	 5.6831e+03	 4.0134e+00	 7.1484e-01	 3.2315e+02	 5.7339e+03	-7.9901e+01	 3.8326e+04	 6.8265e+03	-5.6143e+00
 9.8526e+04	 5.6831e+03	 3.8418e+00	 6.0491e-01	 3.2315e+02	 5.7364e+03	-8.1052e+01	 3.0194e+04	 4.7542e+03	-6.3511e+00
 1.4779e+05	 5.6831e+03	 3.7031e+00	 5.0739e-01	 3.2315e+02	 5.7392e+03	-8.2198e+01	 2.3999e+04	 3.2882e+03	-7.2983e+00
 2.2168e+05	 5.6831e+03	 3.6026e+00	 4.3047e-01	 3.2315e+02	 5.7418e+03	-8.3186e+01	 1.8858e+04	 2.2533e+03	-8.3689e+00
 3.3253e+05	 5.6831e+03	 3.5189e+00	 3.7245e-01	 3.2315e+02	 5.7444e+03	-8.3958e+01	 1.4530e+04	 1.5379e+03	-9.4480e+00
 4.9879e+05	 5.6831e+03	 3.4451e+00	 3.2952e-01	 3.2316e+02	 5.7469e+03	-8.4536e+01	 1.0949e+04	 1.0472e+03	-1.0455e+01
 7.4818e+05	 5.6831e+03	 3.4309e+00	 2.1435e-01	 3.2315e+02	 5.7544e+03	-8.6425e+01	 1.1221e+04	 7.0107e+02	-1.6006e+01
 9.0000e+05	 5.6831e+03	 3.4068e+00	 1.9265e-01	 3.2315e+02	 5.7624e+03	-8.6763e+01	 1.0379e+04	 5.8693e+02	-1.7684e+01
 1.0000e+02	 5.7597e+03	 5.9643e+00	 7.4477e-02	 3.2314e+02	 5.7692e+03	-8.9285e+01	 2.4163e+08	 3.0172e+06	-8.0082e+01
 1.5000e+02	 5.7597e+03	 5.9495e+00	 8.8516e-02	 3.2314e+02	 5.7716e+03	-8.9148e+01	 1.3554e+08	 2.0165e+06	-6.7213e+01
 2.2500e+02	 5.7597e+03	 5.9298e+00	 1.0482e-01	 3.2314e+02	 5.7744e+03	-8.8987e+01	 7.6301e+07	 1.3488e+06	-5.6570e+01
 3.3750e+02	 5.7597e+03	 5.9079e+00	 1.2666e-01	 3.2315e+02	 5.7769e+03	-8.8772e+01	 4.2099e+07	 9.0253e+05	-4.6645e+01
 5.0625e+02	 5.7597e+03	 5.8816e+00	 1.5437e-01	 3.2315e+02	 5.7796e+03	-8.8497e+01	 2.3027e+07	 6.0437e+05	-3.8100e+01
 7.5938e+02	 5.7597e+03	 5.8497e+00	 1.9045e-01	 3.2315e+02	 5.7822e+03	-8.8135e+01	 1.2443e+07	 4.0511e+05	-3.0716e+01
 1.1391e+03	 5.7597e+03	 5.8105e+00	 2.3708e-01	 3.2314e+02	 5.7850e+03	-8.7664e+01	 6.6640e+06	 2.7190e+05	-2.4509e+01
 1.7086e+03	 5.7597e+03	 5.7603e+00	 2.9661e-01	 3.2315e+02	 5.7876e+03	-8.7052e+01	 3.5510e+06	 1.8284e+05	-1.9421e+01
 2.5629e+03	 5.7597e+03	 5.6948e+00	 3.7298e-01	 3.2315e+02	 5.7902e+03	-8.6253e+01	 1.8826e+06	 1.2330e+05	-1.5268e+01
 3.8443e+03	 5.7597e+03	 5.6058e+00	 4.6804e-01	 3.2315e+02	 5.7926e+03	-8.5227e+01	 1.0001e+06	 8.3504e+04	-1.1977e+01
 5.7665e+03	 5.7597e+03	 5.4827e+00	 5.8143e-01	 3.2315e+02	 5.7951e+03	-8.3946e+01	 5.3673e+05	 5.6920e+04	-9.4296e+00
 8.6498e+03	 5.7597e+03	 5.3112e+00	 7.0385e-01	 3.2314e+02	 5.7978e+03	-8.2451e+01	 2.9559e+05	 3.9172e+04	-7.5459e+00
 1.2975e+04	 5.7597e+03	 5.0824e+00	 8.1422e-01	 3.2315e+02	 5.8003e+03	-8.0898e+01	 1.7035e+05	 2.7290e+04	-6.2420e+00
 1.9462e+04	 5.7597e+03	 4.8028e+00	 8.8122e-01	 3.2314e+02	 5.8029e+03	-7.9603e+01	 1.0493e+05	 1.9252e+04	-5.4502e+00
 2.9193e+04	 5.7597e+03	 4.5130e+00	 8.8195e-01	 3.2315e+02	 5.8054e+03	-7.8942e+01	 6.9895e+04	 1.3659e+04	-5.1171e+00
 4.3789e+04	 5.7597e+03	 4.2381e+00	 8.1682e-01	 3.2315e+02	 5.8078e+03	-7.9091e+01	 5.0312e+04	 9.6969e+03	-5.1885e+00
 6.5684e+04	 5.7597e+03	 4.0122e+00	 7.1436e-01	 3.2315e+02	 5.8104e+03	-7.9904e+01	 3.8352e+04	 6.8285e+03	-5.6165e+00
 9.8526e+04	 5.7597e+03	 3.8410e+00	 6.0482e-01	 3.2315e+02	 5.8129e+03	-8.1051e+01	 3.0199e+04	 4.7553e+03	-6.3506e+00
 1.4779e+05	 5.7597e+03	 3.7024e+00	 5.0719e-01	 3.2315e+02	 5.8158e+03	-8.2200e+01	 2.4008e+04	 3.2888e+03	-7.2998e+00
 2.2168e+05	 5.7597e+03	 3.6018e+00	 4.3047e-01	 3.2315e+02	 5.8183e+03	-8.3185e+01	 1.8858e+04	 2.2538e+03	-8.3671e+00
 3.3253e+05	 5.7597e+03	 3.5181e+00	 3.7238e-01	 3.2315e+02	 5.8209e+03	-8.3958e+01	 1.4533e+04	 1.5383e+03	-9.4475e+00
 4.9879e+05	 5.7597e+03	 3.4442e+00	 3.2955e-01	 3.2316e+02	 5.8236e+03	-8.4534e+01	 1.0948e+04	 1.0475e+03	-1.0451e+01
 7.4818e+05	 5.7597e+03	 3.4301e+00	 2.1351e-01	 3.2315e+02	 5.8316e+03	-8.6438e+01	 1.1265e+04	 7.0122e+02	-1.6065e+01
 9.0000e+05	 5.7597e+03	 3.4059e+00	 1.9272e-01	 3.2315e+02	 5.8392e+03	-8.6761e+01	 1.0375e+04	 5.8707e+02	-1.7673e+01
 1.0000e+02	 5.8365e+03	 5.9639e+00	 7.4760e-02	 3.2315e+02	 5.8458e+03	-8.9282e+01	 2.4071e+08	 3.0174e+06	-7.9774e+01
 1.5000e+02	 5.8365e+03	 5.9491e+00	 8.6983e-02	 3.2315e+02	 5.8482e+03	-8.9162e+01	 1.3793e+08	 2.0166e+06	-6.8394e+01
 2.2500e+02	 5.8365e+03	 5.9292e+00	 1.0484e-01	 3.2315e+02	 5.8509e+03	-8.8987e+01	 7.6288e+07	 1.3489e+06	-5.6554e+01
 3.3750e+02	 5.8365e+03	 5.9072e+00	 1.2688e-01	 3.2315e+02	 5.8533e+03	-8.8770e+01	 4.2025e+07	 9.0264e+05	-4.6557e+01
 5.0625e+02	 5.8365e+03	 5.8809e+00	 1.5476e-01	 3.2315e+02	 5.8561e+03	-8.8493e+01	 2.2969e+07	 6.0444e+05	-3.7999e+01
 7.5938e+02	 5.8365e+03	 5.8490e+00	 1.9069e-01	 3.2315e+02	 5.8587e+03	-8.8133e+01	 1.2428e+07	 4.0517e+05	-3.0673e+01
 1.1391e+03	 5.8365e+03	 5.8096e+00	 2.3690e-01	 3.2315e+02	 5.8614e+03	-8.7665e+01	 6.6689e+06	 2.7194e+05	-2.4523e+01
 1.7086e+03	 5.8365e+03	 5.7591e+00	 2.9674e-01	 3.2315e+02	 5.8640e+03	-8.7050e+01	 3.5494e+06	 1.8288e+05	-1.9408e+01
 2.5629e+03	 5.8365e+03	 5.6938e+00	 3.7304e-01	 3.2315e+02	 5.8667e+03	-8.6251e+01	 1.8823e+06	 1.2332e+05	-1.5263e+01
 3.8443e+03	 5.8365e+03	 5.6049e+00	 4.6851e-01	 3.2316e+02	 5.8692e+03	-8.5222e+01	 9.9916e+05	 8.3518e+04	-1.1963e+01
 5.7665e+03	 5.8365e+03	 5.4814e+00	 5.8159e-01	 3.2315e+02	 5.8716e+03	-8.3943e+01	 5.3658e+05	 5.6933e+04	-9.4249e+00
 8.6498e+03	 5.8365e+03	 5.3098e+00	 7.0394e-01	 3.2315e+02	 5.8742e+03	-8.2448e+01	 2.9555e+05	 3.9182e+04	-7.5430e+00
 1.2975e+04	 5.8365e+03	 5.0811e+00	 8.1402e-01	 3.2315e+02	 5.8766e+03	-8.0898e+01	 1.7039e+05	 2.7297e+04	-6.2420e+00
 1.9462e+04	 5.8365e+03	 4.8016e+00	 8.8094e-01	 3.2316e+02	 5.8793e+03	-7.9604e+01	 1.0496e+05	 1.9257e+04	-5.4505e+00
 2.9193e+04	 5.8365e+03	 4.5121e+00	 8.8147e-01	 3.2315e+02	 5.8818e+03	-7.8946e+01	 6.9933e+04	 1.3662e+04	-5.1188e+00
 4.3789e+04	 5.8365e+03	 4.2371e+00	 8.1633e-01	 3.2315e+02	 5.8846e+03	-7.9095e+01	 5.0342e+04	 9.6992e+03	-5.1904e+00
 6.5684e+04	 5.8365e+03	 4.0115e+00	 7.1400e-01	 3.2315e+02	 5.8871e+03	-7.9908e+01	 3.8371e+04	 6.8298e+03	-5.6183e+00
 9.8526e+04	 5.8365e+03	 3.8403e+00	 6.0457e-01	 3.2315e+02	 5.8900e+03	-8.1054e+01	 3.0212e+04	 4.7561e+03	-6.3522e+00
 1.4779e+05	 5.8365e+03	 3.7017e+00	 5.0719e-01	 3.2315e+02	 5.8926e+03	-8.2198e+01	 2.4008e+04	 3.2895e+03	-7.2984e+00
 2.2168e+05	 5.8365e+03	 3.6011e+00	 4.3036e-01	 3.2315e+02	 5.8952e+03	-8.3185e+01	 1.8863e+04	 2.2543e+03	-8.3675e+00
 3.3253e+05	 5.8365e+03	 3.5172e+00	 3.7242e-01	 3.2315e+02	 5.8977e+03	-8.3956e+01	 1.4532e+04	 1.5387e+03	-9.4443e+00
 4.9879e+05	 5.8365e+03	 3.4434e+00	 3.2954e-01	 3.2315e+02	 5.9002e+03	-8.4533e+01	 1.0948e+04	 1.0478e+03	-1.0449e+01
 7.4818e+05	 5.8365e+03	 3.4292e+00	 2.1414e-01	 3.2315e+02	 5.9081e+03	-8.6427e+01	 1.1232e+04	 7.0140e+02	-1.6014e+01
 9.0000e+05	 5.8365e+03	 3.4049e+00	 1.9486e-01	 3.2315e+02	 5.9160e+03	-8.6725e+01	 1.0261e+04	 5.8725e+02	-1.7473e+01
 1.0000e+02	 5.9133e+03	 5.9634e+00	 7.4975e-02	 3.2315e+02	 5.9229e+03	-8.9280e+01	 2.4002e+08	 3.0177e+06	-7.9539e+01
 1.5000e+02	 5.9133e+03	 5.9479e+00	 8.8458e-02	 3.2315e+02	 5.9254e+03	-8.9148e+01	 1.3562e+08	 2.0170e+06	-6.7240e+01
 2.2500e+02	 5.9133e+03	 5.9286e+00	 1.0522e-01	 3.2315e+02	 5.9279e+03	-8.8983e+01	 7.6016e+07	 1.3491e+06	-5.6347e+01
 3.3750e+02	 5.9133e+03	 5.9066e+00	 1.2716e-01	 3.2315e+02	 5.9306e+03	-8.8767e+01	 4.1933e+07	 9.0273e+05	-4.6452e+01
 5.0625e+02	 5.9133e+03	 5.8801e+00	 1.5511e-01	 3.2316e+02	 5.9330e+03	-8.8489e+01	 2.2918e+07	 6.0453e+05	-3.7910e+01
 7.5938e+02	 5.9133e+03	 5.8483e+00	 1.9102e-01	 3.2315e+02	 5.9357e+03	-8.8129e+01	 1.2406e+07	 4.0521e+05	-3.0616e+01
 1.1391e+03	 5.9133e+03	 5.8086e+00	 2.3761e-01	 3.2315e+02	 5.9382e+03	-8.7658e+01	 6.6491e+06	 2.7199e+05	-2.4446e+01
 1.7086e+03	 5.9133e+03	 5.7582e+00	 2.9732e-01	 3.2315e+02	 5.9410e+03	-8.7044e+01	 3.5425e+06	 1.8291e+05	-1.9367e+01
 2.5629e+03	 5.9133e+03	 5.6923e+00	 3.7369e-01	 3.2315e+02	 5.9436e+03	-8.6244e+01	 1.8790e+06	 1.2335e+05	-1.5233e+01
 3.8443e+03	 5.9133e+03	 5.6033e+00	 4.6873e-01	 3.2315e+02	 5.9460e+03	-8.5218e+01	 9.9867e+05	 8.3542e+04	-1.1954e+01
 5.7665e+03	 5.9133e+03	 5.4798e+00	 5.8200e-01	 3.2315e+02	 5.9486e+03	-8.3937e+01	 5.3621e+05	 5.6950e+04	-9.4154e+00
 8.6498e+03	 5.9133e+03	 5.3081e+00	 7.0398e-01	 3.2315e+02	 5.9511e+03	-8.2445e+01	 2.9553e+05	 3.9195e+04	-7.5400e+00
 1.2975e+04	 5.9133e+03	 5.0792e+00	 8.1393e-01	 3.2315e+02	 5.9537e+03	-8.0896e+01	 1.7041e+05	 2.7307e+04	-6.2403e+00
 1.9462e+04	 5.9133e+03	 4.7999e+00	 8.8045e-01	 3.2315e+02	 5.9563e+03	-7.9606e+01	 1.0502e+05	 1.9264e+04	-5.4517e+00
 2.9193e+04	 5.9133e+03	 4.5106e+00	 8.8099e-01	 3.2315e+02	 5.9588e+03	-7.8948e+01	 6.9971e+04	 1.3666e+04	-5.1199e+00
 4.3789e+04	 5.9133e+03	 4.2359e+00	 8.1577e-01	 3.2315e+02	 5.9612e+03	-7.9099e+01	 5.0377e+04	 9.7018e+03	-5.1925e+00
 6.5684e+04	 5.9133e+03	 4.0106e+00	 7.1360e-01	 3.2315e+02	 5.9636e+03	-7.9911e+01	 3.8393e+04	 6.8312e+03	-5.6202e+00
 9.8526e+04	 5.9133e+03	 3.8397e+00	 6.0425e-01	 3.2315e+02	 5.9661e+03	-8.1057e+01	 3.0227e+04	 4.7569e+03	-6.3545e+00
 1.4779e+05	 5.9133e+03	 3.7010e+00	 5.0700e-01	 3.2315e+02	 5.9688e+03	-8.2200e+01	 2.4017e+04	 3.2901e+03	-7.2997e+00
 2.2168e+05	 5.9133e+03	 3.6003e+00	 4.3044e-01	 3.2315e+02	 5.9713e+03	-8.3182e+01	 1.8859e+04	 2.2547e+03	-8.3642e+00
 3.3253e+05	 5.9133e+03	 3.5165e+00	 3.7246e-01	 3.2315e+02	 5.9739e+03	-8.3954e+01	 1.4530e+04	 1.5390e+03	-9.4413e+00
 4.9879e+05	 5.9133e+03	 3.4426e+00	 3.2953e-01	 3.2316e+02	 5.9765e+03	-8.4532e+01	 1.0949e+04	 1.0480e+03	-1.0447e+01
 7.4818e+05	 5.9133e+03	 3.4286e+00	 2.1075e-01	 3.2315e+02	 5.9844e+03	-8.6483e+01	 1.1413e+04	 7.0153e+02	-1.6269e+01
 9.0000e+05	 5.9133e+03	 3.4042e+00	 1.9033e-01	 3.2315e+02	 5.9922e+03	-8.6800e+01	 1.0506e+04	 5.8736e+02	-1.7886e+01
 1.0000e+02	 5.9895e+03	 5.9629e+00	 7.5341e-02	 3.2315e+02	 5.9994e+03	-8.9276e+01	 2.3886e+08	 3.0179e+06	-7.9146e+01
 1.5000e+02	 5.9895e+03	 5.9461e+00	 8.8117e-02	 3.2315e+02	 6.0018e+03	-8.9151e+01	 1.3615e+08	 2.0176e+06	-6.7480e+01
 2.2500e+02	 5.9895e+03	 5.9280e+00	 1.0545e-01	 3.2315e+02	 6.0048e+03	-8.8981e+01	 7.5848e+07	 1.3492e+06	-5.6217e+01
 3.3750e+02	 5.9895e+03	 5.9059e+00	 1.2742e-01	 3.2315e+02	 6.0072e+03	-8.8764e+01	 4.1847e+07	 9.0283e+05	-4.6350e+01
 5.0625e+02	 5.9895e+03	 5.8794e+00	 1.5553e-01	 3.2316e+02	 6.0096e+03	-8.8485e+01	 2.2855e+07	 6.0460e+05	-3.7802e+01
 7.5938e+02	 5.9895e+03	 5.8472e+00	 1.9159e-01	 3.2315e+02	 6.0122e+03	-8.8123e+01	 1.2369e+07	 4.0529e+05	-3.0519e+01
 1.1391e+03	 5.9895e+03	 5.8074e+00	 2.3776e-01	 3.2315e+02	 6.0146e+03	-8.7656e+01	 6.6448e+06	 2.7204e+05	-2.4426e+01
 1.7086e+03	 5.9895e+03	 5.7569e+00	 2.9778e-01	 3.2315e+02	 6.0174e+03	-8.7039e+01	 3.5370e+06	 1.8295e+05	-1.9333e+01
 2.5629e+03	 5.9895e+03	 5.6909e+00	 3.7409e-01	 3.2315e+02	 6.0200e+03	-8.6239e+01	 1.8770e+06	 1.2338e+05	-1.5213e+01
 3.8443e+03	 5.9895e+03	 5.6018e+00	 4.6925e-01	 3.2315e+02	 6.0227e+03	-8.5212e+01	 9.9758e+05	 8.3564e+04	-1.1938e+01
 5.7665e+03	 5.9895e+03	 5.4780e+00	 5.8229e-01	 3.2315e+02	 6.0251e+03	-8.3933e+01	 5.3594e+05	 5.6968e+04	-9.4078e+00
 8.6498e+03	 5.9895e+03	 5.3060e+00	 7.0416e-01	 3.2315e+02	 6.0278e+03	-8.2440e+01	 2.9546e+05	 3.9210e+04	-7.5352e+00
 1.2975e+04	 5.9895e+03	 5.0770e+00	 8.1367e-01	 3.2315e+02	 6.0303e+03	-8.0895e+01	 1.7046e+05	 2.7319e+04	-6.2397e+00
 1.9462e+04	 5.9895e+03	 4.7979e+00	 8.8005e-01	 3.2315e+02	 6.0332e+03	-7.9606e+01	 1.0507e+05	 1.9272e+04	-5.4518e+00
 2.9193e+04	 5.9895e+03	 4.5090e+00	 8.8018e-01	 3.2315e+02	 6.0358e+03	-7.8954e+01	 7.0036e+04	 1.3671e+04	-5.1228e+00
 4.3789e+04	 5.9895e+03	 4.2345e+00	 8.1519e-01	 3.2314e+02	 6.0384e+03	-7.9103e+01	 5.0413e+04	 9.7050e+03	-5.1945e+00
 6.5684e+04	 5.9895e+03	 4.0095e+00	 7.1298e-01	 3.2314e+02	 6.0410e+03	-7.9917e+01	 3.8427e+04	 6.8331e+03	-5.6236e+00
 9.8526e+04	 5.9895e+03	 3.8384e+00	 6.0393e-01	 3.2315e+02	 6.0434e+03	-8.1058e+01	 3.0244e+04	 4.7585e+03	-6.3557e+00
 1.4779e+05	 5.9895e+03	 3.7001e+00	 5.0679e-01	 3.2315e+02	 6.0461e+03	-8.2201e+01	 2.4027e+04	 3.2909e+03	-7.3010e+00
 2.2168e+05	 5.9895e+03	 3.5994e+00	 4.3021e-01	 3.2315e+02	 6.0487e+03	-8.3184e+01	 1.8869e+04	 2.2553e+03	-8.3666e+00
 3.3253e+05	 5.9895e+03	 3.5156e+00	 3.7243e-01	 3.2315e+02	 6.0514e+03	-8.3953e+01	 1.4531e+04	 1.5394e+03	-9.4396e+00
 4.9879e+05	 5.9895e+03	 3.4417e+00	 3.2957e-01	 3.2314e+02	 6.0540e+03	-8.4530e+01	 1.0947e+04	 1.0483e+03	-1.0443e+01
 7.4818e+05	 5.9895e+03	 3.4276e+00	 2.1212e-01	 3.2315e+02	 6.0618e+03	-8.6459e+01	 1.1339e+04	 7.0173e+02	-1.6159e+01
 9.0000e+05	 5.9895e+03	 3.4033e+00	 1.9134e-01	 3.2314e+02	 6.0696e+03	-8.6782e+01	 1.0450e+04	 5.8752e+02	-1.7787e+01
 1.0000e+02	 6.0669e+03	 5.9623e+00	 7.5416e-02	 3.2314e+02	 6.0769e+03	-8.9275e+01	 2.3862e+08	 3.0183e+06	-7.9058e+01
 1.5000e+02	 6.0669e+03	 5.9443e+00	 8.9806e-02	 3.2315e+02	 6.0793e+03	-8.9134e+01	 1.3359e+08	 2.0183e+06	-6.6190e+01
 2.2500e+02	 6.0669e+03	 5.9275e+00	 1.0585e-01	 3.2314e+02	 6.0822e+03	-8.8977e+01	 7.5561e+07	 1.3493e+06	-5.5999e+01
 3.3750e+02	 6.0669e+03	 5.9051e+00	 1.2760e-01	 3.2314e+02	 6.0846e+03	-8.8762e+01	 4.1786e+07	 9.0295e+05	-4.6277e+01
 5.0625e+02	 6.0669e+03	 5.8786e+00	 1.5573e-01	 3.2315e+02	 6.0874e+03	-8.8483e+01	 2.2826e+07	 6.0469e+05	-3.7748e+01
 7.5938e+02	 6.0669e+03	 5.8464e+00	 1.9184e-01	 3.2315e+02	 6.0899e+03	-8.8121e+01	 1.2353e+07	 4.0534e+05	-3.0475e+01
 1.1391e+03	 6.0669e+03	 5.8065e+00	 2.3836e-01	 3.2315e+02	 6.0927e+03	-8.7649e+01	 6.6281e+06	 2.7209e+05	-2.4360e+01
 1.7086e+03	 6.0669e+03	 5.7558e+00	 2.9834e-01	 3.2315e+02	 6.0953e+03	-8.7033e+01	 3.5303e+06	 1.8299e+05	-1.9293e+01
 2.5629e+03	 6.0669e+03	 5.6898e+00	 3.7452e-01	 3.2315e+02	 6.0980e+03	-8.6234e+01	 1.8749e+06	 1.2341e+05	-1.5192e+01
 3.8443e+03	 6.0669e+03	 5.6004e+00	 4.6963e-01	 3.2315e+02	 6.1004e+03	-8.5207e+01	 9.9677e+05	 8.3585e+04	-1.1925e+01
 5.7665e+03	 6.0669e+03	 5.4764e+00	 5.8254e-01	 3.2315e+02	 6.1029e+03	-8.3928e+01	 5.3571e+05	 5.6985e+04	-9.4010e+00
 8.6498e+03	 6.0669e+03	 5.3045e+00	 7.0424e-01	 3.2315e+02	 6.1056e+03	-8.2438e+01	 2.9542e+05	 3.9221e+04	-7.5323e+00
 1.2975e+04	 6.0669e+03	 5.0756e+00	 8.1353e-01	 3.2315e+02	 6.1081e+03	-8.0894e+01	 1.7049e+05	 2.7327e+04	-6.2390e+00
 1.9462e+04	 6.0669e+03	 4.7967e+00	 8.7956e-01	 3.2315e+02	 6.1107e+03	-7.9609e+01	 1.0513e+05	 1.9277e+04	-5.4535e+00
 2.9193e+04	 6.0669e+03	 4.5079e+00	 8.7986e-01	 3.2315e+02	 6.1132e+03	-7.8956e+01	 7.0061e+04	 1.3675e+04	-5.1234e+00
 4.3789e+04	 6.0669e+03	 4.2339e+00	 8.1469e-01	 3.2315e+02	 6.1157e+03	-7.9108e+01	 5.0444e+04	 9.7064e+03	-5.1970e+00
 6.5684e+04	 6.0669e+03	 4.0089e+00	 7.1279e-01	 3.2315e+02	 6.1184e+03	-7.9918e+01	 3.8437e+04	 6.8341e+03	-5.6243e+00
 9.8526e+04	 6.0669e+03	 3.8379e+00	 6.0364e-01	 3.2315e+02	 6.1208e+03	-8.1061e+01	 3.0258e+04	 4.7591e+03	-6.3579e+00
 1.4779e+05	 6.0669e+03	 3.6995e+00	 5.0677e-01	 3.2315e+02	 6.1235e+03	-8.2200e+01	 2.4028e+04	 3.2915e+03	-7.3000e+00
 2.2168e+05	 6.0669e+03	 3.5988e+00	 4.3038e-01	 3.2315e+02	 6.1261e+03	-8.3180e+01	 1.8862e+04	 2.2556e+03	-8.3620e+00
 3.3253e+05	 6.0669e+03	 3.5149e+00	 3.7242e-01	 3.2315e+02	 6.1285e+03	-8.3952e+01	 1.4531e+04	 1.5397e+03	-9.4379e+00
 4.9879e+05	 6.0669e+03	 3.4410e+00	 3.2966e-01	 3.2315e+02	 6.1311e+03	-8.4527e+01	 1.0944e+04	 1.0485e+03	-1.0438e+01
 7.4818e+05	 6.0669e+03	 3.4271e+00	 2.0864e-01	 3.2315e+02	 6.1388e+03	-8.6516e+01	 1.1529e+04	 7.0183e+02	-1.6426e+01
 9.0000e+05	 6.0669e+03	 3.4028e+00	 1.8784e-01	 3.2315e+02	 6.1464e+03	-8.6840e+01	 1.0645e+04	 5.8761e+02	-1.8115e+01
 1.0000e+02	 6.1437e+03	 5.9619e+00	 7.5381e-02	 3.2315e+02	 6.1531e+03	-8.9276e+01	 2.3873e+08	 3.0185e+06	-7.9090e+01
 1.5000e+02	 6.1437e+03	 5.9431e+00	 8.7613e-02	 3.2315e+02	 6.1558e+03	-8.9155e+01	 1.3693e+08	 2.0187e+06	-6.7834e+01
 2.2500e+02	 6.1437e+03	 5.9268e+00	 1.0616e-01	 3.2315e+02	 6.1583e+03	-8.8974e+01	 7.5341e+07	 1.3495e+06	-5.5830e+01
 3.3750e+02	 6.1437e+03	 5.9045e+00	 1.2794e-01	 3.2315e+02	 6.1610e+03	-8.8759e+01	 4.1677e+07	 9.0306e+05	-4.6151e+01
 5.0625e+02	 6.1437e+03	 5.8778e+00	 1.5603e-01	 3.2315e+02	 6.1634e+03	-8.8479e+01	 2.2782e+07	 6.0477e+05	-3.7670e+01
 7.5938e+02	 6.1437e+03	 5.8456e+00	 1.9233e-01	 3.2315e+02	 6.1660e+03	-8.8116e+01	 1.2321e+07	 4.0540e+05	-3.0393e+01
 1.1391e+03	 6.1437e+03	 5.8057e+00	 2.3892e-01	 3.2315e+02	 6.1686e+03	-8.7643e+01	 6.6126e+06	 2.7212e+05	-2.4300e+01
 1.7086e+03	 6.1437e+03	 5.7546e+00	 2.9879e-01	 3.2315e+02	 6.1712e+03	-8.7028e+01	 3.5250e+06	 1.8303e+05	-1.9260e+01
 2.5629e+03	 6.1437e+03	 5.6886e+00	 3.7500e-01	 3.2315e+02	 6.1739e+03	-8.6228e+01	 1.8724e+06	 1.2343e+05	-1.5169e+01
 3.8443e+03	 6.1437e+03	 5.5990e+00	 4.6997e-01	 3.2315e+02	 6.1764e+03	-8.5202e+01	 9.9604e+05	 8.3606e+04	-1.1913e+01
 5.7665e+03	 6.1437e+03	 5.4750e+00	 5.8281e-01	 3.2315e+02	 6.1788e+03	-8.3924e+01	 5.3546e+05	 5.7000e+04	-9.3941e+00
 8.6498e+03	 6.1437e+03	 5.3028e+00	 7.0425e-01	 3.2315e+02	 6.1814e+03	-8.2435e+01	 2.9542e+05	 3.9234e+04	-7.5297e+00
 1.2975e+04	 6.1437e+03	 5.0738e+00	 8.1336e-01	 3.2315e+02	 6.1839e+03	-8.0893e+01	 1.7053e+05	 2.7336e+04	-6.2380e+00
 1.9462e+04	 6.1437e+03	 4.7950e+00	 8.7915e-01	 3.2315e+02	 6.1867e+03	-7.9610e+01	 1.0518e+05	 1.9284e+04	-5.4541e+00
 2.9193e+04	 6.1437e+03	 4.5063e+00	 8.7926e-01	 3.2315e+02	 6.1891e+03	-7.8959e+01	 7.0109e+04	 1.3680e+04	-5.1251e+00
 4.3789e+04	 6.1437e+03	 4.2325e+00	 8.1393e-01	 3.2315e+02	 6.1919e+03	-7.9115e+01	 5.0491e+04	 9.7096e+03	-5.2001e+00
 6.5684e+04	 6.1437e+03	 4.0078e+00	 7.1221e-01	 3.2315e+02	 6.1944e+03	-7.9923e+01	 3.8468e+04	 6.8360e+03	-5.6273e+00
 9.8526e+04	 6.1437e+03	 3.8371e+00	 6.0332e-01	 3.2314e+02	 6.1968e+03	-8.1064e+01	 3.0274e+04	 4.7600e+03	-6.3600e+00
 1.4779e+05	 6.1437e+03	 3.6986e+00	 5.0649e-01	 3.2315e+02	 6.1995e+03	-8.2202e+01	 2.4041e+04	 3.2922e+03	-7.3025e+00
 2.2168e+05	 6.1437e+03	 3.5981e+00	 4.3013e-01	 3.2314e+02	 6.2021e+03	-8.3183e+01	 1.8873e+04	 2.2561e+03	-8.3650e+00
 3.3253e+05	 6.1437e+03	 3.5141e+00	 3.7242e-01	 3.2314e+02	 6.2046e+03	-8.3950e+01	 1.4531e+04	 1.5400e+03	-9.4358e+00
 4.9879e+05	 6.1437e+03	 3.4400e+00	 3.2961e-01	 3.2315e+02	 6.2072e+03	-8.4527e+01	 1.0946e+04	 1.0488e+03	-1.0437e+01
 7.4818e+05	 6.1437e+03	 3.4263e+00	 2.0817e-01	 3.2315e+02	 6.2147e+03	-8.6523e+01	 1.1555e+04	 7.0200e+02	-1.6460e+01
 9.0000e+05	 6.1437e+03	 3.4019e+00	 1.8799e-01	 3.2315e+02	 6.2228e+03	-8.6837e+01	 1.0636e+04	 5.8777e+02	-1.8096e+01
 1.0000e+02	 6.2201e+03	 5.9615e+00	 7.5707e-02	 3.2315e+02	 6.2294e+03	-8.9272e+01	 2.3770e+08	 3.0187e+06	-7.8744e+01
 1.5000e+02	 6.2201e+03	 5.9466e+00	 8.7769e-02	 3.2315e+02	 6.2320e+03	-8.9154e+01	 1.3669e+08	 2.0175e+06	-6.7753e+01
 2.2500e+02	 6.2201e+03	 5.9262e+00	 1.0620e-01	 3.2315e+02	 6.2346e+03	-8.8973e+01	 7.5313e+07	 1.3496e+06	-5.5803e+01
 3.3750e+02	 6.2201e+03	 5.9036e+00	 1.2814e-01	 3.2315e+02	 6.2371e+03	-8.8757e+01	 4.1611e+07	 9.0318e+05	-4.6072e+01
 5.0625e+02	 6.2201e+03	 5.8770e+00	 1.5642e-01	 3.2315e+02	 6.2397e+03	-8.8475e+01	 2.2725e+07	 6.0485e+05	-3.7572e+01
 7.5938e+02	 6.2201e+03	 5.8447e+00	 1.9246e-01	 3.2315e+02	 6.2423e+03	-8.8114e+01	 1.2313e+07	 4.0546e+05	-3.0369e+01
 1.1391e+03	 6.2201e+03	 5.8045e+00	 2.3896e-01	 3.2315e+02	 6.2448e+03	-8.7643e+01	 6.6115e+06	 2.7218e+05	-2.4291e+01
 1.7086e+03	 6.2201e+03	 5.7536e+00	 2.9884e-01	 3.2315e+02	 6.2474e+03	-8.7027e+01	 3.5245e+06	 1.8306e+05	-1.9253e+01
 2.5629e+03	 6.2201e+03	 5.6875e+00	 3.7534e-01	 3.2315e+02	 6.2500e+03	-8.6224e+01	 1.8707e+06	 1.2346e+05	-1.5153e+01
 3.8443e+03	 6.2201e+03	 5.5977e+00	 4.7031e-01	 3.2315e+02	 6.2527e+03	-8.5197e+01	 9.9532e+05	 8.3626e+04	-1.1902e+01
 5.7665e+03	 6.2201e+03	 5.4735e+00	 5.8306e-01	 3.2315e+02	 6.2552e+03	-8.3919e+01	 5.3523e+05	 5.7016e+04	-9.3874e+00
 8.6498e+03	 6.2201e+03	 5.3012e+00	 7.0438e-01	 3.2314e+02	 6.2579e+03	-8.2431e+01	 2.9536e+05	 3.9245e+04	-7.5261e+00
 1.2975e+04	 6.2201e+03	 5.0724e+00	 8.1316e-01	 3.2315e+02	 6.2604e+03	-8.0892e+01	 1.7057e+05	 2.7344e+04	-6.2379e+00
 1.9462e+04	 6.2201e+03	 4.7934e+00	 8.7863e-01	 3.2315e+02	 6.2632e+03	-7.9613e+01	 1.0524e+05	 1.9290e+04	-5.4556e+00
 2.9193e+04	 6.2201e+03	 4.5052e+00	 8.7873e-01	 3.2315e+02	 6.2656e+03	-7.8963e+01	 7.0151e+04	 1.3683e+04	-5.1269e+00
 4.3789e+04	 6.2201e+03	 4.2318e+00	 8.1358e-01	 3.2315e+02	 6.2681e+03	-7.9117e+01	 5.0513e+04	 9.7113e+03	-5.2014e+00
 6.5684e+04	 6.2201e+03	 4.0071e+00	 7.1194e-01	 3.2315e+02	 6.2707e+03	-7.9925e+01	 3.8483e+04	 6.8372e+03	-5.6285e+00
 9.8526e+04	 6.2201e+03	 3.8366e+00	 6.0322e-01	 3.2315e+02	 6.2731e+03	-8.1065e+01	 3.0279e+04	 4.7608e+03	-6.3601e+00
 1.4779e+05	 6.2201e+03	 3.6980e+00	 5.0646e-01	 3.2316e+02	 6.2757e+03	-8.2202e+01	 2.4043e+04	 3.2927e+03	-7.3017e+00
 2.2168e+05	 6.2201e+03	 3.5974e+00	 4.3021e-01	 3.2316e+02	 6.2784e+03	-8.3181e+01	 1.8869e+04	 2.2565e+03	-8.3621e+00
 3.3253e+05	 6.2201e+03	 3.5134e+00	 3.7241e-01	 3.2315e+02	 6.2808e+03	-8.3949e+01	 1.4532e+04	 1.5403e+03	-9.4341e+00
 4.9879e+05	 6.2201e+03	 3.4394e+00	 3.2982e-01	 3.2316e+02	 6.2834e+03	-8.4522e+01	 1.0939e+04	 1.0490e+03	-1.0428e+01
 7.4818e+05	 6.2201e+03	 3.4254e+00	 2.0976e-01	 3.2315e+02	 6.2909e+03	-8.6496e+01	 1.1467e+04	 7.0217e+02	-1.6331e+01
 9.0000e+05	 6.2201e+03	 3.4016e+00	 1.8286e-01	 3.2316e+02	 6.2988e+03	-8.6923e+01	 1.0934e+04	 5.8781e+02	-1.8602e+01
 1.0000e+02	 6.2961e+03	 5.9608e+00	 7.6117e-02	 3.2316e+02	 6.3057e+03	-8.9268e+01	 2.3642e+08	 3.0190e+06	-7.8311e+01
 1.5000e+02	 6.2961e+03	 5.9460e+00	 8.9539e-02	 3.2316e+02	 6.3082e+03	-8.9137e+01	 1.3399e+08	 2.0177e+06	-6.6406e+01
 2.2500e+02	 6.2961e+03	 5.9255e+00	 1.0643e-01	 3.2316e+02	 6.3108e+03	-8.8971e+01	 7.5146e+07	 1.3498e+06	-5.5673e+01
 3.3750e+02	 6.2961e+03	 5.9032e+00	 1.2832e-01	 3.2315e+02	 6.3132e+03	-8.8755e+01	 4.1554e+07	 9.0325e+05	-4.6005e+01
 5.0625e+02	 6.2961e+03	 5.8764e+00	 1.5684e-01	 3.2316e+02	 6.3157e+03	-8.8471e+01	 2.2665e+07	 6.0491e+05	-3.7468e+01
 7.5938e+02	 6.2961e+03	 5.8437e+00	 1.9290e-01	 3.2315e+02	 6.3184e+03	-8.8109e+01	 1.2285e+07	 4.0553e+05	-3.0294e+01
 1.1391e+03	 6.2961e+03	 5.8038e+00	 2.3948e-01	 3.2315e+02	 6.3209e+03	-8.7637e+01	 6.5970e+06	 2.7221e+05	-2.4235e+01
 1.7086e+03	 6.2961e+03	 5.7526e+00	 2.9947e-01	 3.2315e+02	 6.3234e+03	-8.7020e+01	 3.5171e+06	 1.8309e+05	-1.9209e+01
 2.5629e+03	 6.2961e+03	 5.6862e+00	 3.7567e-01	 3.2316e+02	 6.3260e+03	-8.6220e+01	 1.8691e+06	 1.2348e+05	-1.5136e+01
 3.8443e+03	 6.2961e+03	 5.5963e+00	 4.7076e-01	 3.2315e+02	 6.3285e+03	-8.5192e+01	 9.9436e+05	 8.3646e+04	-1.1888e+01
 5.7665e+03	 6.2961e+03	 5.4719e+00	 5.8335e-01	 3.2315e+02	 6.3312e+03	-8.3915e+01	 5.3497e+05	 5.7032e+04	-9.3801e+00
 8.6498e+03	 6.2961e+03	 5.2994e+00	 7.0441e-01	 3.2315e+02	 6.3338e+03	-8.2428e+01	 2.9535e+05	 3.9259e+04	-7.5231e+00
 1.2975e+04	 6.2961e+03	 5.0703e+00	 8.1299e-01	 3.2314e+02	 6.3364e+03	-8.0890e+01	 1.7060e+05	 2.7355e+04	-6.2365e+00
 1.9462e+04	 6.2961e+03	 4.7918e+00	 8.7837e-01	 3.2315e+02	 6.3390e+03	-7.9613e+01	 1.0527e+05	 1.9297e+04	-5.4553e+00
 2.9193e+04	 6.2961e+03	 4.5036e+00	 8.7801e-01	 3.2315e+02	 6.3417e+03	-7.8968e+01	 7.0209e+04	 1.3688e+04	-5.1293e+00
 4.3789e+04	 6.2961e+03	 4.2304e+00	 8.1299e-01	 3.2314e+02	 6.3442e+03	-7.9122e+01	 5.0549e+04	 9.7145e+03	-5.2035e+00
 6.5684e+04	 6.2961e+03	 4.0059e+00	 7.1127e-01	 3.2314e+02	 6.3466e+03	-7.9932e+01	 3.8519e+04	 6.8393e+03	-5.6320e+00
 9.8526e+04	 6.2961e+03	 3.8355e+00	 6.0275e-01	 3.2314e+02	 6.3494e+03	-8.1069e+01	 3.0303e+04	 4.7620e+03	-6.3634e+00
 1.4779e+05	 6.2961e+03	 3.6972e+00	 5.0615e-01	 3.2314e+02	 6.3519e+03	-8.2205e+01	 2.4057e+04	 3.2935e+03	-7.3045e+00
 2.2168e+05	 6.2961e+03	 3.5965e+00	 4.3007e-01	 3.2315e+02	 6.3547e+03	-8.3181e+01	 1.8875e+04	 2.2571e+03	-8.3626e+00
 3.3253e+05	 6.2961e+03	 3.5126e+00	 3.7236e-01	 3.2315e+02	 6.3571e+03	-8.3949e+01	 1.4534e+04	 1.5407e+03	-9.4331e+00
 4.9879e+05	 6.2961e+03	 3.4385e+00	 3.2960e-01	 3.2314e+02	 6.3599e+03	-8.4525e+01	 1.0946e+04	 1.0492e+03	-1.0432e+01
 7.4818e+05	 6.2961e+03	 3.4247e+00	 2.0722e-01	 3.2315e+02	 6.3676e+03	-8.6537e+01	 1.1607e+04	 7.0233e+02	-1.6527e+01
 9.0000e+05	 6.2961e+03	 3.4006e+00	 1.8539e-01	 3.2315e+02	 6.3752e+03	-8.6879e+01	 1.0785e+04	 5.8799e+02	-1.8342e+01
 1.0000e+02	 6.3726e+03	 5.9605e+00	 7.5897e-02	 3.2315e+02	 6.3822e+03	-8.9270e+01	 2.3711e+08	 3.0192e+06	-7.8533e+01
 1.5000e+02	 6.3726e+03	 5.9428e+00	 8.8907e-02	 3.2314e+02	 6.3848e+03	-8.9143e+01	 1.3494e+08	 2.0188e+06	-6.6843e+01
 2.2500e+02	 6.3726e+03	 5.9250e+00	 1.0675e-01	 3.2314e+02	 6.3872e+03	-8.8968e+01	 7.4921e+07	 1.3499e+06	-5.5502e+01
 3.3750e+02	 6.3726e+03	 5.9026e+00	 1.2882e-01	 3.2315e+02	 6.3898e+03	-8.8750e+01	 4.1393e+07	 9.0334e+05	-4.5822e+01
 5.0625e+02	 6.3726e+03	 5.8758e+00	 1.5711e-01	 3.2314e+02	 6.3923e+03	-8.8468e+01	 2.2625e+07	 6.0497e+05	-3.7398e+01
 7.5938e+02	 6.3726e+03	 5.8431e+00	 1.9325e-01	 3.2314e+02	 6.3950e+03	-8.8106e+01	 1.2263e+07	 4.0557e+05	-3.0237e+01
 1.1391e+03	 6.3726e+03	 5.8028e+00	 2.4031e-01	 3.2314e+02	 6.3974e+03	-8.7629e+01	 6.5743e+06	 2.7226e+05	-2.4147e+01
 1.7086e+03	 6.3726e+03	 5.7516e+00	 3.0004e-01	 3.2315e+02	 6.4002e+03	-8.7014e+01	 3.5104e+06	 1.8312e+05	-1.9170e+01
 2.5629e+03	 6.3726e+03	 5.6850e+00	 3.7624e-01	 3.2314e+02	 6.4028e+03	-8.6214e+01	 1.8663e+06	 1.2351e+05	-1.5110e+01
 3.8443e+03	 6.3726e+03	 5.5947e+00	 4.7107e-01	 3.2314e+02	 6.4052e+03	-8.5187e+01	 9.9371e+05	 8.3670e+04	-1.1877e+01
 5.7665e+03	 6.3726e+03	 5.4703e+00	 5.8368e-01	 3.2315e+02	 6.4077e+03	-8.3910e+01	 5.3466e+05	 5.7048e+04	-9.3721e+00
 8.6498e+03	 6.3726e+03	 5.2978e+00	 7.0462e-01	 3.2315e+02	 6.4102e+03	-8.2424e+01	 2.9527e+05	 3.9271e+04	-7.5186e+00
 1.2975e+04	 6.3726e+03	 5.0688e+00	 8.1289e-01	 3.2315e+02	 6.4129e+03	-8.0889e+01	 1.7062e+05	 2.7363e+04	-6.2355e+00
 1.9462e+04	 6.3726e+03	 4.7903e+00	 8.7795e-01	 3.2315e+02	 6.4155e+03	-7.9614e+01	 1.0532e+05	 1.9303e+04	-5.4562e+00
 2.9193e+04	 6.3726e+03	 4.5024e+00	 8.7758e-01	 3.2315e+02	 6.4182e+03	-7.8971e+01	 7.0243e+04	 1.3691e+04	-5.1305e+00
 4.3789e+04	 6.3726e+03	 4.2296e+00	 8.1255e-01	 3.2315e+02	 6.4207e+03	-7.9125e+01	 5.0577e+04	 9.7163e+03	-5.2054e+00
 6.5684e+04	 6.3726e+03	 4.0053e+00	 7.1099e-01	 3.2315e+02	 6.4231e+03	-7.9934e+01	 3.8534e+04	 6.8403e+03	-5.6333e+00
 9.8526e+04	 6.3726e+03	 3.8350e+00	 6.0274e-01	 3.2315e+02	 6.4258e+03	-8.1068e+01	 3.0303e+04	 4.7627e+03	-6.3626e+00
 1.4779e+05	 6.3726e+03	 3.6965e+00	 5.0623e-01	 3.2315e+02	 6.4284e+03	-8.2202e+01	 2.4054e+04	 3.2941e+03	-7.3021e+00
 2.2168e+05	 6.3726e+03	 3.5960e+00	 4.3010e-01	 3.2315e+02	 6.4311e+03	-8.3180e+01	 1.8874e+04	 2.2574e+03	-8.3609e+00
 3.3253e+05	 6.3726e+03	 3.5119e+00	 3.7241e-01	 3.2315e+02	 6.4336e+03	-8.3947e+01	 1.4532e+04	 1.5410e+03	-9.4301e+00
 4.9879e+05	 6.3726e+03	 3.4378e+00	 3.2973e-01	 3.2315e+02	 6.4362e+03	-8.4521e+01	 1.0942e+04	 1.0495e+03	-1.0426e+01
 7.4818e+05	 6.3726e+03	 3.4239e+00	 2.0771e-01	 3.2315e+02	 6.4440e+03	-8.6528e+01	 1.1580e+04	 7.0248e+02	-1.6484e+01
 9.0000e+05	 6.3726e+03	 3.3996e+00	 1.8723e-01	 3.2315e+02	 6.4518e+03	-8.6848e+01	 1.0679e+04	 5.8817e+02	-1.8157e+01
 1.0000e+02	 6.4491e+03	 5.9598e+00	 7.6525e-02	 3.2316e+02	 6.4589e+03	-8.9264e+01	 2.3516e+08	 3.0195e+06	-7.7880e+01
 1.5000e+02	 6.4491e+03	 5.9458e+00	 8.9816e-02	 3.2315e+02	 6.4614e+03	-8.9135e+01	 1.3357e+08	 2.0177e+06	-6.6200e+01
 2.2500e+02	 6.4491e+03	 5.9244e+00	 1.0696e-01	 3.2315e+02	 6.4639e+03	-8.8966e+01	 7.4778e+07	 1.3500e+06	-5.5390e+01
 3.3750e+02	 6.4491e+03	 5.9019e+00	 1.2894e-01	 3.2315e+02	 6.4663e+03	-8.8748e+01	 4.1354e+07	 9.0345e+05	-4.5773e+01
 5.0625e+02	 6.4491e+03	 5.8751e+00	 1.5735e-01	 3.2315e+02	 6.4688e+03	-8.8466e+01	 2.2591e+07	 6.0505e+05	-3.7337e+01
 7.5938e+02	 6.4491e+03	 5.8423e+00	 1.9362e-01	 3.2315e+02	 6.4714e+03	-8.8102e+01	 1.2239e+07	 4.0563e+05	-3.0174e+01
 1.1391e+03	 6.4491e+03	 5.8018e+00	 2.4024e-01	 3.2316e+02	 6.4738e+03	-8.7629e+01	 6.5761e+06	 2.7231e+05	-2.4150e+01
 1.7086e+03	 6.4491e+03	 5.7507e+00	 3.0016e-01	 3.2315e+02	 6.4766e+03	-8.7012e+01	 3.5090e+06	 1.8315e+05	-1.9159e+01
 2.5629e+03	 6.4491e+03	 5.6840e+00	 3.7644e-01	 3.2315e+02	 6.4792e+03	-8.6211e+01	 1.8653e+06	 1.2353e+05	-1.5099e+01
 3.8443e+03	 6.4491e+03	 5.5936e+00	 4.7131e-01	 3.2315e+02	 6.4819e+03	-8.5184e+01	 9.9320e+05	 8.3686e+04	-1.1868e+01
 5.7665e+03	 6.4491e+03	 5.4691e+00	 5.8373e-01	 3.2316e+02	 6.4844e+03	-8.3908e+01	 5.3462e+05	 5.7061e+04	-9.3691e+00
 8.6498e+03	 6.4491e+03	 5.2965e+00	 7.0441e-01	 3.2315e+02	 6.4872e+03	-8.2424e+01	 2.9535e+05	 3.9281e+04	-7.5190e+00
 1.2975e+04	 6.4491e+03	 5.0677e+00	 8.1253e-01	 3.2315e+02	 6.4897e+03	-8.0891e+01	 1.7070e+05	 2.7369e+04	-6.2369e+00
 1.9462e+04	 6.4491e+03	 4.7894e+00	 8.7755e-01	 3.2316e+02	 6.4925e+03	-7.9617e+01	 1.0537e+05	 1.9306e+04	-5.4577e+00
 2.9193e+04	 6.4491e+03	 4.5017e+00	 8.7729e-01	 3.2316e+02	 6.4949e+03	-7.8972e+01	 7.0267e+04	 1.3694e+04	-5.1314e+00
 4.3789e+04	 6.4491e+03	 4.2290e+00	 8.1230e-01	 3.2316e+02	 6.4974e+03	-7.9127e+01	 5.0592e+04	 9.7178e+03	-5.2061e+00
 6.5684e+04	 6.4491e+03	 4.0050e+00	 7.1093e-01	 3.2316e+02	 6.5001e+03	-7.9934e+01	 3.8538e+04	 6.8408e+03	-5.6335e+00
 9.8526e+04	 6.4491e+03	 3.8344e+00	 6.0250e-01	 3.2316e+02	 6.5026e+03	-8.1070e+01	 3.0315e+04	 4.7634e+03	-6.3642e+00
 1.4779e+05	 6.4491e+03	 3.6960e+00	 5.0620e-01	 3.2316e+02	 6.5053e+03	-8.2201e+01	 2.4055e+04	 3.2945e+03	-7.3015e+00
 2.2168e+05	 6.4491e+03	 3.5953e+00	 4.3011e-01	 3.2315e+02	 6.5079e+03	-8.3178e+01	 1.8874e+04	 2.2579e+03	-8.3589e+00
 3.3253e+05	 6.4491e+03	 3.5112e+00	 3.7247e-01	 3.2315e+02	 6.5107e+03	-8.3945e+01	 1.4529e+04	 1.5413e+03	-9.4268e+00
 4.9879e+05	 6.4491e+03	 3.4371e+00	 3.2974e-01	 3.2316e+02	 6.5133e+03	-8.4520e+01	 1.0942e+04	 1.0497e+03	-1.0424e+01
 7.4818e+05	 6.4491e+03	 3.4231e+00	 2.0842e-01	 3.2315e+02	 6.5209e+03	-8.6516e+01	 1.1540e+04	 7.0265e+02	-1.6424e+01
 9.0000e+05	 6.4491e+03	 3.3990e+00	 1.8712e-01	 3.2316e+02	 6.5289e+03	-8.6849e+01	 1.0686e+04	 5.8828e+02	-1.8164e+01
 1.0000e+02	 6.5262e+03	 5.9595e+00	 7.6401e-02	 3.2315e+02	 6.5355e+03	-8.9266e+01	 2.3554e+08	 3.0196e+06	-7.8003e+01
 1.5000e+02	 6.5262e+03	 5.9420e+00	 8.9009e-02	 3.2315e+02	 6.5379e+03	-8.9142e+01	 1.3479e+08	 2.0190e+06	-6.6758e+01
 2.2500e+02	 6.5262e+03	 5.9239e+00	 1.0715e-01	 3.2315e+02	 6.5406e+03	-8.8964e+01	 7.4642e+07	 1.3501e+06	-5.5284e+01
