Repository: maxwolters02/bachelor-thesis

File: data/Daten final/PEI5mgmL_70°C_Abs.TXT (part 6 of 9)
PEI 25 kg/mol, 2 mg/ml from Ethanol on B 10 x 15 mm + H 1x1 mm, 70 nm, 30 µm, 70°C Absorption, 28.4.2026, 10:55
Diameter[mm] 1.128e+00  Thickness[mm] 1.000e-04  Spacer Capacity[pF] 0.000e+00  Spacer Area[mm^2] 0.000e+00
Fixed value(s) :  AC Volt  [Vrms]=1.000
 Freq. [Hz]	 Time  [s]	 Eps'   	 Eps''  	M Temp [K]	M Time M[s]	  Phi [Deg]	 Zp' [Ohms]	 Zp'' [Ohms]	Tan(Phi) 
 1.1391e+03	 5.3858e+03	 5.7900e+00	 2.0572e-01	 3.4315e+02	 5.4121e+03	-8.7965e+01	 7.6798e+06	 2.7286e+05	-2.8146e+01
 1.7086e+03	 5.3858e+03	 5.7405e+00	 2.4121e-01	 3.4316e+02	 5.4147e+03	-8.7594e+01	 4.3665e+06	 1.8348e+05	-2.3798e+01
 2.5629e+03	 5.3858e+03	 5.6821e+00	 2.8375e-01	 3.4315e+02	 5.4174e+03	-8.7141e+01	 2.4746e+06	 1.2357e+05	-2.0025e+01
 3.8443e+03	 5.3858e+03	 5.6122e+00	 3.3375e-01	 3.4315e+02	 5.4198e+03	-8.6597e+01	 1.4026e+06	 8.3409e+04	-1.6816e+01
 5.7665e+03	 5.3858e+03	 5.5288e+00	 3.9189e-01	 3.4315e+02	 5.4222e+03	-8.5946e+01	 7.9633e+05	 5.6445e+04	-1.4108e+01
 8.6498e+03	 5.3858e+03	 5.4280e+00	 4.5827e-01	 3.4315e+02	 5.4249e+03	-8.5174e+01	 4.5399e+05	 3.8329e+04	-1.1845e+01
 1.2975e+04	 5.3858e+03	 5.3065e+00	 5.3218e-01	 3.4315e+02	 5.4273e+03	-8.4273e+01	 2.6062e+05	 2.6138e+04	-9.9711e+00
 1.9462e+04	 5.3858e+03	 5.1594e+00	 6.1120e-01	 3.4314e+02	 5.4301e+03	-8.3244e+01	 1.5129e+05	 1.7922e+04	-8.4414e+00
 2.9193e+04	 5.3858e+03	 4.9818e+00	 6.8977e-01	 3.4315e+02	 5.4327e+03	-8.2117e+01	 8.9369e+04	 1.2374e+04	-7.2224e+00
 4.3789e+04	 5.3858e+03	 4.7709e+00	 7.5721e-01	 3.4315e+02	 5.4352e+03	-8.0982e+01	 5.4273e+04	 8.6139e+03	-6.3006e+00
 6.5684e+04	 5.3858e+03	 4.5407e+00	 7.9802e-01	 3.4314e+02	 5.4378e+03	-8.0032e+01	 3.4332e+04	 6.0337e+03	-5.6900e+00
 9.8526e+04	 5.3858e+03	 4.2850e+00	 7.9461e-01	 3.4315e+02	 5.4404e+03	-7.9494e+01	 2.2986e+04	 4.2625e+03	-5.3926e+00
 1.4779e+05	 5.3858e+03	 4.0428e+00	 7.4384e-01	 3.4314e+02	 5.4431e+03	-7.9575e+01	 1.6370e+04	 3.0119e+03	-5.4351e+00
 2.2168e+05	 5.3858e+03	 3.8376e+00	 6.6134e-01	 3.4315e+02	 5.4457e+03	-8.0222e+01	 1.2275e+04	 2.1153e+03	-5.8028e+00
 3.3253e+05	 5.3858e+03	 3.6647e+00	 5.6993e-01	 3.4315e+02	 5.4484e+03	-8.1160e+01	 9.4957e+03	 1.4768e+03	-6.4301e+00
 4.9879e+05	 5.3858e+03	 3.5392e+00	 4.8861e-01	 3.4315e+02	 5.4510e+03	-8.2140e+01	 7.3839e+03	 1.0194e+03	-7.2433e+00
 7.4818e+05	 5.3858e+03	 3.4955e+00	 3.1705e-01	 3.4315e+02	 5.4588e+03	-8.4817e+01	 7.5865e+03	 6.8811e+02	-1.1025e+01
 9.0000e+05	 5.3858e+03	 3.4598e+00	 2.8253e-01	 3.4315e+02	 5.4668e+03	-8.5332e+01	 7.0773e+03	 5.7793e+02	-1.2246e+01
 1.0000e+02	 5.4640e+03	 5.9677e+00	 8.9650e-02	 3.4315e+02	 5.4751e+03	-8.9139e+01	 2.0073e+08	 3.0155e+06	-6.6566e+01
 1.5000e+02	 5.4640e+03	 5.9463e+00	 1.0051e-01	 3.4315e+02	 5.4776e+03	-8.9032e+01	 1.1936e+08	 2.0176e+06	-5.9160e+01
 2.2500e+02	 5.4640e+03	 5.9231e+00	 1.1426e-01	 3.4315e+02	 5.4801e+03	-8.8895e+01	 6.9997e+07	 1.3503e+06	-5.1837e+01
 3.3750e+02	 5.4640e+03	 5.8962e+00	 1.3103e-01	 3.4316e+02	 5.4826e+03	-8.8727e+01	 4.0693e+07	 9.0432e+05	-4.4999e+01
 5.0625e+02	 5.4640e+03	 5.8651e+00	 1.5176e-01	 3.4315e+02	 5.4851e+03	-8.8518e+01	 2.3423e+07	 6.0607e+05	-3.8647e+01
 7.5938e+02	 5.4640e+03	 5.8295e+00	 1.7663e-01	 3.4316e+02	 5.4878e+03	-8.8264e+01	 1.3417e+07	 4.0652e+05	-3.3004e+01
 1.1391e+03	 5.4640e+03	 5.7871e+00	 2.0654e-01	 3.4315e+02	 5.4903e+03	-8.7956e+01	 7.6492e+06	 2.7300e+05	-2.8019e+01
 1.7086e+03	 5.4640e+03	 5.7375e+00	 2.4249e-01	 3.4315e+02	 5.4931e+03	-8.7580e+01	 4.3435e+06	 1.8357e+05	-2.3661e+01
 2.5629e+03	 5.4640e+03	 5.6788e+00	 2.8499e-01	 3.4315e+02	 5.4957e+03	-8.7127e+01	 2.4638e+06	 1.2365e+05	-1.9926e+01
 3.8443e+03	 5.4640e+03	 5.6085e+00	 3.3497e-01	 3.4315e+02	 5.4984e+03	-8.6582e+01	 1.3975e+06	 8.3464e+04	-1.6743e+01
 5.7665e+03	 5.4640e+03	 5.5245e+00	 3.9305e-01	 3.4315e+02	 5.5009e+03	-8.5930e+01	 7.9397e+05	 5.6489e+04	-1.4055e+01
 8.6498e+03	 5.4640e+03	 5.4232e+00	 4.5919e-01	 3.4316e+02	 5.5038e+03	-8.5160e+01	 4.5308e+05	 3.8362e+04	-1.1810e+01
 1.2975e+04	 5.4640e+03	 5.3014e+00	 5.3278e-01	 3.4315e+02	 5.5063e+03	-8.4261e+01	 2.6033e+05	 2.6163e+04	-9.9504e+00
 1.9462e+04	 5.4640e+03	 5.1539e+00	 6.1131e-01	 3.4316e+02	 5.5090e+03	-8.3236e+01	 1.5126e+05	 1.7941e+04	-8.4309e+00
 2.9193e+04	 5.4640e+03	 4.9765e+00	 6.8930e-01	 3.4316e+02	 5.5116e+03	-8.2114e+01	 8.9430e+04	 1.2387e+04	-7.2197e+00
 4.3789e+04	 5.4640e+03	 4.7660e+00	 7.5603e-01	 3.4316e+02	 5.5144e+03	-8.0986e+01	 5.4358e+04	 8.6228e+03	-6.3040e+00
 6.5684e+04	 5.4640e+03	 4.5365e+00	 7.9637e-01	 3.4316e+02	 5.5168e+03	-8.0043e+01	 3.4403e+04	 6.0394e+03	-5.6964e+00
 9.8526e+04	 5.4640e+03	 4.2814e+00	 7.9280e-01	 3.4316e+02	 5.5196e+03	-7.9509e+01	 2.3038e+04	 4.2661e+03	-5.4003e+00
 1.4779e+05	 5.4640e+03	 4.0399e+00	 7.4218e-01	 3.4316e+02	 5.5222e+03	-7.9590e+01	 1.6407e+04	 3.0141e+03	-5.4433e+00
 2.2168e+05	 5.4640e+03	 3.8353e+00	 6.6008e-01	 3.4316e+02	 5.5248e+03	-8.0235e+01	 1.2298e+04	 2.1166e+03	-5.8104e+00
 3.3253e+05	 5.4640e+03	 3.6627e+00	 5.6881e-01	 3.4315e+02	 5.5274e+03	-8.1172e+01	 9.5142e+03	 1.4776e+03	-6.4391e+00
 4.9879e+05	 5.4640e+03	 3.5373e+00	 4.8776e-01	 3.4315e+02	 5.5300e+03	-8.2149e+01	 7.3968e+03	 1.0200e+03	-7.2521e+00
 7.4818e+05	 5.4640e+03	 3.4935e+00	 3.1773e-01	 3.4316e+02	 5.5379e+03	-8.4803e+01	 7.5700e+03	 6.8850e+02	-1.0995e+01
 9.0000e+05	 5.4640e+03	 3.4577e+00	 2.8410e-01	 3.4315e+02	 5.5456e+03	-8.5303e+01	 7.0382e+03	 5.7827e+02	-1.2171e+01
 1.0000e+02	 5.5428e+03	 5.9661e+00	 9.0100e-02	 3.4316e+02	 5.5535e+03	-8.9135e+01	 1.9973e+08	 3.0163e+06	-6.6217e+01
 1.5000e+02	 5.5428e+03	 5.9451e+00	 1.0001e-01	 3.4315e+02	 5.5559e+03	-8.9036e+01	 1.1995e+08	 2.0180e+06	-5.9442e+01
 2.2500e+02	 5.5428e+03	 5.9215e+00	 1.1498e-01	 3.4315e+02	 5.5584e+03	-8.8888e+01	 6.9560e+07	 1.3507e+06	-5.1500e+01
 3.3750e+02	 5.5428e+03	 5.8945e+00	 1.3197e-01	 3.4316e+02	 5.5608e+03	-8.8717e+01	 4.0404e+07	 9.0458e+05	-4.4667e+01
 5.0625e+02	 5.5428e+03	 5.8633e+00	 1.5264e-01	 3.4316e+02	 5.5633e+03	-8.8509e+01	 2.3289e+07	 6.0627e+05	-3.8413e+01
 7.5938e+02	 5.5428e+03	 5.8271e+00	 1.7760e-01	 3.4316e+02	 5.5659e+03	-8.8254e+01	 1.3344e+07	 4.0669e+05	-3.2810e+01
 1.1391e+03	 5.5428e+03	 5.7846e+00	 2.0789e-01	 3.4316e+02	 5.5686e+03	-8.7942e+01	 7.5995e+06	 2.7312e+05	-2.7825e+01
 1.7086e+03	 5.5428e+03	 5.7346e+00	 2.4359e-01	 3.4316e+02	 5.5712e+03	-8.7568e+01	 4.3238e+06	 1.8367e+05	-2.3542e+01
 2.5629e+03	 5.5428e+03	 5.6755e+00	 2.8642e-01	 3.4316e+02	 5.5739e+03	-8.7111e+01	 2.4515e+06	 1.2372e+05	-1.9815e+01
 3.8443e+03	 5.5428e+03	 5.6048e+00	 3.3633e-01	 3.4315e+02	 5.5764e+03	-8.6566e+01	 1.3918e+06	 8.3519e+04	-1.6665e+01
 5.7665e+03	 5.5428e+03	 5.5202e+00	 3.9422e-01	 3.4316e+02	 5.5789e+03	-8.5915e+01	 7.9163e+05	 5.6532e+04	-1.4003e+01
 8.6498e+03	 5.5428e+03	 5.4187e+00	 4.6030e-01	 3.4316e+02	 5.5815e+03	-8.5145e+01	 4.5199e+05	 3.8395e+04	-1.1772e+01
 1.2975e+04	 5.5428e+03	 5.2963e+00	 5.3358e-01	 3.4316e+02	 5.5839e+03	-8.4247e+01	 2.5994e+05	 2.6188e+04	-9.9259e+00
 1.9462e+04	 5.5428e+03	 5.1488e+00	 6.1171e-01	 3.4315e+02	 5.5867e+03	-8.3225e+01	 1.5116e+05	 1.7959e+04	-8.4170e+00
 2.9193e+04	 5.5428e+03	 4.9710e+00	 6.8885e-01	 3.4316e+02	 5.5892e+03	-8.2111e+01	 8.9488e+04	 1.2401e+04	-7.2164e+00
 4.3789e+04	 5.5428e+03	 4.7607e+00	 7.5501e-01	 3.4316e+02	 5.5917e+03	-8.0988e+01	 5.4431e+04	 8.6323e+03	-6.3055e+00
 6.5684e+04	 5.5428e+03	 4.5316e+00	 7.9490e-01	 3.4315e+02	 5.5943e+03	-8.0051e+01	 3.4467e+04	 6.0459e+03	-5.7008e+00
 9.8526e+04	 5.5428e+03	 4.2774e+00	 7.9096e-01	 3.4315e+02	 5.5969e+03	-7.9523e+01	 2.3092e+04	 4.2701e+03	-5.4079e+00
 1.4779e+05	 5.5428e+03	 4.0365e+00	 7.4041e-01	 3.4315e+02	 5.5996e+03	-7.9606e+01	 1.6446e+04	 3.0167e+03	-5.4517e+00
 2.2168e+05	 5.5428e+03	 3.8325e+00	 6.5837e-01	 3.4314e+02	 5.6022e+03	-8.0253e+01	 1.2330e+04	 2.1181e+03	-5.8212e+00
 3.3253e+05	 5.5428e+03	 3.6601e+00	 5.6756e-01	 3.4315e+02	 5.6049e+03	-8.1186e+01	 9.5353e+03	 1.4786e+03	-6.4488e+00
 4.9879e+05	 5.5428e+03	 3.5351e+00	 4.8665e-01	 3.4314e+02	 5.6074e+03	-8.2162e+01	 7.4137e+03	 1.0206e+03	-7.2642e+00
 7.4818e+05	 5.5428e+03	 3.4920e+00	 3.1263e-01	 3.4314e+02	 5.6152e+03	-8.4884e+01	 7.6935e+03	 6.8880e+02	-1.1170e+01
 9.0000e+05	 5.5428e+03	 3.4566e+00	 2.7726e-01	 3.4314e+02	 5.6231e+03	-8.5414e+01	 7.2118e+03	 5.7847e+02	-1.2467e+01
 1.0000e+02	 5.6204e+03	 5.9647e+00	 9.0535e-02	 3.4314e+02	 5.6308e+03	-8.9130e+01	 1.9877e+08	 3.0170e+06	-6.5882e+01
 1.5000e+02	 5.6204e+03	 5.9441e+00	 1.0122e-01	 3.4314e+02	 5.6336e+03	-8.9024e+01	 1.1853e+08	 2.0183e+06	-5.8725e+01
 2.2500e+02	 5.6204e+03	 5.9196e+00	 1.1569e-01	 3.4315e+02	 5.6361e+03	-8.8880e+01	 6.9136e+07	 1.3511e+06	-5.1169e+01
 3.3750e+02	 5.6204e+03	 5.8923e+00	 1.3276e-01	 3.4315e+02	 5.6385e+03	-8.8709e+01	 4.0164e+07	 9.0492e+05	-4.4384e+01
 5.0625e+02	 5.6204e+03	 5.8610e+00	 1.5372e-01	 3.4315e+02	 5.6413e+03	-8.8498e+01	 2.3125e+07	 6.0650e+05	-3.8129e+01
 7.5938e+02	 5.6204e+03	 5.8245e+00	 1.7868e-01	 3.4315e+02	 5.6439e+03	-8.8243e+01	 1.3263e+07	 4.0687e+05	-3.2598e+01
 1.1391e+03	 5.6204e+03	 5.7820e+00	 2.0893e-01	 3.4314e+02	 5.6465e+03	-8.7930e+01	 7.5616e+06	 2.7324e+05	-2.7674e+01
 1.7086e+03	 5.6204e+03	 5.7315e+00	 2.4507e-01	 3.4315e+02	 5.6491e+03	-8.7552e+01	 4.2978e+06	 1.8376e+05	-2.3387e+01
 2.5629e+03	 5.6204e+03	 5.6719e+00	 2.8779e-01	 3.4314e+02	 5.6519e+03	-8.7095e+01	 2.4398e+06	 1.2380e+05	-1.9708e+01
 3.8443e+03	 5.6204e+03	 5.6007e+00	 3.3773e-01	 3.4314e+02	 5.6543e+03	-8.6549e+01	 1.3861e+06	 8.3581e+04	-1.6583e+01
 5.7665e+03	 5.6204e+03	 5.5157e+00	 3.9572e-01	 3.4314e+02	 5.6568e+03	-8.5896e+01	 7.8863e+05	 5.6579e+04	-1.3939e+01
 8.6498e+03	 5.6204e+03	 5.4134e+00	 4.6154e-01	 3.4314e+02	 5.6595e+03	-8.5127e+01	 4.5077e+05	 3.8432e+04	-1.1729e+01
 1.2975e+04	 5.6204e+03	 5.2907e+00	 5.3445e-01	 3.4314e+02	 5.6619e+03	-8.4232e+01	 2.5952e+05	 2.6216e+04	-9.8993e+00
 1.9462e+04	 5.6204e+03	 5.1426e+00	 6.1194e-01	 3.4314e+02	 5.6646e+03	-8.3214e+01	 1.5110e+05	 1.7980e+04	-8.4038e+00
 2.9193e+04	 5.6204e+03	 4.9648e+00	 6.8881e-01	 3.4314e+02	 5.6672e+03	-8.2101e+01	 8.9494e+04	 1.2416e+04	-7.2078e+00
 4.3789e+04	 5.6204e+03	 4.7549e+00	 7.5410e-01	 3.4314e+02	 5.6698e+03	-8.0988e+01	 5.4497e+04	 8.6428e+03	-6.3054e+00
 6.5684e+04	 5.6204e+03	 4.5264e+00	 7.9329e-01	 3.4314e+02	 5.6723e+03	-8.0059e+01	 3.4536e+04	 6.0528e+03	-5.7058e+00
 9.8526e+04	 5.6204e+03	 4.2730e+00	 7.8912e-01	 3.4314e+02	 5.6749e+03	-7.9537e+01	 2.3146e+04	 4.2744e+03	-5.4149e+00
 1.4779e+05	 5.6204e+03	 4.0329e+00	 7.3850e-01	 3.4315e+02	 5.6776e+03	-7.9623e+01	 1.6488e+04	 3.0193e+03	-5.4609e+00
 2.2168e+05	 5.6204e+03	 3.8297e+00	 6.5678e-01	 3.4314e+02	 5.6801e+03	-8.0269e+01	 1.2360e+04	 2.1197e+03	-5.8310e+00
 3.3253e+05	 5.6204e+03	 3.6578e+00	 5.6616e-01	 3.4315e+02	 5.6828e+03	-8.1201e+01	 9.5589e+03	 1.4795e+03	-6.4607e+00
 4.9879e+05	 5.6204e+03	 3.5330e+00	 4.8562e-01	 3.4315e+02	 5.6854e+03	-8.2174e+01	 7.4294e+03	 1.0212e+03	-7.2752e+00
 7.4818e+05	 5.6204e+03	 3.4902e+00	 3.1162e-01	 3.4315e+02	 5.6928e+03	-8.4898e+01	 7.7185e+03	 6.8915e+02	-1.1200e+01
 9.0000e+05	 5.6204e+03	 3.4553e+00	 2.7233e-01	 3.4315e+02	 5.7008e+03	-8.5494e+01	 7.3423e+03	 5.7869e+02	-1.2688e+01
 1.0000e+02	 5.6981e+03	 5.9634e+00	 9.1395e-02	 3.4314e+02	 5.7088e+03	-8.9122e+01	 1.9690e+08	 3.0177e+06	-6.5248e+01
 1.5000e+02	 5.6981e+03	 5.9405e+00	 1.0157e-01	 3.4315e+02	 5.7115e+03	-8.9020e+01	 1.1811e+08	 2.0195e+06	-5.8484e+01
 2.2500e+02	 5.6981e+03	 5.9179e+00	 1.1659e-01	 3.4314e+02	 5.7140e+03	-8.8871e+01	 6.8601e+07	 1.3515e+06	-5.0759e+01
 3.3750e+02	 5.6981e+03	 5.8905e+00	 1.3368e-01	 3.4315e+02	 5.7166e+03	-8.8700e+01	 3.9886e+07	 9.0519e+05	-4.4063e+01
 5.0625e+02	 5.6981e+03	 5.8588e+00	 1.5460e-01	 3.4314e+02	 5.7191e+03	-8.8488e+01	 2.2993e+07	 6.0673e+05	-3.7897e+01
 7.5938e+02	 5.6981e+03	 5.8220e+00	 1.7986e-01	 3.4314e+02	 5.7217e+03	-8.8230e+01	 1.3176e+07	 4.0704e+05	-3.2369e+01
 1.1391e+03	 5.6981e+03	 5.7791e+00	 2.0982e-01	 3.4315e+02	 5.7241e+03	-8.7921e+01	 7.5298e+06	 2.7338e+05	-2.7544e+01
 1.7086e+03	 5.6981e+03	 5.7284e+00	 2.4631e-01	 3.4315e+02	 5.7267e+03	-8.7538e+01	 4.2761e+06	 1.8386e+05	-2.3257e+01
 2.5629e+03	 5.6981e+03	 5.6685e+00	 2.8892e-01	 3.4315e+02	 5.7293e+03	-8.7082e+01	 2.4303e+06	 1.2387e+05	-1.9620e+01
 3.8443e+03	 5.6981e+03	 5.5970e+00	 3.3902e-01	 3.4315e+02	 5.7318e+03	-8.6534e+01	 1.3808e+06	 8.3635e+04	-1.6510e+01
 5.7665e+03	 5.6981e+03	 5.5116e+00	 3.9676e-01	 3.4315e+02	 5.7342e+03	-8.5883e+01	 7.8655e+05	 5.6621e+04	-1.3891e+01
 8.6498e+03	 5.6981e+03	 5.4092e+00	 4.6244e-01	 3.4316e+02	 5.7369e+03	-8.5114e+01	 4.4990e+05	 3.8462e+04	-1.1697e+01
 1.2975e+04	 5.6981e+03	 5.2861e+00	 5.3502e-01	 3.4315e+02	 5.7393e+03	-8.4221e+01	 2.5924e+05	 2.6238e+04	-9.8803e+00
 1.9462e+04	 5.6981e+03	 5.1380e+00	 6.1205e-01	 3.4316e+02	 5.7421e+03	-8.3207e+01	 1.5108e+05	 1.7996e+04	-8.3948e+00
 2.9193e+04	 5.6981e+03	 4.9602e+00	 6.8814e-01	 3.4316e+02	 5.7447e+03	-8.2102e+01	 8.9581e+04	 1.2428e+04	-7.2082e+00
 4.3789e+04	 5.6981e+03	 4.7506e+00	 7.5298e-01	 3.4316e+02	 5.7474e+03	-8.0993e+01	 5.4578e+04	 8.6506e+03	-6.3091e+00
 6.5684e+04	 5.6981e+03	 4.5227e+00	 7.9190e-01	 3.4316e+02	 5.7499e+03	-8.0068e+01	 3.4597e+04	 6.0578e+03	-5.7112e+00
 9.8526e+04	 5.6981e+03	 4.2700e+00	 7.8759e-01	 3.4315e+02	 5.7526e+03	-7.9549e+01	 2.3191e+04	 4.2775e+03	-5.4216e+00
 1.4779e+05	 5.6981e+03	 4.0304e+00	 7.3706e-01	 3.4316e+02	 5.7551e+03	-7.9637e+01	 1.6521e+04	 3.0212e+03	-5.4683e+00
 2.2168e+05	 5.6981e+03	 3.8277e+00	 6.5564e-01	 3.4316e+02	 5.7577e+03	-8.0280e+01	 1.2381e+04	 2.1208e+03	-5.8381e+00
 3.3253e+05	 5.6981e+03	 3.6559e+00	 5.6539e-01	 3.4315e+02	 5.7601e+03	-8.1209e+01	 9.5719e+03	 1.4803e+03	-6.4661e+00
 4.9879e+05	 5.6981e+03	 3.5313e+00	 4.8493e-01	 3.4315e+02	 5.7627e+03	-8.2181e+01	 7.4400e+03	 1.0217e+03	-7.2820e+00
 7.4818e+05	 5.6981e+03	 3.4888e+00	 3.0925e-01	 3.4315e+02	 5.7704e+03	-8.4935e+01	 7.7778e+03	 6.8943e+02	-1.1282e+01
 9.0000e+05	 5.6981e+03	 3.4533e+00	 2.7483e-01	 3.4315e+02	 5.7784e+03	-8.5450e+01	 7.2755e+03	 5.7901e+02	-1.2565e+01
 1.0000e+02	 5.7756e+03	 5.9621e+00	 9.1846e-02	 3.4316e+02	 5.7866e+03	-8.9117e+01	 1.9593e+08	 3.0183e+06	-6.4914e+01
 1.5000e+02	 5.7756e+03	 5.9408e+00	 1.0508e-01	 3.4316e+02	 5.7891e+03	-8.8987e+01	 1.1417e+08	 2.0195e+06	-5.6534e+01
 2.2500e+02	 5.7756e+03	 5.9162e+00	 1.1709e-01	 3.4316e+02	 5.7916e+03	-8.8866e+01	 6.8306e+07	 1.3519e+06	-5.0526e+01
 3.3750e+02	 5.7756e+03	 5.8886e+00	 1.3432e-01	 3.4316e+02	 5.7941e+03	-8.8693e+01	 3.9697e+07	 9.0549e+05	-4.3841e+01
 5.0625e+02	 5.7756e+03	 5.8569e+00	 1.5539e-01	 3.4316e+02	 5.7965e+03	-8.8480e+01	 2.2877e+07	 6.0692e+05	-3.7693e+01
 7.5938e+02	 5.7756e+03	 5.8198e+00	 1.8074e-01	 3.4315e+02	 5.7991e+03	-8.8221e+01	 1.3112e+07	 4.0719e+05	-3.2200e+01
 1.1391e+03	 5.7756e+03	 5.7767e+00	 2.1112e-01	 3.4316e+02	 5.8016e+03	-8.7907e+01	 7.4833e+06	 2.7349e+05	-2.7362e+01
 1.7086e+03	 5.7756e+03	 5.7259e+00	 2.4726e-01	 3.4316e+02	 5.8041e+03	-8.7527e+01	 4.2597e+06	 1.8395e+05	-2.3158e+01
 2.5629e+03	 5.7756e+03	 5.6654e+00	 2.9012e-01	 3.4315e+02	 5.8069e+03	-8.7069e+01	 2.4203e+06	 1.2394e+05	-1.9528e+01
 3.8443e+03	 5.7756e+03	 5.5933e+00	 3.4021e-01	 3.4315e+02	 5.8094e+03	-8.6519e+01	 1.3759e+06	 8.3691e+04	-1.6441e+01
 5.7665e+03	 5.7756e+03	 5.5077e+00	 3.9794e-01	 3.4315e+02	 5.8121e+03	-8.5867e+01	 7.8423e+05	 5.6662e+04	-1.3841e+01
 8.6498e+03	 5.7756e+03	 5.4047e+00	 4.6347e-01	 3.4315e+02	 5.8147e+03	-8.5099e+01	 4.4889e+05	 3.8494e+04	-1.1661e+01
 1.2975e+04	 5.7756e+03	 5.2812e+00	 5.3556e-01	 3.4315e+02	 5.8174e+03	-8.4209e+01	 2.5898e+05	 2.6263e+04	-9.8611e+00
 1.9462e+04	 5.7756e+03	 5.1328e+00	 6.1230e-01	 3.4315e+02	 5.8200e+03	-8.3197e+01	 1.5101e+05	 1.8015e+04	-8.3827e+00
 2.9193e+04	 5.7756e+03	 4.9549e+00	 6.8781e-01	 3.4315e+02	 5.8226e+03	-8.2097e+01	 8.9624e+04	 1.2441e+04	-7.2038e+00
 4.3789e+04	 5.7756e+03	 4.7453e+00	 7.5224e-01	 3.4315e+02	 5.8252e+03	-8.0992e+01	 5.4632e+04	 8.6604e+03	-6.3082e+00
 6.5684e+04	 5.7756e+03	 4.5180e+00	 7.9037e-01	 3.4315e+02	 5.8276e+03	-8.0077e+01	 3.4664e+04	 6.0641e+03	-5.7163e+00
 9.8526e+04	 5.7756e+03	 4.2659e+00	 7.8575e-01	 3.4316e+02	 5.8303e+03	-7.9563e+01	 2.3245e+04	 4.2816e+03	-5.4290e+00
 1.4779e+05	 5.7756e+03	 4.0271e+00	 7.3535e-01	 3.4315e+02	 5.8328e+03	-7.9652e+01	 1.6559e+04	 3.0237e+03	-5.4764e+00
 2.2168e+05	 5.7756e+03	 3.8248e+00	 6.5406e-01	 3.4316e+02	 5.8355e+03	-8.0296e+01	 1.2411e+04	 2.1224e+03	-5.8477e+00
 3.3253e+05	 5.7756e+03	 3.6535e+00	 5.6401e-01	 3.4315e+02	 5.8381e+03	-8.1224e+01	 9.5953e+03	 1.4813e+03	-6.4777e+00
 4.9879e+05	 5.7756e+03	 3.5292e+00	 4.8392e-01	 3.4315e+02	 5.8408e+03	-8.2192e+01	 7.4556e+03	 1.0223e+03	-7.2930e+00
 7.4818e+05	 5.7756e+03	 3.4867e+00	 3.0910e-01	 3.4315e+02	 5.8485e+03	-8.4934e+01	 7.7815e+03	 6.8983e+02	-1.1280e+01
 9.0000e+05	 5.7756e+03	 3.4516e+00	 2.7368e-01	 3.4315e+02	 5.8563e+03	-8.5466e+01	 7.3059e+03	 5.7930e+02	-1.2612e+01
 1.0000e+02	 5.8535e+03	 5.9607e+00	 9.2215e-02	 3.4315e+02	 5.8645e+03	-8.9114e+01	 1.9515e+08	 3.0191e+06	-6.4639e+01
 1.5000e+02	 5.8535e+03	 5.9403e+00	 1.0530e-01	 3.4315e+02	 5.8670e+03	-8.8984e+01	 1.1393e+08	 2.0196e+06	-5.6410e+01
 2.2500e+02	 5.8535e+03	 5.9145e+00	 1.1789e-01	 3.4315e+02	 5.8698e+03	-8.8858e+01	 6.7846e+07	 1.3523e+06	-5.0172e+01
 3.3750e+02	 5.8535e+03	 5.8867e+00	 1.3516e-01	 3.4315e+02	 5.8722e+03	-8.8685e+01	 3.9449e+07	 9.0578e+05	-4.3552e+01
 5.0625e+02	 5.8535e+03	 5.8545e+00	 1.5632e-01	 3.4316e+02	 5.8749e+03	-8.8471e+01	 2.2740e+07	 6.0718e+05	-3.7452e+01
 7.5938e+02	 5.8535e+03	 5.8174e+00	 1.8149e-01	 3.4315e+02	 5.8774e+03	-8.8213e+01	 1.3057e+07	 4.0736e+05	-3.2053e+01
 1.1391e+03	 5.8535e+03	 5.7740e+00	 2.1246e-01	 3.4315e+02	 5.8799e+03	-8.7893e+01	 7.4361e+06	 2.7362e+05	-2.7177e+01
 1.7086e+03	 5.8535e+03	 5.7227e+00	 2.4867e-01	 3.4315e+02	 5.8826e+03	-8.7512e+01	 4.2356e+06	 1.8405e+05	-2.3014e+01
 2.5629e+03	 5.8535e+03	 5.6620e+00	 2.9138e-01	 3.4315e+02	 5.8851e+03	-8.7054e+01	 2.4098e+06	 1.2401e+05	-1.9432e+01
 3.8443e+03	 5.8535e+03	 5.5896e+00	 3.4142e-01	 3.4315e+02	 5.8878e+03	-8.6505e+01	 1.3711e+06	 8.3746e+04	-1.6372e+01
 5.7665e+03	 5.8535e+03	 5.5034e+00	 3.9924e-01	 3.4315e+02	 5.8902e+03	-8.5851e+01	 7.8167e+05	 5.6706e+04	-1.3785e+01
 8.6498e+03	 5.8535e+03	 5.3999e+00	 4.6446e-01	 3.4315e+02	 5.8931e+03	-8.5084e+01	 4.4793e+05	 3.8528e+04	-1.1626e+01
 1.2975e+04	 5.8535e+03	 5.2760e+00	 5.3634e-01	 3.4315e+02	 5.8955e+03	-8.4195e+01	 2.5860e+05	 2.6289e+04	-9.8369e+00
 1.9462e+04	 5.8535e+03	 5.1274e+00	 6.1251e-01	 3.4315e+02	 5.8984e+03	-8.3188e+01	 1.5096e+05	 1.8034e+04	-8.3711e+00
 2.9193e+04	 5.8535e+03	 4.9494e+00	 6.8743e-01	 3.4315e+02	 5.9010e+03	-8.2093e+01	 8.9673e+04	 1.2455e+04	-7.1998e+00
 4.3789e+04	 5.8535e+03	 4.7401e+00	 7.5114e-01	 3.4315e+02	 5.9038e+03	-8.0996e+01	 5.4712e+04	 8.6699e+03	-6.3106e+00
 6.5684e+04	 5.8535e+03	 4.5132e+00	 7.8897e-01	 3.4315e+02	 5.9064e+03	-8.0084e+01	 3.4726e+04	 6.0705e+03	-5.7204e+00
 9.8526e+04	 5.8535e+03	 4.2617e+00	 7.8407e-01	 3.4315e+02	 5.9090e+03	-7.9575e+01	 2.3295e+04	 4.2858e+03	-5.4354e+00
 1.4779e+05	 5.8535e+03	 4.0237e+00	 7.3354e-01	 3.4315e+02	 5.9116e+03	-7.9668e+01	 1.6600e+04	 3.0262e+03	-5.4854e+00
 2.2168e+05	 5.8535e+03	 3.8222e+00	 6.5252e-01	 3.4315e+02	 5.9144e+03	-8.0312e+01	 1.2441e+04	 2.1239e+03	-5.8575e+00
 3.3253e+05	 5.8535e+03	 3.6513e+00	 5.6269e-01	 3.4314e+02	 5.9168e+03	-8.1239e+01	 9.6178e+03	 1.4822e+03	-6.4890e+00
 4.9879e+05	 5.8535e+03	 3.5271e+00	 4.8291e-01	 3.4316e+02	 5.9196e+03	-8.2204e+01	 7.4712e+03	 1.0229e+03	-7.3040e+00
 7.4818e+05	 5.8535e+03	 3.4848e+00	 3.0978e-01	 3.4315e+02	 5.9273e+03	-8.4920e+01	 7.7645e+03	 6.9022e+02	-1.1249e+01
 9.0000e+05	 5.8535e+03	 3.4501e+00	 2.7132e-01	 3.4315e+02	 5.9349e+03	-8.5503e+01	 7.3696e+03	 5.7956e+02	-1.2716e+01
 1.0000e+02	 5.9322e+03	 5.9593e+00	 9.2743e-02	 3.4315e+02	 5.9434e+03	-8.9108e+01	 1.9404e+08	 3.0198e+06	-6.4256e+01
 1.5000e+02	 5.9322e+03	 5.9366e+00	 1.0452e-01	 3.4316e+02	 5.9459e+03	-8.8991e+01	 1.1478e+08	 2.0209e+06	-5.6796e+01
 2.2500e+02	 5.9322e+03	 5.9129e+00	 1.1857e-01	 3.4316e+02	 5.9486e+03	-8.8851e+01	 6.7456e+07	 1.3526e+06	-4.9869e+01
 3.3750e+02	 5.9322e+03	 5.8849e+00	 1.3605e-01	 3.4315e+02	 5.9510e+03	-8.8676e+01	 3.9191e+07	 9.0606e+05	-4.3254e+01
 5.0625e+02	 5.9322e+03	 5.8527e+00	 1.5732e-01	 3.4315e+02	 5.9534e+03	-8.8460e+01	 2.2596e+07	 6.0736e+05	-3.7204e+01
 7.5938e+02	 5.9322e+03	 5.8155e+00	 1.8280e-01	 3.4315e+02	 5.9561e+03	-8.8200e+01	 1.2964e+07	 4.0750e+05	-3.1813e+01
 1.1391e+03	 5.9322e+03	 5.7712e+00	 2.1348e-01	 3.4314e+02	 5.9586e+03	-8.7882e+01	 7.4004e+06	 2.7375e+05	-2.7033e+01
 1.7086e+03	 5.9322e+03	 5.7195e+00	 2.4968e-01	 3.4315e+02	 5.9612e+03	-8.7500e+01	 4.2184e+06	 1.8415e+05	-2.2908e+01
 2.5629e+03	 5.9322e+03	 5.6584e+00	 2.9281e-01	 3.4315e+02	 5.9638e+03	-8.7038e+01	 2.3981e+06	 1.2409e+05	-1.9325e+01
 3.8443e+03	 5.9322e+03	 5.5857e+00	 3.4274e-01	 3.4315e+02	 5.9662e+03	-8.6489e+01	 1.3658e+06	 8.3805e+04	-1.6297e+01
 5.7665e+03	 5.9322e+03	 5.4991e+00	 4.0038e-01	 3.4314e+02	 5.9686e+03	-8.5836e+01	 7.7944e+05	 5.6750e+04	-1.3735e+01
 8.6498e+03	 5.9322e+03	 5.3953e+00	 4.6549e-01	 3.4314e+02	 5.9712e+03	-8.5069e+01	 4.4694e+05	 3.8561e+04	-1.1591e+01
 1.2975e+04	 5.9322e+03	 5.2708e+00	 5.3712e-01	 3.4314e+02	 5.9739e+03	-8.4181e+01	 2.5823e+05	 2.6314e+04	-9.8131e+00
 1.9462e+04	 5.9322e+03	 5.1218e+00	 6.1288e-01	 3.4315e+02	 5.9765e+03	-8.3176e+01	 1.5087e+05	 1.8053e+04	-8.3569e+00
 2.9193e+04	 5.9322e+03	 4.9437e+00	 6.8714e-01	 3.4314e+02	 5.9791e+03	-8.2087e+01	 8.9711e+04	 1.2469e+04	-7.1946e+00
 4.3789e+04	 5.9322e+03	 4.7346e+00	 7.5007e-01	 3.4314e+02	 5.9816e+03	-8.0998e+01	 5.4790e+04	 8.6800e+03	-6.3122e+00
 6.5684e+04	 5.9322e+03	 4.5081e+00	 7.8742e-01	 3.4314e+02	 5.9840e+03	-8.0092e+01	 3.4794e+04	 6.0774e+03	-5.7251e+00
 9.8526e+04	 5.9322e+03	 4.2574e+00	 7.8216e-01	 3.4314e+02	 5.9866e+03	-7.9590e+01	 2.3352e+04	 4.2902e+03	-5.4431e+00
 1.4779e+05	 5.9322e+03	 4.0200e+00	 7.3168e-01	 3.4314e+02	 5.9891e+03	-7.9685e+01	 1.6642e+04	 3.0290e+03	-5.4942e+00
 2.2168e+05	 5.9322e+03	 3.8191e+00	 6.5083e-01	 3.4314e+02	 5.9919e+03	-8.0329e+01	 1.2473e+04	 2.1256e+03	-5.8681e+00
 3.3253e+05	 5.9322e+03	 3.6487e+00	 5.6136e-01	 3.4314e+02	 5.9943e+03	-8.1253e+01	 9.6406e+03	 1.4832e+03	-6.4997e+00
 4.9879e+05	 5.9322e+03	 3.5249e+00	 4.8182e-01	 3.4314e+02	 5.9972e+03	-8.2217e+01	 7.4881e+03	 1.0235e+03	-7.3159e+00
 7.4818e+05	 5.9322e+03	 3.4826e+00	 3.0989e-01	 3.4314e+02	 6.0048e+03	-8.4915e+01	 7.7616e+03	 6.9065e+02	-1.1238e+01
 9.0000e+05	 5.9322e+03	 3.4482e+00	 2.6965e-01	 3.4314e+02	 6.0128e+03	-8.5529e+01	 7.4153e+03	 5.7987e+02	-1.2788e+01
 1.0000e+02	 6.0100e+03	 5.9580e+00	 9.3545e-02	 3.4314e+02	 6.0208e+03	-8.9100e+01	 1.9238e+08	 3.0204e+06	-6.3692e+01
 1.5000e+02	 6.0100e+03	 5.9359e+00	 1.0427e-01	 3.4315e+02	 6.0233e+03	-8.8994e+01	 1.1506e+08	 2.0211e+06	-5.6930e+01
 2.2500e+02	 6.0100e+03	 5.9112e+00	 1.1921e-01	 3.4315e+02	 6.0260e+03	-8.8845e+01	 6.7094e+07	 1.3530e+06	-4.9588e+01
 3.3750e+02	 6.0100e+03	 5.8829e+00	 1.3668e-01	 3.4315e+02	 6.0285e+03	-8.8669e+01	 3.9012e+07	 9.0636e+05	-4.3043e+01
 5.0625e+02	 6.0100e+03	 5.8504e+00	 1.5823e-01	 3.4315e+02	 6.0312e+03	-8.8451e+01	 2.2465e+07	 6.0760e+05	-3.6973e+01
 7.5938e+02	 6.0100e+03	 5.8129e+00	 1.8379e-01	 3.4314e+02	 6.0338e+03	-8.8189e+01	 1.2894e+07	 4.0768e+05	-3.1629e+01
 1.1391e+03	 6.0100e+03	 5.7689e+00	 2.1449e-01	 3.4314e+02	 6.0364e+03	-8.7871e+01	 7.3657e+06	 2.7386e+05	-2.6896e+01
 1.7086e+03	 6.0100e+03	 5.7167e+00	 2.5088e-01	 3.4314e+02	 6.0390e+03	-8.7487e+01	 4.1982e+06	 1.8424e+05	-2.2786e+01
 2.5629e+03	 6.0100e+03	 5.6551e+00	 2.9398e-01	 3.4314e+02	 6.0419e+03	-8.7024e+01	 2.3885e+06	 1.2417e+05	-1.9236e+01
 3.8443e+03	 6.0100e+03	 5.5820e+00	 3.4405e-01	 3.4315e+02	 6.0443e+03	-8.6473e+01	 1.3606e+06	 8.3860e+04	-1.6224e+01
 5.7665e+03	 6.0100e+03	 5.4950e+00	 4.0151e-01	 3.4314e+02	 6.0468e+03	-8.5821e+01	 7.7724e+05	 5.6793e+04	-1.3686e+01
 8.6498e+03	 6.0100e+03	 5.3908e+00	 4.6638e-01	 3.4315e+02	 6.0494e+03	-8.5055e+01	 4.4609e+05	 3.8593e+04	-1.1559e+01
 1.2975e+04	 6.0100e+03	 5.2664e+00	 5.3770e-01	 3.4315e+02	 6.0519e+03	-8.4170e+01	 2.5795e+05	 2.6337e+04	-9.7942e+00
 1.9462e+04	 6.0100e+03	 5.1172e+00	 6.1281e-01	 3.4315e+02	 6.0546e+03	-8.3171e+01	 1.5089e+05	 1.8070e+04	-8.3503e+00
 2.9193e+04	 6.0100e+03	 4.9393e+00	 6.8666e-01	 3.4315e+02	 6.0572e+03	-8.2086e+01	 8.9773e+04	 1.2480e+04	-7.1932e+00
 4.3789e+04	 6.0100e+03	 4.7306e+00	 7.4914e-01	 3.4315e+02	 6.0599e+03	-8.1001e+01	 5.4857e+04	 8.6873e+03	-6.3147e+00
 6.5684e+04	 6.0100e+03	 4.5048e+00	 7.8613e-01	 3.4315e+02	 6.0623e+03	-8.0101e+01	 3.4851e+04	 6.0818e+03	-5.7304e+00
 9.8526e+04	 6.0100e+03	 4.2547e+00	 7.8082e-01	 3.4315e+02	 6.0649e+03	-7.9601e+01	 2.3392e+04	 4.2928e+03	-5.4491e+00
 1.4779e+05	 6.0100e+03	 4.0181e+00	 7.3041e-01	 3.4316e+02	 6.0675e+03	-7.9697e+01	 1.6671e+04	 3.0304e+03	-5.5012e+00
 2.2168e+05	 6.0100e+03	 3.8174e+00	 6.4984e-01	 3.4316e+02	 6.0701e+03	-8.0339e+01	 1.2492e+04	 2.1265e+03	-5.8744e+00
 3.3253e+05	 6.0100e+03	 3.6472e+00	 5.6061e-01	 3.4316e+02	 6.0728e+03	-8.1261e+01	 9.6535e+03	 1.4838e+03	-6.5058e+00
 4.9879e+05	 6.0100e+03	 3.5237e+00	 4.8133e-01	 3.4316e+02	 6.0754e+03	-8.2222e+01	 7.4956e+03	 1.0239e+03	-7.3207e+00
 7.4818e+05	 6.0100e+03	 3.4811e+00	 3.1040e-01	 3.4317e+02	 6.0833e+03	-8.4905e+01	 7.7488e+03	 6.9095e+02	-1.1215e+01
 9.0000e+05	 6.0100e+03	 3.4473e+00	 2.6773e-01	 3.4316e+02	 6.0911e+03	-8.5559e+01	 7.4684e+03	 5.8003e+02	-1.2876e+01
 1.0000e+02	 6.0884e+03	 5.9567e+00	 9.4088e-02	 3.4317e+02	 6.0994e+03	-8.9095e+01	 1.9127e+08	 3.0211e+06	-6.3310e+01
 1.5000e+02	 6.0884e+03	 5.9356e+00	 1.0571e-01	 3.4316e+02	 6.1019e+03	-8.8980e+01	 1.1349e+08	 2.0212e+06	-5.6151e+01
 2.2500e+02	 6.0884e+03	 5.9097e+00	 1.1985e-01	 3.4316e+02	 6.1046e+03	-8.8838e+01	 6.6735e+07	 1.3534e+06	-4.9310e+01
 3.3750e+02	 6.0884e+03	 5.8816e+00	 1.3751e-01	 3.4316e+02	 6.1071e+03	-8.8661e+01	 3.8775e+07	 9.0657e+05	-4.2771e+01
 5.0625e+02	 6.0884e+03	 5.8487e+00	 1.5909e-01	 3.4316e+02	 6.1095e+03	-8.8442e+01	 2.2343e+07	 6.0778e+05	-3.6762e+01
 7.5938e+02	 6.0884e+03	 5.8107e+00	 1.8461e-01	 3.4316e+02	 6.1122e+03	-8.8180e+01	 1.2837e+07	 4.0783e+05	-3.1476e+01
 1.1391e+03	 6.0884e+03	 5.7665e+00	 2.1554e-01	 3.4316e+02	 6.1146e+03	-8.7859e+01	 7.3297e+06	 2.7397e+05	-2.6753e+01
 1.7086e+03	 6.0884e+03	 5.7140e+00	 2.5212e-01	 3.4315e+02	 6.1174e+03	-8.7474e+01	 4.1775e+06	 1.8433e+05	-2.2664e+01
 2.5629e+03	 6.0884e+03	 5.6522e+00	 2.9518e-01	 3.4316e+02	 6.1200e+03	-8.7011e+01	 2.3788e+06	 1.2423e+05	-1.9148e+01
 3.8443e+03	 6.0884e+03	 5.5787e+00	 3.4507e-01	 3.4315e+02	 6.1227e+03	-8.6461e+01	 1.3566e+06	 8.3910e+04	-1.6167e+01
 5.7665e+03	 6.0884e+03	 5.4911e+00	 4.0263e-01	 3.4315e+02	 6.1251e+03	-8.5806e+01	 7.7508e+05	 5.6833e+04	-1.3638e+01
 8.6498e+03	 6.0884e+03	 5.3864e+00	 4.6725e-01	 3.4316e+02	 6.1277e+03	-8.5042e+01	 4.4526e+05	 3.8625e+04	-1.1528e+01
 1.2975e+04	 6.0884e+03	 5.2615e+00	 5.3828e-01	 3.4315e+02	 6.1301e+03	-8.4159e+01	 2.5767e+05	 2.6361e+04	-9.7746e+00
 1.9462e+04	 6.0884e+03	 5.1121e+00	 6.1299e-01	 3.4315e+02	 6.1327e+03	-8.3162e+01	 1.5084e+05	 1.8088e+04	-8.3396e+00
 2.9193e+04	 6.0884e+03	 4.9340e+00	 6.8627e-01	 3.4315e+02	 6.1354e+03	-8.2081e+01	 8.9824e+04	 1.2494e+04	-7.1895e+00
 4.3789e+04	 6.0884e+03	 4.7253e+00	 7.4811e-01	 3.4315e+02	 6.1379e+03	-8.1004e+01	 5.4933e+04	 8.6970e+03	-6.3163e+00
 6.5684e+04	 6.0884e+03	 4.4999e+00	 7.8466e-01	 3.4315e+02	 6.1403e+03	-8.0109e+01	 3.4916e+04	 6.0884e+03	-5.7348e+00
 9.8526e+04	 6.0884e+03	 4.2504e+00	 7.7900e-01	 3.4315e+02	 6.1431e+03	-7.9614e+01	 2.3447e+04	 4.2972e+03	-5.4562e+00
 1.4779e+05	 6.0884e+03	 4.0144e+00	 7.2864e-01	 3.4314e+02	 6.1456e+03	-7.9712e+01	 1.6711e+04	 3.0333e+03	-5.5094e+00
 2.2168e+05	 6.0884e+03	 3.8143e+00	 6.4811e-01	 3.4315e+02	 6.1484e+03	-8.0357e+01	 1.2525e+04	 2.1282e+03	-5.8853e+00
 3.3253e+05	 6.0884e+03	 3.6446e+00	 5.5925e-01	 3.4315e+02	 6.1508e+03	-8.1276e+01	 9.6770e+03	 1.4849e+03	-6.5170e+00
 4.9879e+05	 6.0884e+03	 3.5214e+00	 4.8006e-01	 3.4314e+02	 6.1534e+03	-8.2237e+01	 7.5155e+03	 1.0246e+03	-7.3354e+00
 7.4818e+05	 6.0884e+03	 3.4798e+00	 3.0333e-01	 3.4314e+02	 6.1610e+03	-8.5018e+01	 7.9296e+03	 6.9120e+02	-1.1472e+01
 9.0000e+05	 6.0884e+03	 3.4445e+00	 2.7131e-01	 3.4315e+02	 6.1687e+03	-8.5496e+01	 7.3697e+03	 5.8050e+02	-1.2696e+01
 1.0000e+02	 6.1659e+03	 5.9552e+00	 9.4591e-02	 3.4314e+02	 6.1770e+03	-8.9090e+01	 1.9025e+08	 3.0219e+06	-6.2957e+01
 1.5000e+02	 6.1659e+03	 5.9329e+00	 1.0751e-01	 3.4315e+02	 6.1795e+03	-8.8962e+01	 1.1159e+08	 2.0221e+06	-5.5182e+01
 2.2500e+02	 6.1659e+03	 5.9078e+00	 1.2072e-01	 3.4314e+02	 6.1821e+03	-8.8829e+01	 6.6254e+07	 1.3538e+06	-4.8939e+01
 3.3750e+02	 6.1659e+03	 5.8793e+00	 1.3834e-01	 3.4314e+02	 6.1846e+03	-8.8652e+01	 3.8543e+07	 9.0692e+05	-4.2499e+01
 5.0625e+02	 6.1659e+03	 5.8463e+00	 1.5980e-01	 3.4315e+02	 6.1871e+03	-8.8434e+01	 2.2245e+07	 6.0803e+05	-3.6585e+01
 7.5938e+02	 6.1659e+03	 5.8082e+00	 1.8580e-01	 3.4314e+02	 6.1898e+03	-8.8168e+01	 1.2754e+07	 4.0801e+05	-3.1260e+01
 1.1391e+03	 6.1659e+03	 5.7634e+00	 2.1662e-01	 3.4314e+02	 6.1922e+03	-8.7848e+01	 7.2934e+06	 2.7412e+05	-2.6607e+01
 1.7086e+03	 6.1659e+03	 5.7110e+00	 2.5343e-01	 3.4314e+02	 6.1949e+03	-8.7459e+01	 4.1559e+06	 1.8443e+05	-2.2535e+01
 2.5629e+03	 6.1659e+03	 5.6487e+00	 2.9635e-01	 3.4315e+02	 6.1975e+03	-8.6997e+01	 2.3694e+06	 1.2431e+05	-1.9061e+01
 3.8443e+03	 6.1659e+03	 5.5747e+00	 3.4650e-01	 3.4314e+02	 6.2000e+03	-8.6443e+01	 1.3510e+06	 8.3970e+04	-1.6089e+01
 5.7665e+03	 6.1659e+03	 5.4868e+00	 4.0378e-01	 3.4315e+02	 6.2026e+03	-8.5791e+01	 7.7288e+05	 5.6877e+04	-1.3588e+01
 8.6498e+03	 6.1659e+03	 5.3818e+00	 4.6821e-01	 3.4315e+02	 6.2052e+03	-8.5028e+01	 4.4435e+05	 3.8658e+04	-1.1494e+01
 1.2975e+04	 6.1659e+03	 5.2565e+00	 5.3895e-01	 3.4315e+02	 6.2081e+03	-8.4146e+01	 2.5735e+05	 2.6386e+04	-9.7533e+00
 1.9462e+04	 6.1659e+03	 5.1069e+00	 6.1317e-01	 3.4315e+02	 6.2107e+03	-8.3153e+01	 1.5080e+05	 1.8106e+04	-8.3287e+00
 2.9193e+04	 6.1659e+03	 4.9290e+00	 6.8582e-01	 3.4315e+02	 6.2133e+03	-8.2079e+01	 8.9884e+04	 1.2506e+04	-7.1871e+00
 4.3789e+04	 6.1659e+03	 4.7207e+00	 7.4724e-01	 3.4315e+02	 6.2158e+03	-8.1005e+01	 5.4997e+04	 8.7056e+03	-6.3175e+00
 6.5684e+04	 6.1659e+03	 4.4958e+00	 7.8320e-01	 3.4315e+02	 6.2182e+03	-8.0118e+01	 3.4981e+04	 6.0940e+03	-5.7403e+00
 9.8526e+04	 6.1659e+03	 4.2472e+00	 7.7743e-01	 3.4315e+02	 6.2208e+03	-7.9627e+01	 2.3494e+04	 4.3005e+03	-5.4630e+00
 1.4779e+05	 6.1659e+03	 4.0118e+00	 7.2696e-01	 3.4315e+02	 6.2232e+03	-7.9729e+01	 1.6750e+04	 3.0352e+03	-5.5186e+00
 2.2168e+05	 6.1659e+03	 3.8121e+00	 6.4696e-01	 3.4315e+02	 6.2258e+03	-8.0368e+01	 1.2547e+04	 2.1295e+03	-5.8923e+00
 3.3253e+05	 6.1659e+03	 3.6428e+00	 5.5822e-01	 3.4315e+02	 6.2284e+03	-8.1288e+01	 9.6947e+03	 1.4856e+03	-6.5256e+00
 4.9879e+05	 6.1659e+03	 3.5197e+00	 4.7938e-01	 3.4315e+02	 6.2311e+03	-8.2244e+01	 7.5262e+03	 1.0251e+03	-7.3422e+00
 7.4818e+05	 6.1659e+03	 3.4779e+00	 3.0611e-01	 3.4315e+02	 6.2390e+03	-8.4970e+01	 7.8575e+03	 6.9158e+02	-1.1362e+01
 9.0000e+05	 6.1659e+03	 3.4433e+00	 2.6950e-01	 3.4315e+02	 6.2471e+03	-8.5525e+01	 7.4195e+03	 5.8070e+02	-1.2777e+01
 1.0000e+02	 6.2443e+03	 5.9538e+00	 9.4973e-02	 3.4316e+02	 6.2549e+03	-8.9086e+01	 1.8948e+08	 3.0226e+06	-6.2689e+01
 1.5000e+02	 6.2443e+03	 5.9321e+00	 1.0787e-01	 3.4316e+02	 6.2573e+03	-8.8958e+01	 1.1122e+08	 2.0224e+06	-5.4994e+01
 2.2500e+02	 6.2443e+03	 5.9063e+00	 1.2133e-01	 3.4315e+02	 6.2600e+03	-8.8823e+01	 6.5917e+07	 1.3542e+06	-4.8678e+01
 3.3750e+02	 6.2443e+03	 5.8777e+00	 1.3914e-01	 3.4315e+02	 6.2624e+03	-8.8644e+01	 3.8323e+07	 9.0717e+05	-4.2244e+01
 5.0625e+02	 6.2443e+03	 5.8445e+00	 1.6071e-01	 3.4316e+02	 6.2649e+03	-8.8425e+01	 2.2119e+07	 6.0821e+05	-3.6368e+01
 7.5938e+02	 6.2443e+03	 5.8061e+00	 1.8673e-01	 3.4315e+02	 6.2675e+03	-8.8158e+01	 1.2691e+07	 4.0815e+05	-3.1093e+01
 1.1391e+03	 6.2443e+03	 5.7610e+00	 2.1773e-01	 3.4316e+02	 6.2700e+03	-8.7836e+01	 7.2562e+06	 2.7423e+05	-2.6460e+01
 1.7086e+03	 6.2443e+03	 5.7079e+00	 2.5445e-01	 3.4315e+02	 6.2727e+03	-8.7448e+01	 4.1393e+06	 1.8452e+05	-2.2432e+01
 2.5629e+03	 6.2443e+03	 5.6455e+00	 2.9764e-01	 3.4315e+02	 6.2752e+03	-8.6982e+01	 2.3591e+06	 1.2438e+05	-1.8967e+01
 3.8443e+03	 6.2443e+03	 5.5712e+00	 3.4770e-01	 3.4314e+02	 6.2778e+03	-8.6429e+01	 1.3463e+06	 8.4023e+04	-1.6023e+01
 5.7665e+03	 6.2443e+03	 5.4826e+00	 4.0502e-01	 3.4314e+02	 6.2803e+03	-8.5775e+01	 7.7052e+05	 5.6920e+04	-1.3537e+01
 8.6498e+03	 6.2443e+03	 5.3773e+00	 4.6929e-01	 3.4314e+02	 6.2830e+03	-8.5012e+01	 4.4333e+05	 3.8690e+04	-1.1458e+01
 1.2975e+04	 6.2443e+03	 5.2516e+00	 5.3946e-01	 3.4314e+02	 6.2856e+03	-8.4135e+01	 2.5711e+05	 2.6411e+04	-9.7348e+00
 1.9462e+04	 6.2443e+03	 5.1017e+00	 6.1347e-01	 3.4314e+02	 6.2882e+03	-8.3143e+01	 1.5073e+05	 1.8125e+04	-8.3161e+00
 2.9193e+04	 6.2443e+03	 4.9238e+00	 6.8556e-01	 3.4314e+02	 6.2908e+03	-8.2073e+01	 8.9917e+04	 1.2520e+04	-7.1821e+00
 4.3789e+04	 6.2443e+03	 4.7158e+00	 7.4624e-01	 3.4314e+02	 6.2932e+03	-8.1008e+01	 5.5071e+04	 8.7146e+03	-6.3194e+00
 6.5684e+04	 6.2443e+03	 4.4913e+00	 7.8172e-01	 3.4314e+02	 6.2958e+03	-8.0127e+01	 3.5048e+04	 6.1001e+03	-5.7455e+00
 9.8526e+04	 6.2443e+03	 4.2432e+00	 7.7576e-01	 3.4315e+02	 6.2984e+03	-7.9639e+01	 2.3544e+04	 4.3045e+03	-5.4697e+00
 1.4779e+05	 6.2443e+03	 4.0086e+00	 7.2545e-01	 3.4315e+02	 6.3008e+03	-7.9742e+01	 1.6785e+04	 3.0376e+03	-5.5257e+00
 2.2168e+05	 6.2443e+03	 3.8097e+00	 6.4551e-01	 3.4315e+02	 6.3036e+03	-8.0383e+01	 1.2576e+04	 2.1308e+03	-5.9018e+00
 3.3253e+05	 6.2443e+03	 3.6407e+00	 5.5716e-01	 3.4315e+02	 6.3061e+03	-8.1299e+01	 9.7133e+03	 1.4865e+03	-6.5344e+00
 4.9879e+05	 6.2443e+03	 3.5177e+00	 4.7849e-01	 3.4315e+02	 6.3086e+03	-8.2254e+01	 7.5401e+03	 1.0256e+03	-7.3517e+00
 7.4818e+05	 6.2443e+03	 3.4764e+00	 3.0460e-01	 3.4315e+02	 6.3164e+03	-8.4993e+01	 7.8965e+03	 6.9188e+02	-1.1413e+01
 9.0000e+05	 6.2443e+03	 3.4418e+00	 2.6656e-01	 3.4315e+02	 6.3242e+03	-8.5571e+01	 7.5012e+03	 5.8095e+02	-1.2912e+01
 1.0000e+02	 6.3214e+03	 5.9526e+00	 9.5632e-02	 3.4314e+02	 6.3320e+03	-8.9080e+01	 1.8818e+08	 3.0232e+06	-6.2245e+01
 1.5000e+02	 6.3214e+03	 5.9305e+00	 1.0751e-01	 3.4315e+02	 6.3346e+03	-8.8961e+01	 1.1159e+08	 2.0230e+06	-5.5163e+01
 2.2500e+02	 6.3214e+03	 5.9047e+00	 1.2198e-01	 3.4315e+02	 6.3370e+03	-8.8817e+01	 6.5567e+07	 1.3545e+06	-4.8406e+01
 3.3750e+02	 6.3214e+03	 5.8759e+00	 1.3990e-01	 3.4315e+02	 6.3395e+03	-8.8636e+01	 3.8112e+07	 9.0744e+05	-4.2000e+01
 5.0625e+02	 6.3214e+03	 5.8427e+00	 1.6165e-01	 3.4315e+02	 6.3421e+03	-8.8415e+01	 2.1990e+07	 6.0840e+05	-3.6144e+01
 7.5938e+02	 6.3214e+03	 5.8040e+00	 1.8759e-01	 3.4315e+02	 6.3446e+03	-8.8149e+01	 1.2633e+07	 4.0831e+05	-3.0940e+01
 1.1391e+03	 6.3214e+03	 5.7587e+00	 2.1873e-01	 3.4315e+02	 6.3473e+03	-8.7825e+01	 7.2230e+06	 2.7434e+05	-2.6328e+01
 1.7086e+03	 6.3214e+03	 5.7053e+00	 2.5555e-01	 3.4316e+02	 6.3499e+03	-8.7435e+01	 4.1214e+06	 1.8461e+05	-2.2325e+01
 2.5629e+03	 6.3214e+03	 5.6424e+00	 2.9867e-01	 3.4315e+02	 6.3528e+03	-8.6970e+01	 2.3510e+06	 1.2444e+05	-1.8892e+01
 3.8443e+03	 6.3214e+03	 5.5677e+00	 3.4871e-01	 3.4315e+02	 6.3552e+03	-8.6416e+01	 1.3424e+06	 8.4075e+04	-1.5966e+01
 5.7665e+03	 6.3214e+03	 5.4791e+00	 4.0587e-01	 3.4316e+02	 6.3579e+03	-8.5763e+01	 7.6889e+05	 5.6957e+04	-1.3500e+01
 8.6498e+03	 6.3214e+03	 5.3733e+00	 4.6994e-01	 3.4315e+02	 6.3605e+03	-8.5002e+01	 4.4271e+05	 3.8719e+04	-1.1434e+01
 1.2975e+04	 6.3214e+03	 5.2473e+00	 5.3993e-01	 3.4315e+02	 6.3629e+03	-8.4125e+01	 2.5689e+05	 2.6432e+04	-9.7186e+00
 1.9462e+04	 6.3214e+03	 5.0975e+00	 6.1333e-01	 3.4315e+02	 6.3656e+03	-8.3139e+01	 1.5076e+05	 1.8140e+04	-8.3111e+00
 2.9193e+04	 6.3214e+03	 4.9195e+00	 6.8491e-01	 3.4316e+02	 6.3681e+03	-8.2074e+01	 9.0003e+04	 1.2531e+04	-7.1827e+00
 4.3789e+04	 6.3214e+03	 4.7117e+00	 7.4521e-01	 3.4315e+02	 6.3708e+03	-8.1013e+01	 5.5147e+04	 8.7220e+03	-6.3227e+00
 6.5684e+04	 6.3214e+03	 4.4876e+00	 7.8026e-01	 3.4315e+02	 6.3732e+03	-8.0137e+01	 3.5113e+04	 6.1051e+03	-5.7515e+00
 9.8526e+04	 6.3214e+03	 4.2402e+00	 7.7417e-01	 3.4315e+02	 6.3758e+03	-7.9653e+01	 2.3593e+04	 4.3076e+03	-5.4771e+00
 1.4779e+05	 6.3214e+03	 4.0060e+00	 7.2399e-01	 3.4315e+02	 6.3784e+03	-7.9756e+01	 1.6819e+04	 3.0396e+03	-5.5332e+00
 2.2168e+05	 6.3214e+03	 3.8075e+00	 6.4417e-01	 3.4315e+02	 6.3813e+03	-8.0397e+01	 1.2602e+04	 2.1321e+03	-5.9106e+00
 3.3253e+05	 6.3214e+03	 3.6388e+00	 5.5613e-01	 3.4315e+02	 6.3838e+03	-8.1311e+01	 9.7313e+03	 1.4873e+03	-6.5431e+00
 4.9879e+05	 6.3214e+03	 3.5160e+00	 4.7768e-01	 3.4315e+02	 6.3866e+03	-8.2263e+01	 7.5529e+03	 1.0261e+03	-7.3606e+00
 7.4818e+05	 6.3214e+03	 3.4742e+00	 3.0759e-01	 3.4315e+02	 6.3942e+03	-8.4940e+01	 7.8196e+03	 6.9232e+02	-1.1295e+01
 9.0000e+05	 6.3214e+03	 3.4400e+00	 2.6749e-01	 3.4315e+02	 6.4020e+03	-8.5554e+01	 7.4752e+03	 5.8125e+02	-1.2861e+01
 1.0000e+02	 6.3992e+03	 5.9513e+00	 9.6042e-02	 3.4314e+02	 6.4101e+03	-8.9075e+01	 1.8737e+08	 3.0238e+06	-6.1965e+01
 1.5000e+02	 6.3992e+03	 5.9308e+00	 1.0782e-01	 3.4315e+02	 6.4126e+03	-8.8959e+01	 1.1127e+08	 2.0229e+06	-5.5007e+01
 2.2500e+02	 6.3992e+03	 5.9030e+00	 1.2262e-01	 3.4315e+02	 6.4154e+03	-8.8810e+01	 6.5228e+07	 1.3549e+06	-4.8142e+01
 3.3750e+02	 6.3992e+03	 5.8739e+00	 1.4069e-01	 3.4315e+02	 6.4179e+03	-8.8628e+01	 3.7898e+07	 9.0775e+05	-4.1750e+01
 5.0625e+02	 6.3992e+03	 5.8404e+00	 1.6232e-01	 3.4315e+02	 6.4207e+03	-8.8408e+01	 2.1899e+07	 6.0864e+05	-3.5980e+01
 7.5938e+02	 6.3992e+03	 5.8015e+00	 1.8871e-01	 3.4316e+02	 6.4232e+03	-8.8137e+01	 1.2558e+07	 4.0848e+05	-3.0742e+01
 1.1391e+03	 6.3992e+03	 5.7561e+00	 2.1928e-01	 3.4315e+02	 6.4257e+03	-8.7818e+01	 7.2048e+06	 2.7447e+05	-2.6250e+01
 1.7086e+03	 6.3992e+03	 5.7024e+00	 2.5669e-01	 3.4315e+02	 6.4282e+03	-8.7423e+01	 4.1032e+06	 1.8470e+05	-2.2215e+01
 2.5629e+03	 6.3992e+03	 5.6392e+00	 3.0003e-01	 3.4315e+02	 6.4308e+03	-8.6954e+01	 2.3403e+06	 1.2451e+05	-1.8795e+01
 3.8443e+03	 6.3992e+03	 5.5641e+00	 3.4980e-01	 3.4315e+02	 6.4336e+03	-8.6403e+01	 1.3382e+06	 8.4130e+04	-1.5906e+01
 5.7665e+03	 6.3992e+03	 5.4749e+00	 4.0697e-01	 3.4316e+02	 6.4360e+03	-8.5749e+01	 7.6682e+05	 5.7001e+04	-1.3453e+01
 8.6498e+03	 6.3992e+03	 5.3688e+00	 4.7085e-01	 3.4315e+02	 6.4386e+03	-8.4988e+01	 4.4186e+05	 3.8752e+04	-1.1402e+01
 1.2975e+04	 6.3992e+03	 5.2426e+00	 5.4055e-01	 3.4315e+02	 6.4411e+03	-8.4113e+01	 2.5659e+05	 2.6456e+04	-9.6986e+00
 1.9462e+04	 6.3992e+03	 5.0923e+00	 6.1351e-01	 3.4315e+02	 6.4437e+03	-8.3130e+01	 1.5072e+05	 1.8158e+04	-8.3003e+00
 2.9193e+04	 6.3992e+03	 4.9144e+00	 6.8457e-01	 3.4315e+02	 6.4463e+03	-8.2070e+01	 9.0048e+04	 1.2544e+04	-7.1788e+00
 4.3789e+04	 6.3992e+03	 4.7069e+00	 7.4439e-01	 3.4315e+02	 6.4488e+03	-8.1013e+01	 5.5208e+04	 8.7311e+03	-6.3231e+00
 6.5684e+04	 6.3992e+03	 4.4834e+00	 7.7908e-01	 3.4316e+02	 6.4515e+03	-8.0142e+01	 3.5167e+04	 6.1109e+03	-5.7547e+00
 9.8526e+04	 6.3992e+03	 4.2365e+00	 7.7262e-01	 3.4316e+02	 6.4541e+03	-7.9665e+01	 2.3640e+04	 4.3113e+03	-5.4834e+00
 1.4779e+05	 6.3992e+03	 4.0031e+00	 7.2245e-01	 3.4315e+02	 6.4569e+03	-7.9770e+01	 1.6855e+04	 3.0418e+03	-5.5410e+00
 2.2168e+05	 6.3992e+03	 3.8051e+00	 6.4284e-01	 3.4315e+02	 6.4595e+03	-8.0411e+01	 1.2628e+04	 2.1334e+03	-5.9193e+00
 3.3253e+05	 6.3992e+03	 3.6366e+00	 5.5503e-01	 3.4316e+02	 6.4621e+03	-8.1322e+01	 9.7505e+03	 1.4881e+03	-6.5521e+00
 4.9879e+05	 6.3992e+03	 3.5141e+00	 4.7679e-01	 3.4315e+02	 6.4648e+03	-8.2273e+01	 7.5670e+03	 1.0267e+03	-7.3703e+00
 7.4818e+05	 6.3992e+03	 3.4728e+00	 3.0537e-01	 3.4315e+02	 6.4729e+03	-8.4975e+01	 7.8766e+03	 6.9260e+02	-1.1373e+01
 9.0000e+05	 6.3992e+03	 3.4383e+00	 2.6776e-01	 3.4315e+02	 6.4808e+03	-8.5547e+01	 7.4676e+03	 5.8154e+02	-1.2841e+01
 1.0000e+02	 6.4780e+03	 5.9496e+00	 9.6489e-02	 3.4314e+02	 6.4890e+03	-8.9071e+01	 1.8651e+08	 3.0247e+06	-6.1661e+01
 1.5000e+02	 6.4780e+03	 5.9283e+00	 1.0833e-01	 3.4315e+02	 6.4915e+03	-8.8953e+01	 1.1075e+08	 2.0237e+06	-5.4725e+01
 2.2500e+02	 6.4780e+03	 5.9013e+00	 1.2345e-01	 3.4314e+02	 6.4943e+03	-8.8802e+01	 6.4787e+07	 1.3553e+06	-4.7803e+01
