Repository: maxwolters02/bachelor-thesis

File: data/Daten final/PEI5mgmL_90°C_Abs.TXT (part 6 of 9)
PEI 25 kg/mol, 2 mg/ml from Ethanol on B 10 x 15 mm + H 1x1 mm, 70 nm, 30 µm, Absorption, 23.4.2026, 10:30
Diameter[mm] 1.128e+00  Thickness[mm] 1.000e-04  Spacer Capacity[pF] 0.000e+00  Spacer Area[mm^2] 0.000e+00
Fixed value(s) :  AC Volt  [Vrms]=1.000
 Freq. [Hz]	 Time  [s]	 Eps'   	 Eps''  	M Temp [K]	M Time M[s]	  Phi [Deg]	 Zp' [Ohms]	 Zp'' [Ohms]	Tan(Phi) 
 1.1391e+03	 5.4160e+03	 5.5906e+00	 3.9464e-01	 3.6316e+02	 5.4428e+03	-8.5962e+01	 4.0033e+06	 2.8259e+05	-1.4166e+01
 1.7086e+03	 5.4160e+03	 5.4815e+00	 4.1935e-01	 3.6316e+02	 5.4454e+03	-8.5625e+01	 2.5116e+06	 1.9214e+05	-1.3072e+01
 2.5629e+03	 5.4160e+03	 5.3666e+00	 4.4036e-01	 3.6315e+02	 5.4483e+03	-8.5309e+01	 1.5945e+06	 1.3084e+05	-1.2187e+01
 3.8443e+03	 5.4160e+03	 5.2472e+00	 4.5855e-01	 3.6315e+02	 5.4508e+03	-8.5006e+01	 1.0209e+06	 8.9211e+04	-1.1443e+01
 5.7665e+03	 5.4160e+03	 5.1245e+00	 4.7418e-01	 3.6315e+02	 5.4535e+03	-8.4713e+01	 6.5814e+05	 6.0898e+04	-1.0807e+01
 8.6498e+03	 5.4160e+03	 4.9989e+00	 4.8816e-01	 3.6316e+02	 5.4561e+03	-8.4423e+01	 4.2619e+05	 4.1619e+04	-1.0240e+01
 1.2975e+04	 5.4160e+03	 4.8714e+00	 5.0180e-01	 3.6316e+02	 5.4588e+03	-8.4119e+01	 2.7641e+05	 2.8472e+04	-9.7079e+00
 1.9462e+04	 5.4160e+03	 4.7401e+00	 5.1607e-01	 3.6316e+02	 5.4614e+03	-8.3787e+01	 1.7917e+05	 1.9507e+04	-9.1850e+00
 2.9193e+04	 5.4160e+03	 4.6049e+00	 5.3135e-01	 3.6316e+02	 5.4665e+03	-8.3418e+01	 1.1601e+05	 1.3387e+04	-8.6663e+00
 4.3789e+04	 5.4160e+03	 4.4842e+00	 5.4841e-01	 3.6316e+02	 5.4689e+03	-8.3027e+01	 7.4937e+04	 9.1646e+03	-8.1768e+00
 6.5684e+04	 5.4160e+03	 4.3357e+00	 5.6246e-01	 3.6315e+02	 5.4716e+03	-8.2608e+01	 4.8710e+04	 6.3190e+03	-7.7085e+00
 9.8526e+04	 5.4160e+03	 4.1801e+00	 5.7181e-01	 3.6316e+02	 5.4740e+03	-8.2211e+01	 3.1942e+04	 4.3695e+03	-7.3103e+00
 1.4779e+05	 5.4160e+03	 4.0201e+00	 5.7223e-01	 3.6315e+02	 5.4769e+03	-8.1899e+01	 2.1279e+04	 3.0289e+03	-7.0253e+00
 2.2168e+05	 5.4160e+03	 3.8581e+00	 5.6054e-01	 3.6315e+02	 5.4794e+03	-8.1733e+01	 1.4482e+04	 2.1041e+03	-6.8827e+00
 3.3253e+05	 5.4160e+03	 3.6811e+00	 5.3189e-01	 3.6315e+02	 5.4821e+03	-8.1778e+01	 1.0175e+04	 1.4701e+03	-6.9209e+00
 4.9879e+05	 5.4160e+03	 3.5363e+00	 4.9072e-01	 3.6315e+02	 5.4847e+03	-8.2100e+01	 7.3522e+03	 1.0203e+03	-7.2062e+00
 7.4818e+05	 5.4160e+03	 3.4627e+00	 3.6310e-01	 3.6315e+02	 5.4922e+03	-8.4014e+01	 6.6243e+03	 6.9461e+02	-9.5367e+00
 9.0000e+05	 5.4160e+03	 3.4178e+00	 3.3276e-01	 3.6315e+02	 5.5005e+03	-8.4439e+01	 6.0089e+03	 5.8503e+02	-1.0271e+01
 1.0000e+02	 5.4978e+03	 6.0419e+00	 1.9673e-01	 3.6315e+02	 5.5085e+03	-8.8135e+01	 9.1472e+07	 2.9785e+06	-3.0711e+01
 1.5000e+02	 5.4978e+03	 5.9954e+00	 2.2789e-01	 3.6315e+02	 5.5110e+03	-8.7823e+01	 5.2645e+07	 2.0011e+06	-2.6308e+01
 2.2500e+02	 5.4978e+03	 5.9381e+00	 2.6262e-01	 3.6314e+02	 5.5136e+03	-8.7468e+01	 3.0455e+07	 1.3469e+06	-2.2611e+01
 3.3750e+02	 5.4978e+03	 5.8666e+00	 3.0032e-01	 3.6315e+02	 5.5163e+03	-8.7070e+01	 1.7755e+07	 9.0888e+05	-1.9535e+01
 5.0625e+02	 5.4978e+03	 5.7824e+00	 3.3649e-01	 3.6315e+02	 5.5188e+03	-8.6670e+01	 1.0564e+07	 6.1474e+05	-1.7185e+01
 7.5938e+02	 5.4978e+03	 5.6876e+00	 3.6908e-01	 3.6315e+02	 5.5216e+03	-8.6287e+01	 6.4209e+06	 4.1666e+05	-1.5410e+01
 1.1391e+03	 5.4978e+03	 5.5844e+00	 3.9703e-01	 3.6315e+02	 5.5241e+03	-8.5933e+01	 3.9792e+06	 2.8291e+05	-1.4066e+01
 1.7086e+03	 5.4978e+03	 5.4748e+00	 4.2157e-01	 3.6315e+02	 5.5268e+03	-8.5597e+01	 2.4984e+06	 1.9238e+05	-1.2987e+01
 2.5629e+03	 5.4978e+03	 5.3595e+00	 4.4225e-01	 3.6315e+02	 5.5295e+03	-8.5283e+01	 1.5877e+06	 1.3101e+05	-1.2119e+01
 3.8443e+03	 5.4978e+03	 5.2398e+00	 4.6001e-01	 3.6315e+02	 5.5323e+03	-8.4983e+01	 1.0176e+06	 8.9338e+04	-1.1390e+01
 5.7665e+03	 5.4978e+03	 5.1166e+00	 4.7506e-01	 3.6315e+02	 5.5348e+03	-8.4696e+01	 6.5692e+05	 6.0992e+04	-1.0771e+01
 8.6498e+03	 5.4978e+03	 4.9909e+00	 4.8879e-01	 3.6315e+02	 5.5376e+03	-8.4406e+01	 4.2564e+05	 4.1685e+04	-1.0211e+01
 1.2975e+04	 5.4978e+03	 4.8633e+00	 5.0199e-01	 3.6315e+02	 5.5401e+03	-8.4107e+01	 2.7630e+05	 2.8520e+04	-9.6879e+00
 1.9462e+04	 5.4978e+03	 4.7320e+00	 5.1591e-01	 3.6314e+02	 5.5429e+03	-8.3778e+01	 1.7923e+05	 1.9541e+04	-9.1722e+00
 2.9193e+04	 5.4978e+03	 4.5963e+00	 5.3091e-01	 3.6313e+02	 5.5478e+03	-8.3411e+01	 1.1611e+05	 1.3412e+04	-8.6574e+00
 4.3789e+04	 5.4978e+03	 4.4759e+00	 5.4757e-01	 3.6314e+02	 5.5505e+03	-8.3025e+01	 7.5052e+04	 9.1817e+03	-8.1741e+00
 6.5684e+04	 5.4978e+03	 4.3276e+00	 5.6132e-01	 3.6313e+02	 5.5530e+03	-8.2609e+01	 4.8809e+04	 6.3309e+03	-7.7096e+00
 9.8526e+04	 5.4978e+03	 4.1722e+00	 5.7002e-01	 3.6314e+02	 5.5555e+03	-8.2220e+01	 3.2042e+04	 4.3778e+03	-7.3194e+00
 1.4779e+05	 5.4978e+03	 4.0127e+00	 5.6984e-01	 3.6314e+02	 5.5582e+03	-8.1917e+01	 2.1368e+04	 3.0345e+03	-7.0417e+00
 2.2168e+05	 5.4978e+03	 3.8517e+00	 5.5792e-01	 3.6314e+02	 5.5609e+03	-8.1758e+01	 1.4550e+04	 2.1076e+03	-6.9037e+00
 3.3253e+05	 5.4978e+03	 3.6757e+00	 5.2918e-01	 3.6314e+02	 5.5634e+03	-8.1807e+01	 1.0227e+04	 1.4723e+03	-6.9459e+00
 4.9879e+05	 5.4978e+03	 3.5317e+00	 4.8791e-01	 3.6314e+02	 5.5659e+03	-8.2134e+01	 7.3945e+03	 1.0216e+03	-7.2384e+00
 7.4818e+05	 5.4978e+03	 3.4589e+00	 3.6118e-01	 3.6313e+02	 5.5738e+03	-8.4039e+01	 6.6594e+03	 6.9539e+02	-9.5765e+00
 9.0000e+05	 5.4978e+03	 3.4142e+00	 3.3071e-01	 3.6313e+02	 5.5814e+03	-8.4467e+01	 6.0462e+03	 5.8566e+02	-1.0324e+01
 1.0000e+02	 5.5787e+03	 6.0404e+00	 1.9826e-01	 3.6313e+02	 5.5895e+03	-8.8120e+01	 9.0769e+07	 2.9792e+06	-3.0467e+01
 1.5000e+02	 5.5787e+03	 5.9946e+00	 2.2994e-01	 3.6313e+02	 5.5920e+03	-8.7803e+01	 5.2175e+07	 2.0013e+06	-2.6071e+01
 2.2500e+02	 5.5787e+03	 5.9354e+00	 2.6522e-01	 3.6312e+02	 5.5945e+03	-8.7441e+01	 3.0156e+07	 1.3475e+06	-2.2379e+01
 3.3750e+02	 5.5787e+03	 5.8627e+00	 3.0336e-01	 3.6311e+02	 5.5973e+03	-8.7038e+01	 1.7576e+07	 9.0949e+05	-1.9326e+01
 5.0625e+02	 5.5787e+03	 5.7771e+00	 3.3973e-01	 3.6311e+02	 5.5998e+03	-8.6634e+01	 1.0463e+07	 6.1531e+05	-1.7005e+01
 7.5938e+02	 5.5787e+03	 5.6810e+00	 3.7201e-01	 3.6311e+02	 5.6023e+03	-8.6253e+01	 6.3702e+06	 4.1715e+05	-1.5271e+01
 1.1391e+03	 5.5787e+03	 5.5768e+00	 4.0021e-01	 3.6311e+02	 5.6051e+03	-8.5895e+01	 3.9476e+06	 2.8329e+05	-1.3935e+01
 1.7086e+03	 5.5787e+03	 5.4662e+00	 4.2391e-01	 3.6310e+02	 5.6079e+03	-8.5565e+01	 2.4846e+06	 1.9268e+05	-1.2895e+01
 2.5629e+03	 5.5787e+03	 5.3504e+00	 4.4420e-01	 3.6311e+02	 5.6105e+03	-8.5254e+01	 1.5807e+06	 1.3124e+05	-1.2045e+01
 3.8443e+03	 5.5787e+03	 5.2303e+00	 4.6122e-01	 3.6311e+02	 5.6131e+03	-8.4961e+01	 1.0149e+06	 8.9499e+04	-1.1340e+01
 5.7665e+03	 5.5787e+03	 5.1073e+00	 4.7588e-01	 3.6311e+02	 5.6156e+03	-8.4677e+01	 6.5578e+05	 6.1103e+04	-1.0732e+01
 8.6498e+03	 5.5787e+03	 4.9818e+00	 4.8907e-01	 3.6311e+02	 5.6181e+03	-8.4393e+01	 4.2539e+05	 4.1762e+04	-1.0186e+01
 1.2975e+04	 5.5787e+03	 4.8544e+00	 5.0216e-01	 3.6312e+02	 5.6208e+03	-8.4094e+01	 2.7621e+05	 2.8572e+04	-9.6671e+00
 1.9462e+04	 5.5787e+03	 4.7236e+00	 5.1580e-01	 3.6312e+02	 5.6234e+03	-8.3768e+01	 1.7927e+05	 1.9575e+04	-9.1578e+00
 2.9193e+04	 5.5787e+03	 4.5886e+00	 5.3069e-01	 3.6313e+02	 5.6287e+03	-8.3403e+01	 1.1616e+05	 1.3434e+04	-8.6464e+00
 4.3789e+04	 5.5787e+03	 4.4685e+00	 5.4698e-01	 3.6314e+02	 5.6315e+03	-8.3021e+01	 7.5132e+04	 9.1969e+03	-8.1693e+00
 6.5684e+04	 5.5787e+03	 4.3205e+00	 5.6045e-01	 3.6315e+02	 5.6340e+03	-8.2609e+01	 4.8885e+04	 6.3412e+03	-7.7091e+00
 9.8526e+04	 5.5787e+03	 4.1658e+00	 5.6852e-01	 3.6316e+02	 5.6368e+03	-8.2229e+01	 3.2127e+04	 4.3844e+03	-7.3276e+00
 1.4779e+05	 5.5787e+03	 4.0071e+00	 5.6804e-01	 3.6316e+02	 5.6395e+03	-8.1932e+01	 2.1436e+04	 3.0387e+03	-7.0543e+00
 2.2168e+05	 5.5787e+03	 3.8471e+00	 5.5568e-01	 3.6317e+02	 5.6421e+03	-8.1781e+01	 1.4609e+04	 2.1101e+03	-6.9233e+00
 3.3253e+05	 5.5787e+03	 3.6720e+00	 5.2694e-01	 3.6317e+02	 5.6446e+03	-8.1834e+01	 1.0270e+04	 1.4738e+03	-6.9686e+00
 4.9879e+05	 5.5787e+03	 3.5288e+00	 4.8602e-01	 3.6317e+02	 5.6474e+03	-8.2158e+01	 7.4233e+03	 1.0224e+03	-7.2605e+00
 7.4818e+05	 5.5787e+03	 3.4566e+00	 3.5968e-01	 3.6315e+02	 5.6551e+03	-8.4059e+01	 6.6872e+03	 6.9585e+02	-9.6102e+00
 9.0000e+05	 5.5787e+03	 3.4117e+00	 3.2901e-01	 3.6313e+02	 5.6629e+03	-8.4492e+01	 6.0773e+03	 5.8608e+02	-1.0369e+01
 1.0000e+02	 5.6601e+03	 6.0397e+00	 1.9954e-01	 3.6312e+02	 5.6711e+03	-8.8108e+01	 9.0186e+07	 2.9796e+06	-3.0268e+01
 1.5000e+02	 5.6601e+03	 5.9923e+00	 2.2991e-01	 3.6312e+02	 5.6735e+03	-8.7803e+01	 5.2181e+07	 2.0021e+06	-2.6063e+01
 2.2500e+02	 5.6601e+03	 5.9335e+00	 2.6754e-01	 3.6313e+02	 5.6763e+03	-8.7418e+01	 2.9895e+07	 1.3480e+06	-2.2178e+01
 3.3750e+02	 5.6601e+03	 5.8607e+00	 3.0564e-01	 3.6313e+02	 5.6788e+03	-8.7015e+01	 1.7445e+07	 9.0979e+05	-1.9175e+01
 5.0625e+02	 5.6601e+03	 5.7748e+00	 3.4188e-01	 3.6314e+02	 5.6812e+03	-8.6612e+01	 1.0397e+07	 6.1555e+05	-1.6891e+01
 7.5938e+02	 5.6601e+03	 5.6786e+00	 3.7436e-01	 3.6315e+02	 5.6838e+03	-8.6228e+01	 6.3302e+06	 4.1732e+05	-1.5169e+01
 1.1391e+03	 5.6601e+03	 5.5739e+00	 4.0222e-01	 3.6315e+02	 5.6862e+03	-8.5873e+01	 3.9279e+06	 2.8344e+05	-1.3858e+01
 1.7086e+03	 5.6601e+03	 5.4627e+00	 4.2581e-01	 3.6316e+02	 5.6888e+03	-8.5543e+01	 2.4735e+06	 1.9281e+05	-1.2829e+01
 2.5629e+03	 5.6601e+03	 5.3469e+00	 4.4590e-01	 3.6316e+02	 5.6917e+03	-8.5233e+01	 1.5747e+06	 1.3132e+05	-1.1991e+01
 3.8443e+03	 5.6601e+03	 5.2264e+00	 4.6263e-01	 3.6317e+02	 5.6944e+03	-8.4941e+01	 1.0118e+06	 8.9567e+04	-1.1297e+01
 5.7665e+03	 5.6601e+03	 5.1033e+00	 4.7705e-01	 3.6317e+02	 5.6968e+03	-8.4660e+01	 6.5417e+05	 6.1152e+04	-1.0698e+01
 8.6498e+03	 5.6601e+03	 4.9776e+00	 4.8997e-01	 3.6317e+02	 5.6996e+03	-8.4378e+01	 4.2462e+05	 4.1797e+04	-1.0159e+01
 1.2975e+04	 5.6601e+03	 4.8501e+00	 5.0252e-01	 3.6317e+02	 5.7021e+03	-8.4085e+01	 2.7601e+05	 2.8597e+04	-9.6515e+00
 1.9462e+04	 5.6601e+03	 4.7193e+00	 5.1611e-01	 3.6319e+02	 5.7046e+03	-8.3759e+01	 1.7916e+05	 1.9593e+04	-9.1438e+00
 2.9193e+04	 5.6601e+03	 4.5841e+00	 5.3065e-01	 3.6319e+02	 5.7096e+03	-8.3397e+01	 1.1617e+05	 1.3447e+04	-8.6387e+00
 4.3789e+04	 5.6601e+03	 4.4640e+00	 5.4671e-01	 3.6319e+02	 5.7120e+03	-8.3018e+01	 7.5170e+04	 9.2062e+03	-8.1652e+00
 6.5684e+04	 5.6601e+03	 4.3159e+00	 5.5971e-01	 3.6320e+02	 5.7146e+03	-8.2611e+01	 4.8949e+04	 6.3480e+03	-7.7110e+00
 9.8526e+04	 5.6601e+03	 4.1612e+00	 5.6728e-01	 3.6319e+02	 5.7171e+03	-8.2237e+01	 3.2197e+04	 4.3893e+03	-7.3353e+00
 1.4779e+05	 5.6601e+03	 4.0027e+00	 5.6642e-01	 3.6319e+02	 5.7198e+03	-8.1946e+01	 2.1498e+04	 3.0421e+03	-7.0667e+00
 2.2168e+05	 5.6601e+03	 3.8431e+00	 5.5376e-01	 3.6319e+02	 5.7224e+03	-8.1801e+01	 1.4659e+04	 2.1123e+03	-6.9400e+00
 3.3253e+05	 5.6601e+03	 3.6686e+00	 5.2492e-01	 3.6319e+02	 5.7249e+03	-8.1857e+01	 1.0310e+04	 1.4752e+03	-6.9889e+00
 4.9879e+05	 5.6601e+03	 3.5259e+00	 4.8416e-01	 3.6319e+02	 5.7276e+03	-8.2181e+01	 7.4518e+03	 1.0232e+03	-7.2826e+00
 7.4818e+05	 5.6601e+03	 3.4544e+00	 3.5812e-01	 3.6319e+02	 5.7353e+03	-8.4081e+01	 6.7164e+03	 6.9629e+02	-9.6460e+00
 9.0000e+05	 5.6601e+03	 3.4099e+00	 3.2786e-01	 3.6319e+02	 5.7431e+03	-8.4508e+01	 6.0987e+03	 5.8638e+02	-1.0401e+01
 1.0000e+02	 5.7403e+03	 6.0397e+00	 2.0033e-01	 3.6318e+02	 5.7510e+03	-8.8100e+01	 8.9831e+07	 2.9796e+06	-3.0149e+01
 1.5000e+02	 5.7403e+03	 5.9959e+00	 2.3374e-01	 3.6317e+02	 5.7538e+03	-8.7768e+01	 5.1326e+07	 2.0009e+06	-2.5652e+01
 2.2500e+02	 5.7403e+03	 5.9333e+00	 2.6886e-01	 3.6317e+02	 5.7563e+03	-8.7406e+01	 2.9749e+07	 1.3480e+06	-2.2069e+01
 3.3750e+02	 5.7403e+03	 5.8597e+00	 3.0755e-01	 3.6316e+02	 5.7587e+03	-8.6996e+01	 1.7337e+07	 9.0996e+05	-1.9053e+01
 5.0625e+02	 5.7403e+03	 5.7729e+00	 3.4437e-01	 3.6317e+02	 5.7613e+03	-8.6586e+01	 1.0322e+07	 6.1576e+05	-1.6764e+01
 7.5938e+02	 5.7403e+03	 5.6751e+00	 3.7689e-01	 3.6317e+02	 5.7639e+03	-8.6201e+01	 6.2878e+06	 4.1758e+05	-1.5058e+01
 1.1391e+03	 5.7403e+03	 5.5693e+00	 4.0464e-01	 3.6316e+02	 5.7666e+03	-8.5844e+01	 3.9044e+06	 2.8367e+05	-1.3764e+01
 1.7086e+03	 5.7403e+03	 5.4568e+00	 4.2812e-01	 3.6316e+02	 5.7691e+03	-8.5514e+01	 2.4602e+06	 1.9301e+05	-1.2746e+01
 2.5629e+03	 5.7403e+03	 5.3397e+00	 4.4766e-01	 3.6315e+02	 5.7719e+03	-8.5208e+01	 1.5685e+06	 1.3150e+05	-1.1928e+01
 3.8443e+03	 5.7403e+03	 5.2186e+00	 4.6402e-01	 3.6315e+02	 5.7743e+03	-8.4919e+01	 1.0088e+06	 8.9701e+04	-1.1247e+01
 5.7665e+03	 5.7403e+03	 5.0949e+00	 4.7777e-01	 3.6315e+02	 5.7768e+03	-8.4643e+01	 6.5319e+05	 6.1252e+04	-1.0664e+01
 8.6498e+03	 5.7403e+03	 4.9686e+00	 4.9021e-01	 3.6315e+02	 5.7796e+03	-8.4365e+01	 4.2441e+05	 4.1872e+04	-1.0136e+01
 1.2975e+04	 5.7403e+03	 4.8410e+00	 5.0259e-01	 3.6315e+02	 5.7821e+03	-8.4073e+01	 2.7597e+05	 2.8651e+04	-9.6320e+00
 1.9462e+04	 5.7403e+03	 4.7098e+00	 5.1569e-01	 3.6315e+02	 5.7848e+03	-8.3751e+01	 1.7930e+05	 1.9633e+04	-9.1329e+00
 2.9193e+04	 5.7403e+03	 4.5745e+00	 5.3020e-01	 3.6315e+02	 5.7898e+03	-8.3389e+01	 1.1627e+05	 1.3475e+04	-8.6279e+00
 4.3789e+04	 5.7403e+03	 4.4544e+00	 5.4604e-01	 3.6315e+02	 5.7924e+03	-8.3011e+01	 7.5263e+04	 9.2258e+03	-8.1578e+00
 6.5684e+04	 5.7403e+03	 4.3066e+00	 5.5846e-01	 3.6315e+02	 5.7948e+03	-8.2611e+01	 4.9059e+04	 6.3618e+03	-7.7115e+00
 9.8526e+04	 5.7403e+03	 4.1521e+00	 5.6547e-01	 3.6315e+02	 5.7976e+03	-8.2245e+01	 3.2301e+04	 4.3990e+03	-7.3427e+00
 1.4779e+05	 5.7403e+03	 3.9944e+00	 5.6393e-01	 3.6316e+02	 5.8001e+03	-8.1964e+01	 2.1592e+04	 3.0484e+03	-7.0832e+00
 2.2168e+05	 5.7403e+03	 3.8357e+00	 5.5086e-01	 3.6316e+02	 5.8029e+03	-8.1827e+01	 1.4736e+04	 2.1164e+03	-6.9631e+00
 3.3253e+05	 5.7403e+03	 3.6622e+00	 5.2186e-01	 3.6316e+02	 5.8053e+03	-8.1890e+01	 1.0370e+04	 1.4778e+03	-7.0176e+00
 4.9879e+05	 5.7403e+03	 3.5206e+00	 4.8122e-01	 3.6315e+02	 5.8081e+03	-8.2217e+01	 7.4974e+03	 1.0248e+03	-7.3161e+00
 7.4818e+05	 5.7403e+03	 3.4501e+00	 3.5557e-01	 3.6315e+02	 5.8158e+03	-8.4116e+01	 6.7645e+03	 6.9715e+02	-9.7031e+00
 9.0000e+05	 5.7403e+03	 3.4061e+00	 3.2572e-01	 3.6315e+02	 5.8236e+03	-8.4537e+01	 6.1388e+03	 5.8704e+02	-1.0457e+01
 1.0000e+02	 5.8208e+03	 6.0374e+00	 2.0251e-01	 3.6313e+02	 5.8318e+03	-8.8079e+01	 8.8862e+07	 2.9807e+06	-2.9812e+01
 1.5000e+02	 5.8208e+03	 5.9917e+00	 2.3857e-01	 3.6312e+02	 5.8342e+03	-8.7720e+01	 5.0287e+07	 2.0023e+06	-2.5115e+01
 2.2500e+02	 5.8208e+03	 5.9295e+00	 2.7175e-01	 3.6312e+02	 5.8369e+03	-8.7376e+01	 2.9431e+07	 1.3489e+06	-2.1819e+01
 3.3750e+02	 5.8208e+03	 5.8548e+00	 3.1080e-01	 3.6313e+02	 5.8394e+03	-8.6961e+01	 1.7156e+07	 9.1072e+05	-1.8838e+01
 5.0625e+02	 5.8208e+03	 5.7670e+00	 3.4747e-01	 3.6313e+02	 5.8418e+03	-8.6552e+01	 1.0230e+07	 6.1639e+05	-1.6597e+01
 7.5938e+02	 5.8208e+03	 5.6686e+00	 3.7980e-01	 3.6313e+02	 5.8444e+03	-8.6167e+01	 6.2396e+06	 4.1806e+05	-1.4925e+01
 1.1391e+03	 5.8208e+03	 5.5623e+00	 4.0715e-01	 3.6313e+02	 5.8469e+03	-8.5814e+01	 3.8804e+06	 2.8403e+05	-1.3662e+01
 1.7086e+03	 5.8208e+03	 5.4493e+00	 4.3040e-01	 3.6313e+02	 5.8496e+03	-8.5484e+01	 2.4471e+06	 1.9328e+05	-1.2661e+01
 2.5629e+03	 5.8208e+03	 5.3318e+00	 4.4939e-01	 3.6313e+02	 5.8521e+03	-8.5182e+01	 1.5625e+06	 1.3169e+05	-1.1865e+01
 3.8443e+03	 5.8208e+03	 5.2105e+00	 4.6514e-01	 3.6314e+02	 5.8546e+03	-8.4899e+01	 1.0064e+06	 8.9839e+04	-1.1202e+01
 5.7665e+03	 5.8208e+03	 5.0867e+00	 4.7856e-01	 3.6314e+02	 5.8572e+03	-8.4625e+01	 6.5211e+05	 6.1351e+04	-1.0629e+01
 8.6498e+03	 5.8208e+03	 4.9607e+00	 4.9060e-01	 3.6314e+02	 5.8599e+03	-8.4352e+01	 4.2407e+05	 4.1939e+04	-1.0111e+01
 1.2975e+04	 5.8208e+03	 4.8329e+00	 5.0268e-01	 3.6313e+02	 5.8625e+03	-8.4062e+01	 2.7592e+05	 2.8699e+04	-9.6144e+00
 1.9462e+04	 5.8208e+03	 4.7019e+00	 5.1573e-01	 3.6313e+02	 5.8654e+03	-8.3740e+01	 1.7929e+05	 1.9666e+04	-9.1169e+00
 2.9193e+04	 5.8208e+03	 4.5869e+00	 5.3132e-01	 3.6312e+02	 5.8679e+03	-8.3393e+01	 1.1602e+05	 1.3439e+04	-8.6330e+00
 4.3789e+04	 5.8208e+03	 4.4464e+00	 5.4519e-01	 3.6311e+02	 5.8703e+03	-8.3010e+01	 7.5379e+04	 9.2426e+03	-8.1556e+00
 6.5684e+04	 5.8208e+03	 4.2983e+00	 5.5727e-01	 3.6312e+02	 5.8731e+03	-8.2613e+01	 4.9163e+04	 6.3740e+03	-7.7131e+00
 9.8526e+04	 5.8208e+03	 4.1445e+00	 5.6376e-01	 3.6313e+02	 5.8756e+03	-8.2254e+01	 3.2398e+04	 4.4070e+03	-7.3515e+00
 1.4779e+05	 5.8208e+03	 3.9875e+00	 5.6174e-01	 3.6313e+02	 5.8783e+03	-8.1981e+01	 2.1677e+04	 3.0537e+03	-7.0985e+00
 2.2168e+05	 5.8208e+03	 3.8297e+00	 5.4832e-01	 3.6313e+02	 5.8809e+03	-8.1852e+01	 1.4805e+04	 2.1197e+03	-6.9844e+00
 3.3253e+05	 5.8208e+03	 3.6573e+00	 5.1924e-01	 3.6314e+02	 5.8836e+03	-8.1919e+01	 1.0423e+04	 1.4797e+03	-7.0435e+00
 4.9879e+05	 5.8208e+03	 3.5167e+00	 4.7870e-01	 3.6314e+02	 5.8861e+03	-8.2248e+01	 7.5369e+03	 1.0259e+03	-7.3463e+00
 7.4818e+05	 5.8208e+03	 3.4473e+00	 3.5354e-01	 3.6315e+02	 5.8941e+03	-8.4144e+01	 6.8034e+03	 6.9773e+02	-9.7508e+00
 9.0000e+05	 5.8208e+03	 3.4036e+00	 3.2367e-01	 3.6315e+02	 5.9018e+03	-8.4568e+01	 6.1777e+03	 5.8748e+02	-1.0516e+01
 1.0000e+02	 5.8990e+03	 6.0369e+00	 2.0366e-01	 3.6314e+02	 5.9097e+03	-8.8068e+01	 8.8362e+07	 2.9809e+06	-2.9642e+01
 1.5000e+02	 5.8990e+03	 5.9907e+00	 2.3196e-01	 3.6314e+02	 5.9123e+03	-8.7783e+01	 5.1720e+07	 2.0026e+06	-2.5826e+01
 2.2500e+02	 5.8990e+03	 5.9282e+00	 2.7354e-01	 3.6315e+02	 5.9148e+03	-8.7358e+01	 2.9240e+07	 1.3492e+06	-2.1673e+01
 3.3750e+02	 5.8990e+03	 5.8531e+00	 3.1275e-01	 3.6315e+02	 5.9175e+03	-8.6941e+01	 1.7049e+07	 9.1098e+05	-1.8715e+01
 5.0625e+02	 5.8990e+03	 5.7650e+00	 3.4963e-01	 3.6315e+02	 5.9200e+03	-8.6529e+01	 1.0167e+07	 6.1660e+05	-1.6489e+01
 7.5938e+02	 5.8990e+03	 5.6658e+00	 3.8206e-01	 3.6315e+02	 5.9229e+03	-8.6142e+01	 6.2026e+06	 4.1827e+05	-1.4829e+01
 1.1391e+03	 5.8990e+03	 5.5583e+00	 4.0928e-01	 3.6315e+02	 5.9253e+03	-8.5789e+01	 3.8601e+06	 2.8424e+05	-1.3581e+01
 1.7086e+03	 5.8990e+03	 5.4452e+00	 4.3232e-01	 3.6315e+02	 5.9283e+03	-8.5461e+01	 2.4363e+06	 1.9343e+05	-1.2595e+01
 2.5629e+03	 5.8990e+03	 5.3268e+00	 4.5095e-01	 3.6316e+02	 5.9309e+03	-8.5161e+01	 1.5571e+06	 1.3182e+05	-1.1812e+01
 3.8443e+03	 5.8990e+03	 5.2055e+00	 4.6645e-01	 3.6315e+02	 5.9336e+03	-8.4880e+01	 1.0036e+06	 8.9925e+04	-1.1160e+01
 5.7665e+03	 5.8990e+03	 5.0816e+00	 4.7945e-01	 3.6316e+02	 5.9361e+03	-8.4610e+01	 6.5089e+05	 6.1413e+04	-1.0599e+01
 8.6498e+03	 5.8990e+03	 4.9555e+00	 4.9123e-01	 3.6316e+02	 5.9389e+03	-8.4339e+01	 4.2353e+05	 4.1983e+04	-1.0088e+01
 1.2975e+04	 5.8990e+03	 4.8277e+00	 5.0295e-01	 3.6317e+02	 5.9414e+03	-8.4052e+01	 2.7577e+05	 2.8730e+04	-9.5987e+00
 1.9462e+04	 5.8990e+03	 4.6965e+00	 5.1572e-01	 3.6317e+02	 5.9443e+03	-8.3734e+01	 1.7930e+05	 1.9688e+04	-9.1068e+00
 2.9193e+04	 5.8990e+03	 4.5820e+00	 5.3125e-01	 3.6316e+02	 5.9467e+03	-8.3387e+01	 1.1604e+05	 1.3453e+04	-8.6250e+00
 4.3789e+04	 5.8990e+03	 4.4414e+00	 5.4476e-01	 3.6315e+02	 5.9496e+03	-8.3007e+01	 7.5439e+04	 9.2530e+03	-8.1529e+00
 6.5684e+04	 5.8990e+03	 4.2934e+00	 5.5648e-01	 3.6315e+02	 5.9522e+03	-8.2615e+01	 4.9233e+04	 6.3813e+03	-7.7152e+00
 9.8526e+04	 5.8990e+03	 4.1394e+00	 5.6240e-01	 3.6313e+02	 5.9549e+03	-8.2263e+01	 3.2477e+04	 4.4125e+03	-7.3602e+00
 1.4779e+05	 5.8990e+03	 3.9823e+00	 5.5988e-01	 3.6313e+02	 5.9574e+03	-8.1997e+01	 2.1748e+04	 3.0577e+03	-7.1127e+00
 2.2168e+05	 5.8990e+03	 3.8250e+00	 5.4614e-01	 3.6312e+02	 5.9602e+03	-8.1874e+01	 1.4864e+04	 2.1223e+03	-7.0036e+00
 3.3253e+05	 5.8990e+03	 3.6529e+00	 5.1690e-01	 3.6311e+02	 5.9626e+03	-8.1946e+01	 1.0470e+04	 1.4815e+03	-7.0671e+00
 4.9879e+05	 5.8990e+03	 3.5129e+00	 4.7640e-01	 3.6312e+02	 5.9652e+03	-8.2277e+01	 7.5731e+03	 1.0270e+03	-7.3738e+00
 7.4818e+05	 5.8990e+03	 3.4437e+00	 3.5117e-01	 3.6312e+02	 5.9728e+03	-8.4177e+01	 6.8492e+03	 6.9846e+02	-9.8062e+00
 9.0000e+05	 5.8990e+03	 3.4007e+00	 3.2111e-01	 3.6314e+02	 5.9808e+03	-8.4606e+01	 6.2270e+03	 5.8798e+02	-1.0590e+01
 1.0000e+02	 5.9780e+03	 6.0359e+00	 2.0503e-01	 3.6314e+02	 5.9886e+03	-8.8055e+01	 8.7772e+07	 2.9814e+06	-2.9440e+01
 1.5000e+02	 5.9780e+03	 5.9892e+00	 2.3419e-01	 3.6314e+02	 5.9913e+03	-8.7761e+01	 5.1228e+07	 2.0031e+06	-2.5574e+01
 2.2500e+02	 5.9780e+03	 5.9265e+00	 2.7557e-01	 3.6314e+02	 5.9938e+03	-8.7338e+01	 2.9024e+07	 1.3495e+06	-2.1506e+01
 3.3750e+02	 5.9780e+03	 5.8508e+00	 3.1512e-01	 3.6315e+02	 5.9964e+03	-8.6917e+01	 1.6921e+07	 9.1134e+05	-1.8567e+01
 5.0625e+02	 5.9780e+03	 5.7617e+00	 3.5211e-01	 3.6315e+02	 5.9989e+03	-8.6503e+01	 1.0095e+07	 6.1696e+05	-1.6363e+01
 7.5938e+02	 5.9780e+03	 5.6620e+00	 3.8456e-01	 3.6316e+02	 6.0014e+03	-8.6115e+01	 6.1625e+06	 4.1854e+05	-1.4724e+01
 1.1391e+03	 5.9780e+03	 5.5542e+00	 4.1153e-01	 3.6316e+02	 6.0039e+03	-8.5762e+01	 3.8390e+06	 2.8444e+05	-1.3496e+01
 1.7086e+03	 5.9780e+03	 5.4404e+00	 4.3408e-01	 3.6317e+02	 6.0065e+03	-8.5438e+01	 2.4264e+06	 1.9360e+05	-1.2533e+01
 2.5629e+03	 5.9780e+03	 5.3222e+00	 4.5254e-01	 3.6317e+02	 6.0093e+03	-8.5140e+01	 1.5516e+06	 1.3193e+05	-1.1761e+01
 3.8443e+03	 5.9780e+03	 5.2002e+00	 4.6760e-01	 3.6318e+02	 6.0118e+03	-8.4862e+01	 1.0011e+06	 9.0018e+04	-1.1121e+01
 5.7665e+03	 5.9780e+03	 5.0760e+00	 4.8026e-01	 3.6318e+02	 6.0147e+03	-8.4595e+01	 6.4980e+05	 6.1481e+04	-1.0569e+01
 8.6498e+03	 5.9780e+03	 4.9496e+00	 4.9178e-01	 3.6318e+02	 6.0172e+03	-8.4326e+01	 4.2305e+05	 4.2034e+04	-1.0065e+01
 1.2975e+04	 5.9780e+03	 4.8221e+00	 5.0335e-01	 3.6318e+02	 6.0198e+03	-8.4041e+01	 2.7555e+05	 2.8763e+04	-9.5800e+00
 1.9462e+04	 5.9780e+03	 4.6908e+00	 5.1580e-01	 3.6318e+02	 6.0224e+03	-8.3725e+01	 1.7927e+05	 1.9712e+04	-9.0942e+00
 2.9193e+04	 5.9780e+03	 4.5764e+00	 5.3103e-01	 3.6318e+02	 6.0249e+03	-8.3381e+01	 1.1608e+05	 1.3470e+04	-8.6180e+00
 4.3789e+04	 5.9780e+03	 4.4360e+00	 5.4446e-01	 3.6318e+02	 6.0275e+03	-8.3003e+01	 7.5481e+04	 9.2641e+03	-8.1477e+00
 6.5684e+04	 5.9780e+03	 4.2883e+00	 5.5569e-01	 3.6318e+02	 6.0299e+03	-8.2617e+01	 4.9304e+04	 6.3889e+03	-7.7171e+00
 9.8526e+04	 5.9780e+03	 4.1349e+00	 5.6127e-01	 3.6318e+02	 6.0326e+03	-8.2270e+01	 3.2542e+04	 4.4173e+03	-7.3670e+00
 1.4779e+05	 5.9780e+03	 3.9786e+00	 5.5837e-01	 3.6318e+02	 6.0351e+03	-8.2011e+01	 2.1807e+04	 3.0605e+03	-7.1254e+00
 2.2168e+05	 5.9780e+03	 3.8220e+00	 5.4456e-01	 3.6318e+02	 6.0378e+03	-8.1891e+01	 1.4907e+04	 2.1239e+03	-7.0185e+00
 3.3253e+05	 5.9780e+03	 3.6506e+00	 5.1545e-01	 3.6318e+02	 6.0403e+03	-8.1963e+01	 1.0499e+04	 1.4824e+03	-7.0824e+00
 4.9879e+05	 5.9780e+03	 3.5111e+00	 4.7508e-01	 3.6318e+02	 6.0429e+03	-8.2294e+01	 7.5943e+03	 1.0276e+03	-7.3907e+00
 7.4818e+05	 5.9780e+03	 3.4423e+00	 3.4953e-01	 3.6318e+02	 6.0509e+03	-8.4202e+01	 6.8814e+03	 6.9872e+02	-9.8485e+00
 9.0000e+05	 5.9780e+03	 3.3992e+00	 3.1969e-01	 3.6317e+02	 6.0591e+03	-8.4627e+01	 6.2545e+03	 5.8824e+02	-1.0633e+01
 1.0000e+02	 6.0563e+03	 6.0363e+00	 2.0596e-01	 3.6317e+02	 6.0669e+03	-8.8046e+01	 8.7373e+07	 2.9812e+06	-2.9307e+01
 1.5000e+02	 6.0563e+03	 5.9888e+00	 2.4319e-01	 3.6317e+02	 6.0696e+03	-8.7675e+01	 4.9332e+07	 2.0032e+06	-2.4626e+01
 2.2500e+02	 6.0563e+03	 5.9259e+00	 2.7717e-01	 3.6317e+02	 6.0721e+03	-8.7322e+01	 2.8857e+07	 1.3497e+06	-2.1380e+01
 3.3750e+02	 6.0563e+03	 5.8493e+00	 3.1713e-01	 3.6317e+02	 6.0745e+03	-8.6897e+01	 1.6813e+07	 9.1157e+05	-1.8444e+01
 5.0625e+02	 6.0563e+03	 5.7593e+00	 3.5419e-01	 3.6317e+02	 6.0772e+03	-8.6481e+01	 1.0036e+07	 6.1721e+05	-1.6261e+01
 7.5938e+02	 6.0563e+03	 5.6584e+00	 3.8680e-01	 3.6316e+02	 6.0798e+03	-8.6089e+01	 6.1266e+06	 4.1881e+05	-1.4629e+01
 1.1391e+03	 6.0563e+03	 5.5491e+00	 4.1405e-01	 3.6316e+02	 6.0824e+03	-8.5733e+01	 3.8156e+06	 2.8471e+05	-1.3402e+01
 1.7086e+03	 6.0563e+03	 5.4336e+00	 4.3595e-01	 3.6314e+02	 6.0849e+03	-8.5413e+01	 2.4160e+06	 1.9384e+05	-1.2464e+01
 2.5629e+03	 6.0563e+03	 5.3140e+00	 4.5414e-01	 3.6312e+02	 6.0875e+03	-8.5115e+01	 1.5461e+06	 1.3213e+05	-1.1701e+01
 3.8443e+03	 6.0563e+03	 5.1908e+00	 4.6859e-01	 3.6311e+02	 6.0901e+03	-8.4842e+01	 9.9898e+05	 9.0180e+04	-1.1078e+01
 5.7665e+03	 6.0563e+03	 5.0660e+00	 4.8083e-01	 3.6310e+02	 6.0926e+03	-8.4578e+01	 6.4904e+05	 6.1601e+04	-1.0536e+01
 8.6498e+03	 6.0563e+03	 4.9393e+00	 4.9181e-01	 3.6310e+02	 6.0952e+03	-8.4314e+01	 4.2302e+05	 4.2121e+04	-1.0043e+01
 1.2975e+04	 6.0563e+03	 4.8116e+00	 5.0306e-01	 3.6310e+02	 6.0978e+03	-8.4031e+01	 2.7571e+05	 2.8826e+04	-9.5647e+00
 1.9462e+04	 6.0563e+03	 4.6805e+00	 5.1544e-01	 3.6311e+02	 6.1006e+03	-8.3716e+01	 1.7939e+05	 1.9755e+04	-9.0806e+00
 2.9193e+04	 6.0563e+03	 4.5662e+00	 5.3037e-01	 3.6311e+02	 6.1031e+03	-8.3375e+01	 1.1623e+05	 1.3500e+04	-8.6094e+00
 4.3789e+04	 6.0563e+03	 4.4258e+00	 5.4324e-01	 3.6310e+02	 6.1058e+03	-8.3002e+01	 7.5650e+04	 9.2856e+03	-8.1471e+00
 6.5684e+04	 6.0563e+03	 4.2780e+00	 5.5418e-01	 3.6309e+02	 6.1082e+03	-8.2619e+01	 4.9438e+04	 6.4042e+03	-7.7196e+00
 9.8526e+04	 6.0563e+03	 4.1244e+00	 5.5912e-01	 3.6308e+02	 6.1107e+03	-8.2280e+01	 3.2667e+04	 4.4285e+03	-7.3766e+00
 1.4779e+05	 6.0563e+03	 3.9688e+00	 5.5554e-01	 3.6307e+02	 6.1132e+03	-8.2032e+01	 2.1919e+04	 3.0681e+03	-7.1441e+00
 2.2168e+05	 6.0563e+03	 3.8131e+00	 5.4115e-01	 3.6307e+02	 6.1158e+03	-8.1923e+01	 1.5001e+04	 2.1289e+03	-7.0463e+00
 3.3253e+05	 6.0563e+03	 3.6430e+00	 5.1183e-01	 3.6307e+02	 6.1185e+03	-8.2002e+01	 1.0573e+04	 1.4855e+03	-7.1176e+00
 4.9879e+05	 6.0563e+03	 3.5049e+00	 4.7159e-01	 3.6309e+02	 6.1211e+03	-8.2337e+01	 7.6504e+03	 1.0294e+03	-7.4320e+00
 7.4818e+05	 6.0563e+03	 3.4379e+00	 3.4653e-01	 3.6312e+02	 6.1291e+03	-8.4244e+01	 6.9410e+03	 6.9962e+02	-9.9211e+00
 9.0000e+05	 6.0563e+03	 3.3957e+00	 3.1770e-01	 3.6315e+02	 6.1368e+03	-8.4655e+01	 6.2938e+03	 5.8884e+02	-1.0689e+01
 1.0000e+02	 6.1340e+03	 6.0348e+00	 2.0730e-01	 3.6317e+02	 6.1447e+03	-8.8033e+01	 8.6809e+07	 2.9820e+06	-2.9111e+01
 1.5000e+02	 6.1340e+03	 5.9839e+00	 2.4214e-01	 3.6318e+02	 6.1473e+03	-8.7683e+01	 4.9547e+07	 2.0049e+06	-2.4713e+01
 2.2500e+02	 6.1340e+03	 5.9243e+00	 2.7921e-01	 3.6319e+02	 6.1498e+03	-8.7302e+01	 2.8645e+07	 1.3500e+06	-2.1218e+01
 3.3750e+02	 6.1340e+03	 5.8474e+00	 3.1904e-01	 3.6318e+02	 6.1522e+03	-8.6877e+01	 1.6713e+07	 9.1187e+05	-1.8328e+01
 5.0625e+02	 6.1340e+03	 5.7571e+00	 3.5634e-01	 3.6319e+02	 6.1548e+03	-8.6458e+01	 9.9755e+06	 6.1745e+05	-1.6156e+01
 7.5938e+02	 6.1340e+03	 5.6560e+00	 3.8866e-01	 3.6320e+02	 6.1574e+03	-8.6069e+01	 6.0973e+06	 4.1899e+05	-1.4552e+01
 1.1391e+03	 6.1340e+03	 5.5469e+00	 4.1597e-01	 3.6320e+02	 6.1601e+03	-8.5711e+01	 3.7980e+06	 2.8482e+05	-1.3335e+01
 1.7086e+03	 6.1340e+03	 5.4316e+00	 4.3782e-01	 3.6320e+02	 6.1627e+03	-8.5392e+01	 2.4057e+06	 1.9391e+05	-1.2406e+01
 2.5629e+03	 6.1340e+03	 5.3119e+00	 4.5546e-01	 3.6320e+02	 6.1655e+03	-8.5099e+01	 1.5416e+06	 1.3219e+05	-1.1663e+01
 3.8443e+03	 6.1340e+03	 5.1891e+00	 4.6973e-01	 3.6319e+02	 6.1680e+03	-8.4827e+01	 9.9655e+05	 9.0211e+04	-1.1047e+01
 5.7665e+03	 6.1340e+03	 5.0643e+00	 4.8182e-01	 3.6320e+02	 6.1706e+03	-8.4565e+01	 6.4769e+05	 6.1622e+04	-1.0511e+01
 8.6498e+03	 6.1340e+03	 4.9378e+00	 4.9266e-01	 3.6320e+02	 6.1732e+03	-8.4302e+01	 4.2230e+05	 4.2134e+04	-1.0023e+01
 1.2975e+04	 6.1340e+03	 4.8099e+00	 5.0367e-01	 3.6320e+02	 6.1759e+03	-8.4022e+01	 2.7538e+05	 2.8836e+04	-9.5499e+00
 1.9462e+04	 6.1340e+03	 4.6789e+00	 5.1596e-01	 3.6319e+02	 6.1785e+03	-8.3707e+01	 1.7921e+05	 1.9762e+04	-9.0684e+00
 2.9193e+04	 6.1340e+03	 4.5646e+00	 5.3071e-01	 3.6320e+02	 6.1809e+03	-8.3368e+01	 1.1615e+05	 1.3505e+04	-8.6009e+00
 4.3789e+04	 6.1340e+03	 4.4241e+00	 5.4346e-01	 3.6320e+02	 6.1834e+03	-8.2997e+01	 7.5619e+04	 9.2892e+03	-8.1406e+00
 6.5684e+04	 6.1340e+03	 4.2766e+00	 5.5399e-01	 3.6320e+02	 6.1858e+03	-8.2619e+01	 4.9455e+04	 6.4063e+03	-7.7197e+00
 9.8526e+04	 6.1340e+03	 4.1235e+00	 5.5860e-01	 3.6320e+02	 6.1882e+03	-8.2285e+01	 3.2697e+04	 4.4295e+03	-7.3818e+00
 1.4779e+05	 6.1340e+03	 3.9683e+00	 5.5484e-01	 3.6319e+02	 6.1908e+03	-8.2041e+01	 2.1946e+04	 3.0684e+03	-7.1522e+00
 2.2168e+05	 6.1340e+03	 3.8129e+00	 5.4042e-01	 3.6319e+02	 6.1934e+03	-8.1933e+01	 1.5021e+04	 2.1290e+03	-7.0554e+00
 3.3253e+05	 6.1340e+03	 3.6427e+00	 5.1109e-01	 3.6318e+02	 6.1961e+03	-8.2013e+01	 1.0589e+04	 1.4857e+03	-7.1272e+00
 4.9879e+05	 6.1340e+03	 3.5045e+00	 4.7110e-01	 3.6317e+02	 6.1986e+03	-8.2344e+01	 7.6584e+03	 1.0295e+03	-7.4389e+00
 7.4818e+05	 6.1340e+03	 3.4368e+00	 3.4569e-01	 3.6317e+02	 6.2064e+03	-8.4256e+01	 6.9579e+03	 6.9985e+02	-9.9419e+00
 9.0000e+05	 6.1340e+03	 3.3939e+00	 3.1594e-01	 3.6317e+02	 6.2142e+03	-8.4682e+01	 6.3287e+03	 5.8916e+02	-1.0742e+01
 1.0000e+02	 6.2115e+03	 6.0342e+00	 2.0848e-01	 3.6317e+02	 6.2221e+03	-8.8021e+01	 8.6321e+07	 2.9823e+06	-2.8945e+01
 1.5000e+02	 6.2115e+03	 5.9837e+00	 2.4291e-01	 3.6317e+02	 6.2247e+03	-8.7675e+01	 4.9390e+07	 2.0050e+06	-2.4634e+01
 2.2500e+02	 6.2115e+03	 5.9219e+00	 2.8160e-01	 3.6317e+02	 6.2272e+03	-8.7278e+01	 2.8403e+07	 1.3506e+06	-2.1030e+01
 3.3750e+02	 6.2115e+03	 5.8441e+00	 3.2170e-01	 3.6318e+02	 6.2299e+03	-8.6849e+01	 1.6574e+07	 9.1238e+05	-1.8166e+01
 5.0625e+02	 6.2115e+03	 5.7527e+00	 3.5902e-01	 3.6317e+02	 6.2323e+03	-8.6429e+01	 9.9012e+06	 6.1792e+05	-1.6023e+01
 7.5938e+02	 6.2115e+03	 5.6502e+00	 3.9144e-01	 3.6318e+02	 6.2349e+03	-8.6037e+01	 6.0540e+06	 4.1942e+05	-1.4434e+01
 1.1391e+03	 6.2115e+03	 5.5394e+00	 4.1807e-01	 3.6316e+02	 6.2373e+03	-8.5684e+01	 3.7790e+06	 2.8520e+05	-1.3250e+01
 1.7086e+03	 6.2115e+03	 5.4234e+00	 4.3969e-01	 3.6316e+02	 6.2399e+03	-8.5365e+01	 2.3954e+06	 1.9420e+05	-1.2335e+01
 2.5629e+03	 6.2115e+03	 5.3029e+00	 4.5709e-01	 3.6315e+02	 6.2426e+03	-8.5074e+01	 1.5362e+06	 1.3241e+05	-1.1602e+01
 3.8443e+03	 6.2115e+03	 5.1795e+00	 4.7071e-01	 3.6314e+02	 6.2451e+03	-8.4807e+01	 9.9448e+05	 9.0378e+04	-1.1004e+01
 5.7665e+03	 6.2115e+03	 5.0540e+00	 4.8219e-01	 3.6313e+02	 6.2476e+03	-8.4550e+01	 6.4720e+05	 6.1747e+04	-1.0482e+01
 8.6498e+03	 6.2115e+03	 4.9269e+00	 4.9269e-01	 3.6311e+02	 6.2504e+03	-8.4289e+01	 4.2227e+05	 4.2227e+04	-1.0000e+01
 1.2975e+04	 6.2115e+03	 4.7986e+00	 5.0332e-01	 3.6310e+02	 6.2528e+03	-8.4012e+01	 2.7557e+05	 2.8904e+04	-9.5340e+00
 1.9462e+04	 6.2115e+03	 4.6668e+00	 5.1520e-01	 3.6308e+02	 6.2556e+03	-8.3700e+01	 1.7948e+05	 1.9814e+04	-9.0582e+00
 2.9193e+04	 6.2115e+03	 4.5523e+00	 5.2976e-01	 3.6308e+02	 6.2581e+03	-8.3362e+01	 1.1636e+05	 1.3541e+04	-8.5933e+00
 4.3789e+04	 6.2115e+03	 4.4115e+00	 5.4206e-01	 3.6307e+02	 6.2608e+03	-8.2995e+01	 7.5815e+04	 9.3156e+03	-8.1385e+00
 6.5684e+04	 6.2115e+03	 4.2643e+00	 5.5201e-01	 3.6305e+02	 6.2632e+03	-8.2624e+01	 4.9632e+04	 6.4248e+03	-7.7250e+00
 9.8526e+04	 6.2115e+03	 4.1119e+00	 5.5615e-01	 3.6306e+02	 6.2657e+03	-8.2297e+01	 3.2842e+04	 4.4419e+03	-7.3936e+00
 1.4779e+05	 6.2115e+03	 3.9577e+00	 5.5183e-01	 3.6307e+02	 6.2683e+03	-8.2062e+01	 2.2066e+04	 3.0767e+03	-7.1719e+00
 2.2168e+05	 6.2115e+03	 3.8037e+00	 5.3694e-01	 3.6308e+02	 6.2709e+03	-8.1965e+01	 1.5119e+04	 2.1342e+03	-7.0841e+00
 3.3253e+05	 6.2115e+03	 3.6351e+00	 5.0763e-01	 3.6309e+02	 6.2736e+03	-8.2050e+01	 1.0661e+04	 1.4888e+03	-7.1611e+00
 4.9879e+05	 6.2115e+03	 3.4987e+00	 4.6777e-01	 3.6309e+02	 6.2761e+03	-8.2385e+01	 7.7129e+03	 1.0312e+03	-7.4794e+00
 7.4818e+05	 6.2115e+03	 3.4329e+00	 3.4315e-01	 3.6313e+02	 6.2841e+03	-8.4292e+01	 7.0093e+03	 7.0066e+02	-1.0004e+01
 9.0000e+05	 6.2115e+03	 3.3907e+00	 3.1397e-01	 3.6314e+02	 6.2918e+03	-8.4710e+01	 6.3685e+03	 5.8970e+02	-1.0799e+01
 1.0000e+02	 6.2890e+03	 6.0327e+00	 2.1044e-01	 3.6313e+02	 6.2997e+03	-8.8002e+01	 8.5514e+07	 2.9830e+06	-2.8667e+01
 1.5000e+02	 6.2890e+03	 5.9847e+00	 2.4549e-01	 3.6315e+02	 6.3022e+03	-8.7651e+01	 4.8871e+07	 2.0046e+06	-2.4379e+01
 2.2500e+02	 6.2890e+03	 5.9194e+00	 2.8365e-01	 3.6315e+02	 6.3046e+03	-8.7257e+01	 2.8197e+07	 1.3512e+06	-2.0869e+01
 3.3750e+02	 6.2890e+03	 5.8412e+00	 3.2418e-01	 3.6315e+02	 6.3071e+03	-8.6823e+01	 1.6448e+07	 9.1284e+05	-1.8018e+01
 5.0625e+02	 6.2890e+03	 5.7491e+00	 3.6164e-01	 3.6316e+02	 6.3096e+03	-8.6401e+01	 9.8295e+06	 6.1831e+05	-1.5897e+01
 7.5938e+02	 6.2890e+03	 5.6465e+00	 3.9353e-01	 3.6317e+02	 6.3122e+03	-8.6013e+01	 6.0219e+06	 4.1969e+05	-1.4348e+01
 1.1391e+03	 6.2890e+03	 5.5357e+00	 4.2006e-01	 3.6317e+02	 6.3150e+03	-8.5661e+01	 3.7610e+06	 2.8540e+05	-1.3178e+01
 1.7086e+03	 6.2890e+03	 5.4195e+00	 4.4135e-01	 3.6318e+02	 6.3179e+03	-8.5344e+01	 2.3864e+06	 1.9434e+05	-1.2279e+01
 2.5629e+03	 6.2890e+03	 5.2992e+00	 4.5839e-01	 3.6318e+02	 6.3205e+03	-8.5056e+01	 1.5318e+06	 1.3250e+05	-1.1560e+01
 3.8443e+03	 6.2890e+03	 5.1763e+00	 4.7183e-01	 3.6319e+02	 6.3234e+03	-8.4792e+01	 9.9210e+05	 9.0434e+04	-1.0971e+01
 5.7665e+03	 6.2890e+03	 5.0513e+00	 4.8314e-01	 3.6319e+02	 6.3259e+03	-8.4536e+01	 6.4592e+05	 6.1781e+04	-1.0455e+01
 8.6498e+03	 6.2890e+03	 4.9247e+00	 4.9336e-01	 3.6319e+02	 6.3286e+03	-8.4279e+01	 4.2170e+05	 4.2246e+04	-9.9821e+00
 1.2975e+04	 6.2890e+03	 4.7971e+00	 5.0395e-01	 3.6319e+02	 6.3311e+03	-8.4003e+01	 2.7522e+05	 2.8913e+04	-9.5189e+00
 1.9462e+04	 6.2890e+03	 4.6659e+00	 5.1559e-01	 3.6319e+02	 6.3337e+03	-8.3694e+01	 1.7934e+05	 1.9817e+04	-9.0497e+00
 2.9193e+04	 6.2890e+03	 4.5519e+00	 5.3017e-01	 3.6319e+02	 6.3362e+03	-8.3357e+01	 1.1627e+05	 1.3542e+04	-8.5858e+00
 4.3789e+04	 6.2890e+03	 4.4112e+00	 5.4233e-01	 3.6318e+02	 6.3387e+03	-8.2991e+01	 7.5777e+04	 9.3162e+03	-8.1340e+00
 6.5684e+04	 6.2890e+03	 4.2635e+00	 5.5191e-01	 3.6317e+02	 6.3411e+03	-8.2624e+01	 4.9641e+04	 6.4260e+03	-7.7249e+00
 9.8526e+04	 6.2890e+03	 4.1111e+00	 5.5559e-01	 3.6317e+02	 6.3436e+03	-8.2303e+01	 3.2875e+04	 4.4428e+03	-7.3995e+00
 1.4779e+05	 6.2890e+03	 3.9570e+00	 5.5106e-01	 3.6316e+02	 6.3462e+03	-8.2072e+01	 2.2097e+04	 3.0772e+03	-7.1806e+00
 2.2168e+05	 6.2890e+03	 3.8031e+00	 5.3617e-01	 3.6316e+02	 6.3490e+03	-8.1975e+01	 1.5140e+04	 2.1345e+03	-7.0931e+00
 3.3253e+05	 6.2890e+03	 3.6345e+00	 5.0675e-01	 3.6316e+02	 6.3514e+03	-8.2063e+01	 1.0679e+04	 1.4890e+03	-7.1721e+00
 4.9879e+05	 6.2890e+03	 3.4979e+00	 4.6706e-01	 3.6316e+02	 6.3542e+03	-8.2395e+01	 7.7246e+03	 1.0314e+03	-7.4893e+00
 7.4818e+05	 6.2890e+03	 3.4317e+00	 3.4239e-01	 3.6316e+02	 6.3620e+03	-8.4302e+01	 7.0248e+03	 7.0089e+02	-1.0023e+01
 9.0000e+05	 6.2890e+03	 3.3894e+00	 3.1293e-01	 3.6318e+02	 6.3696e+03	-8.4725e+01	 6.3897e+03	 5.8994e+02	-1.0831e+01
 1.0000e+02	 6.3668e+03	 6.0331e+00	 2.1076e-01	 3.6318e+02	 6.3777e+03	-8.7999e+01	 8.5385e+07	 2.9828e+06	-2.8626e+01
 1.5000e+02	 6.3668e+03	 5.9813e+00	 2.4504e-01	 3.6318e+02	 6.3802e+03	-8.7654e+01	 4.8960e+07	 2.0058e+06	-2.4410e+01
 2.2500e+02	 6.3668e+03	 5.9194e+00	 2.8502e-01	 3.6318e+02	 6.3829e+03	-8.7243e+01	 2.8062e+07	 1.3512e+06	-2.0768e+01
 3.3750e+02	 6.3668e+03	 5.8400e+00	 3.2608e-01	 3.6317e+02	 6.3854e+03	-8.6804e+01	 1.6352e+07	 9.1302e+05	-1.7910e+01
 5.0625e+02	 6.3668e+03	 5.7467e+00	 3.6368e-01	 3.6316e+02	 6.3881e+03	-8.6379e+01	 9.7744e+06	 6.1857e+05	-1.5802e+01
 7.5938e+02	 6.3668e+03	 5.6425e+00	 3.9599e-01	 3.6316e+02	 6.3907e+03	-8.5986e+01	 5.9845e+06	 4.1999e+05	-1.4249e+01
 1.1391e+03	 6.3668e+03	 5.5304e+00	 4.2220e-01	 3.6315e+02	 6.3934e+03	-8.5634e+01	 3.7420e+06	 2.8567e+05	-1.3099e+01
 1.7086e+03	 6.3668e+03	 5.4130e+00	 4.4315e-01	 3.6314e+02	 6.3959e+03	-8.5320e+01	 2.3767e+06	 1.9458e+05	-1.2215e+01
 2.5629e+03	 6.3668e+03	 5.2915e+00	 4.5972e-01	 3.6313e+02	 6.3988e+03	-8.5035e+01	 1.5274e+06	 1.3270e+05	-1.1510e+01
 3.8443e+03	 6.3668e+03	 5.1678e+00	 4.7277e-01	 3.6313e+02	 6.4012e+03	-8.4773e+01	 9.9014e+05	 9.0582e+04	-1.0931e+01
 5.7665e+03	 6.3668e+03	 5.0424e+00	 4.8355e-01	 3.6313e+02	 6.4037e+03	-8.4522e+01	 6.4538e+05	 6.1890e+04	-1.0428e+01
 8.6498e+03	 6.3668e+03	 4.9156e+00	 4.9348e-01	 3.6313e+02	 6.4064e+03	-8.4267e+01	 4.2160e+05	 4.2325e+04	-9.9610e+00
 1.2975e+04	 6.3668e+03	 4.7876e+00	 5.0373e-01	 3.6313e+02	 6.4089e+03	-8.3994e+01	 2.7535e+05	 2.8971e+04	-9.5043e+00
 1.9462e+04	 6.3668e+03	 4.6562e+00	 5.1519e-01	 3.6313e+02	 6.4115e+03	-8.3686e+01	 1.7948e+05	 1.9859e+04	-9.0378e+00
 2.9193e+04	 6.3668e+03	 4.5423e+00	 5.2951e-01	 3.6311e+02	 6.4141e+03	-8.3351e+01	 1.1642e+05	 1.3571e+04	-8.5783e+00
 4.3789e+04	 6.3668e+03	 4.4018e+00	 5.4124e-01	 3.6312e+02	 6.4165e+03	-8.2990e+01	 7.5929e+04	 9.3362e+03	-8.1328e+00
 6.5684e+04	 6.3668e+03	 4.2547e+00	 5.5055e-01	 3.6312e+02	 6.4191e+03	-8.2627e+01	 4.9764e+04	 6.4393e+03	-7.7281e+00
 9.8526e+04	 6.3668e+03	 4.1028e+00	 5.5380e-01	 3.6312e+02	 6.4215e+03	-8.2313e+01	 3.2981e+04	 4.4518e+03	-7.4084e+00
 1.4779e+05	 6.3668e+03	 3.9497e+00	 5.4874e-01	 3.6312e+02	 6.4241e+03	-8.2090e+01	 2.2190e+04	 3.0829e+03	-7.1977e+00
 2.2168e+05	 6.3668e+03	 3.7970e+00	 5.3354e-01	 3.6313e+02	 6.4268e+03	-8.2001e+01	 1.5215e+04	 2.1380e+03	-7.1166e+00
 3.3253e+05	 6.3668e+03	 3.6292e+00	 5.0416e-01	 3.6313e+02	 6.4292e+03	-8.2091e+01	 1.0734e+04	 1.4912e+03	-7.1986e+00
 4.9879e+05	 6.3668e+03	 3.4938e+00	 4.6464e-01	 3.6314e+02	 6.4318e+03	-8.2425e+01	 7.7648e+03	 1.0327e+03	-7.5193e+00
 7.4818e+05	 6.3668e+03	 3.4286e+00	 3.4014e-01	 3.6316e+02	 6.4396e+03	-8.4334e+01	 7.0713e+03	 7.0153e+02	-1.0080e+01
 9.0000e+05	 6.3668e+03	 3.3866e+00	 3.1136e-01	 3.6316e+02	 6.4472e+03	-8.4747e+01	 6.4218e+03	 5.9042e+02	-1.0877e+01
 1.0000e+02	 6.4445e+03	 6.0317e+00	 2.1236e-01	 3.6317e+02	 6.4553e+03	-8.7984e+01	 8.4742e+07	 2.9835e+06	-2.8403e+01
 1.5000e+02	 6.4445e+03	 5.9822e+00	 2.4791e-01	 3.6317e+02	 6.4578e+03	-8.7627e+01	 4.8393e+07	 2.0055e+06	-2.4131e+01
 2.2500e+02	 6.4445e+03	 5.9172e+00	 2.8727e-01	 3.6318e+02	 6.4604e+03	-8.7221e+01	 2.7842e+07	 1.3517e+06	-2.0598e+01
 3.3750e+02	 6.4445e+03	 5.8375e+00	 3.2829e-01	 3.6318e+02	 6.4629e+03	-8.6781e+01	 1.6242e+07	 9.1342e+05	-1.7782e+01
 5.0625e+02	 6.4445e+03	 5.7439e+00	 3.6600e-01	 3.6318e+02	 6.4654e+03	-8.6354e+01	 9.7123e+06	 6.1886e+05	-1.5694e+01
 7.5938e+02	 6.4445e+03	 5.6393e+00	 3.9825e-01	 3.6318e+02	 6.4681e+03	-8.5960e+01	 5.9505e+06	 4.2023e+05	-1.4160e+01
 1.1391e+03	 6.4445e+03	 5.5269e+00	 4.2414e-01	 3.6318e+02	 6.4706e+03	-8.5612e+01	 3.7249e+06	 2.8585e+05	-1.3031e+01
 1.7086e+03	 6.4445e+03	 5.4091e+00	 4.4508e-01	 3.6317e+02	 6.4731e+03	-8.5296e+01	 2.3664e+06	 1.9472e+05	-1.2153e+01
 2.5629e+03	 6.4445e+03	 5.2876e+00	 4.6115e-01	 3.6317e+02	 6.4757e+03	-8.5016e+01	 1.5227e+06	 1.3280e+05	-1.1466e+01
 3.8443e+03	 6.4445e+03	 5.1635e+00	 4.7389e-01	 3.6317e+02	 6.4785e+03	-8.4756e+01	 9.8780e+05	 9.0657e+04	-1.0896e+01
 5.7665e+03	 6.4445e+03	 5.0379e+00	 4.8438e-01	 3.6317e+02	 6.4811e+03	-8.4508e+01	 6.4428e+05	 6.1945e+04	-1.0401e+01
 8.6498e+03	 6.4445e+03	 4.9110e+00	 4.9403e-01	 3.6317e+02	 6.4839e+03	-8.4256e+01	 4.2113e+05	 4.2364e+04	-9.9408e+00
 1.2975e+04	 6.4445e+03	 4.7831e+00	 5.0409e-01	 3.6317e+02	 6.4863e+03	-8.3984e+01	 2.7515e+05	 2.8997e+04	-9.4888e+00
 1.9462e+04	 6.4445e+03	 4.6520e+00	 5.1541e-01	 3.6317e+02	 6.4891e+03	-8.3678e+01	 1.7940e+05	 1.9877e+04	-9.0257e+00
 2.9193e+04	 6.4445e+03	 4.5380e+00	 5.2944e-01	 3.6317e+02	 6.4916e+03	-8.3345e+01	 1.1643e+05	 1.3584e+04	-8.5712e+00
 4.3789e+04	 6.4445e+03	 4.3974e+00	 5.4103e-01	 3.6316e+02	 6.4940e+03	-8.2986e+01	 7.5959e+04	 9.3456e+03	-8.1278e+00
 6.5684e+04	 6.4445e+03	 4.2505e+00	 5.4978e-01	 3.6316e+02	 6.4968e+03	-8.2630e+01	 4.9833e+04	 6.4456e+03	-7.7313e+00
 9.8526e+04	 6.4445e+03	 4.0988e+00	 5.5274e-01	 3.6316e+02	 6.4992e+03	-8.2320e+01	 3.3044e+04	 4.4561e+03	-7.4155e+00
 1.4779e+05	 6.4445e+03	 3.9459e+00	 5.4738e-01	 3.6316e+02	 6.5019e+03	-8.2102e+01	 2.2245e+04	 3.0859e+03	-7.2088e+00
 2.2168e+05	 6.4445e+03	 3.7935e+00	 5.3188e-01	 3.6316e+02	 6.5044e+03	-8.2019e+01	 1.5262e+04	 2.1399e+03	-7.1323e+00
 3.3253e+05	 6.4445e+03	 3.6265e+00	 5.0245e-01	 3.6316e+02	 6.5069e+03	-8.2112e+01	 1.0771e+04	 1.4923e+03	-7.2175e+00
 4.9879e+05	 6.4445e+03	 3.4913e+00	 4.6304e-01	 3.6316e+02	 6.5095e+03	-8.2445e+01	 7.7918e+03	 1.0334e+03	-7.5400e+00
 7.4818e+05	 6.4445e+03	 3.4261e+00	 3.3845e-01	 3.6315e+02	 6.5171e+03	-8.4358e+01	 7.1066e+03	 7.0204e+02	-1.0123e+01
 9.0000e+05	 6.4445e+03	 3.3835e+00	 3.0872e-01	 3.6313e+02	 6.5248e+03	-8.4787e+01	 6.4769e+03	 5.9096e+02	-1.0960e+01
 1.0000e+02	 6.5220e+03	 6.0293e+00	 2.1470e-01	 3.6310e+02	 6.5331e+03	-8.7961e+01	 8.3818e+07	 2.9847e+06	-2.8082e+01
 1.5000e+02	 6.5220e+03	 5.9781e+00	 2.5024e-01	 3.6310e+02	 6.5359e+03	-8.7603e+01	 4.7943e+07	 2.0068e+06	-2.3890e+01
 2.2500e+02	 6.5220e+03	 5.9124e+00	 2.9051e-01	 3.6310e+02	 6.5384e+03	-8.7187e+01	 2.7531e+07	 1.3528e+06	-2.0352e+01
