Repository: maxwolters02/bachelor-thesis

File: data/Daten final/PEI5mgmL_50°C_Abs.TXT (part 7 of 9)
PEI 25 kg/mol, 2 mg/ml from Ethanol on B 10 x 15 mm + H 1x1 mm, 70 nm, 30 µm, 50°C Desorption, 27.4.2026, 11:5
Diameter[mm] 1.128e+00  Thickness[mm] 1.000e-04  Spacer Capacity[pF] 0.000e+00  Spacer Area[mm^2] 0.000e+00
Fixed value(s) :  AC Volt  [Vrms]=1.000
 Freq. [Hz]	 Time  [s]	 Eps'   	 Eps''  	M Temp [K]	M Time M[s]	  Phi [Deg]	 Zp' [Ohms]	 Zp'' [Ohms]	Tan(Phi) 
 3.3750e+02	 6.5262e+03	 5.9013e+00	 1.2927e-01	 3.2315e+02	 6.5431e+03	-8.8745e+01	 4.1247e+07	 9.0355e+05	-4.5650e+01
 5.0625e+02	 6.5262e+03	 5.8743e+00	 1.5765e-01	 3.2315e+02	 6.5457e+03	-8.8463e+01	 2.2548e+07	 6.0513e+05	-3.7262e+01
 7.5938e+02	 6.5262e+03	 5.8415e+00	 1.9400e-01	 3.2315e+02	 6.5483e+03	-8.8098e+01	 1.2215e+07	 4.0569e+05	-3.0111e+01
 1.1391e+03	 6.5262e+03	 5.8012e+00	 2.4060e-01	 3.2315e+02	 6.5508e+03	-8.7625e+01	 6.5663e+06	 2.7233e+05	-2.4111e+01
 1.7086e+03	 6.5262e+03	 5.7496e+00	 3.0052e-01	 3.2315e+02	 6.5535e+03	-8.7008e+01	 3.5048e+06	 1.8319e+05	-1.9132e+01
 2.5629e+03	 6.5262e+03	 5.6826e+00	 3.7690e-01	 3.2315e+02	 6.5560e+03	-8.6205e+01	 1.8630e+06	 1.2356e+05	-1.5077e+01
 3.8443e+03	 6.5262e+03	 5.5922e+00	 4.7167e-01	 3.2315e+02	 6.5587e+03	-8.5179e+01	 9.9245e+05	 8.3707e+04	-1.1856e+01
 5.7665e+03	 6.5262e+03	 5.4673e+00	 5.8404e-01	 3.2315e+02	 6.5611e+03	-8.3903e+01	 5.3433e+05	 5.7080e+04	-9.3612e+00
 8.6498e+03	 6.5262e+03	 5.2947e+00	 7.0460e-01	 3.2315e+02	 6.5639e+03	-8.2420e+01	 2.9527e+05	 3.9294e+04	-7.5145e+00
 1.2975e+04	 6.5262e+03	 5.0657e+00	 8.1240e-01	 3.2315e+02	 6.5664e+03	-8.0889e+01	 1.7073e+05	 2.7380e+04	-6.2355e+00
 1.9462e+04	 6.5262e+03	 4.7873e+00	 8.7704e-01	 3.2315e+02	 6.5692e+03	-7.9618e+01	 1.0543e+05	 1.9315e+04	-5.4585e+00
 2.9193e+04	 6.5262e+03	 4.5001e+00	 8.7649e-01	 3.2315e+02	 6.5718e+03	-7.8978e+01	 7.0330e+04	 1.3698e+04	-5.1342e+00
 4.3789e+04	 6.5262e+03	 4.2277e+00	 8.1163e-01	 3.2315e+02	 6.5742e+03	-7.9133e+01	 5.0634e+04	 9.7207e+03	-5.2089e+00
 6.5684e+04	 6.5262e+03	 4.0038e+00	 7.1027e-01	 3.2315e+02	 6.5766e+03	-7.9940e+01	 3.8573e+04	 6.8428e+03	-5.6370e+00
 9.8526e+04	 6.5262e+03	 3.8335e+00	 6.0210e-01	 3.2315e+02	 6.5791e+03	-8.1074e+01	 3.0336e+04	 4.7646e+03	-6.3669e+00
 1.4779e+05	 6.5262e+03	 3.6952e+00	 5.0585e-01	 3.2315e+02	 6.5819e+03	-8.2205e+01	 2.4072e+04	 3.2953e+03	-7.3049e+00
 2.2168e+05	 6.5262e+03	 3.5944e+00	 4.2990e-01	 3.2315e+02	 6.5844e+03	-8.3180e+01	 1.8883e+04	 2.2585e+03	-8.3609e+00
 3.3253e+05	 6.5262e+03	 3.5103e+00	 3.7232e-01	 3.2314e+02	 6.5872e+03	-8.3946e+01	 1.4535e+04	 1.5417e+03	-9.4281e+00
 4.9879e+05	 6.5262e+03	 3.4362e+00	 3.2969e-01	 3.2315e+02	 6.5898e+03	-8.4519e+01	 1.0943e+04	 1.0500e+03	-1.0422e+01
 7.4818e+05	 6.5262e+03	 3.4224e+00	 2.0534e-01	 3.2314e+02	 6.5974e+03	-8.6566e+01	 1.1713e+04	 7.0280e+02	-1.6667e+01
 9.0000e+05	 6.5262e+03	 3.3982e+00	 1.8413e-01	 3.2315e+02	 6.6058e+03	-8.6898e+01	 1.0859e+04	 5.8840e+02	-1.8455e+01
 1.0000e+02	 6.6030e+03	 5.9587e+00	 7.6541e-02	 3.2315e+02	 6.6129e+03	-8.9264e+01	 2.3511e+08	 3.0201e+06	-7.7850e+01
 1.5000e+02	 6.6030e+03	 5.9437e+00	 8.8180e-02	 3.2314e+02	 6.6153e+03	-8.9150e+01	 1.3605e+08	 2.0184e+06	-6.7405e+01
 2.2500e+02	 6.6030e+03	 5.9234e+00	 1.0757e-01	 3.2314e+02	 6.6178e+03	-8.8960e+01	 7.4352e+07	 1.3502e+06	-5.5066e+01
 3.3750e+02	 6.6030e+03	 5.9007e+00	 1.2976e-01	 3.2315e+02	 6.6204e+03	-8.8740e+01	 4.1091e+07	 9.0363e+05	-4.5473e+01
 5.0625e+02	 6.6030e+03	 5.8738e+00	 1.5799e-01	 3.2314e+02	 6.6228e+03	-8.8459e+01	 2.2500e+07	 6.0518e+05	-3.7179e+01
 7.5938e+02	 6.6030e+03	 5.8409e+00	 1.9431e-01	 3.2315e+02	 6.6255e+03	-8.8095e+01	 1.2196e+07	 4.0573e+05	-3.0060e+01
 1.1391e+03	 6.6030e+03	 5.8001e+00	 2.4096e-01	 3.2315e+02	 6.6280e+03	-8.7621e+01	 6.5565e+06	 2.7239e+05	-2.4071e+01
 1.7086e+03	 6.6030e+03	 5.7483e+00	 3.0106e-01	 3.2315e+02	 6.6306e+03	-8.7002e+01	 3.4985e+06	 1.8323e+05	-1.9094e+01
 2.5629e+03	 6.6030e+03	 5.6813e+00	 3.7746e-01	 3.2315e+02	 6.6331e+03	-8.6199e+01	 1.8602e+06	 1.2359e+05	-1.5051e+01
 3.8443e+03	 6.6030e+03	 5.5908e+00	 4.7230e-01	 3.2315e+02	 6.6356e+03	-8.5171e+01	 9.9113e+05	 8.3728e+04	-1.1837e+01
 5.7665e+03	 6.6030e+03	 5.4659e+00	 5.8441e-01	 3.2315e+02	 6.6382e+03	-8.3897e+01	 5.3400e+05	 5.7095e+04	-9.3529e+00
 8.6498e+03	 6.6030e+03	 5.2929e+00	 7.0472e-01	 3.2314e+02	 6.6408e+03	-8.2416e+01	 2.9522e+05	 3.9307e+04	-7.5107e+00
 1.2975e+04	 6.6030e+03	 5.0640e+00	 8.1230e-01	 3.2315e+02	 6.6432e+03	-8.0887e+01	 1.7075e+05	 2.7389e+04	-6.2341e+00
 1.9462e+04	 6.6030e+03	 4.7861e+00	 8.7669e-01	 3.2315e+02	 6.6458e+03	-7.9620e+01	 1.0547e+05	 1.9320e+04	-5.4592e+00
 2.9193e+04	 6.6030e+03	 4.4990e+00	 8.7608e-01	 3.2315e+02	 6.6482e+03	-7.8981e+01	 7.0363e+04	 1.3702e+04	-5.1354e+00
 4.3789e+04	 6.6030e+03	 4.2267e+00	 8.1113e-01	 3.2315e+02	 6.6509e+03	-7.9137e+01	 5.0665e+04	 9.7231e+03	-5.2108e+00
 6.5684e+04	 6.6030e+03	 4.0029e+00	 7.0987e-01	 3.2315e+02	 6.6534e+03	-7.9944e+01	 3.8595e+04	 6.8444e+03	-5.6389e+00
 9.8526e+04	 6.6030e+03	 3.8329e+00	 6.0201e-01	 3.2315e+02	 6.6558e+03	-8.1074e+01	 3.0340e+04	 4.7653e+03	-6.3668e+00
 1.4779e+05	 6.6030e+03	 3.6946e+00	 5.0585e-01	 3.2315e+02	 6.6586e+03	-8.2204e+01	 2.4071e+04	 3.2958e+03	-7.3037e+00
 2.2168e+05	 6.6030e+03	 3.5938e+00	 4.2996e-01	 3.2315e+02	 6.6611e+03	-8.3178e+01	 1.8880e+04	 2.2588e+03	-8.3583e+00
 3.3253e+05	 6.6030e+03	 3.5097e+00	 3.7244e-01	 3.2315e+02	 6.6639e+03	-8.3943e+01	 1.4531e+04	 1.5420e+03	-9.4235e+00
 4.9879e+05	 6.6030e+03	 3.4356e+00	 3.2979e-01	 3.2315e+02	 6.6664e+03	-8.4517e+01	 1.0940e+04	 1.0502e+03	-1.0417e+01
 7.4818e+05	 6.6030e+03	 3.4218e+00	 2.0513e-01	 3.2315e+02	 6.6744e+03	-8.6569e+01	 1.1725e+04	 7.0292e+02	-1.6681e+01
 9.0000e+05	 6.6030e+03	 3.3975e+00	 1.8577e-01	 3.2315e+02	 6.6821e+03	-8.6870e+01	 1.0764e+04	 5.8853e+02	-1.8289e+01
 1.0000e+02	 6.6794e+03	 5.9588e+00	 7.6706e-02	 3.2315e+02	 6.6886e+03	-8.9262e+01	 2.3461e+08	 3.0200e+06	-7.7683e+01
 1.5000e+02	 6.6794e+03	 5.9398e+00	 9.0919e-02	 3.2315e+02	 6.6913e+03	-8.9123e+01	 1.3195e+08	 2.0198e+06	-6.5330e+01
 2.2500e+02	 6.6794e+03	 5.9226e+00	 1.0775e-01	 3.2315e+02	 6.6939e+03	-8.8958e+01	 7.4229e+07	 1.3504e+06	-5.4967e+01
 3.3750e+02	 6.6794e+03	 5.9000e+00	 1.2990e-01	 3.2315e+02	 6.6968e+03	-8.8739e+01	 4.1048e+07	 9.0373e+05	-4.5421e+01
 5.0625e+02	 6.6794e+03	 5.8732e+00	 1.5807e-01	 3.2316e+02	 6.6993e+03	-8.8458e+01	 2.2488e+07	 6.0524e+05	-3.7156e+01
 7.5938e+02	 6.6794e+03	 5.8399e+00	 1.9468e-01	 3.2315e+02	 6.7020e+03	-8.8091e+01	 1.2173e+07	 4.0579e+05	-2.9997e+01
 1.1391e+03	 6.6794e+03	 5.7992e+00	 2.4152e-01	 3.2315e+02	 6.7044e+03	-8.7615e+01	 6.5413e+06	 2.7243e+05	-2.4011e+01
 1.7086e+03	 6.6794e+03	 5.7478e+00	 3.0131e-01	 3.2315e+02	 6.7069e+03	-8.6999e+01	 3.4955e+06	 1.8324e+05	-1.9076e+01
 2.5629e+03	 6.6794e+03	 5.6804e+00	 3.7779e-01	 3.2315e+02	 6.7096e+03	-8.6195e+01	 1.8586e+06	 1.2361e+05	-1.5036e+01
 3.8443e+03	 6.6794e+03	 5.5897e+00	 4.7241e-01	 3.2315e+02	 6.7120e+03	-8.5169e+01	 9.9089e+05	 8.3746e+04	-1.1832e+01
 5.7665e+03	 6.6794e+03	 5.4644e+00	 5.8448e-01	 3.2316e+02	 6.7147e+03	-8.3895e+01	 5.3393e+05	 5.7110e+04	-9.3492e+00
 8.6498e+03	 6.6794e+03	 5.2917e+00	 7.0473e-01	 3.2315e+02	 6.7172e+03	-8.2414e+01	 2.9522e+05	 3.9316e+04	-7.5088e+00
 1.2975e+04	 6.6794e+03	 5.0627e+00	 8.1200e-01	 3.2315e+02	 6.7200e+03	-8.0888e+01	 1.7081e+05	 2.7397e+04	-6.2348e+00
 1.9462e+04	 6.6794e+03	 4.7848e+00	 8.7641e-01	 3.2316e+02	 6.7226e+03	-7.9621e+01	 1.0551e+05	 1.9325e+04	-5.4596e+00
 2.9193e+04	 6.6794e+03	 4.4979e+00	 8.7555e-01	 3.2315e+02	 6.7250e+03	-7.8985e+01	 7.0406e+04	 1.3705e+04	-5.1372e+00
 4.3789e+04	 6.6794e+03	 4.2257e+00	 8.1062e-01	 3.2316e+02	 6.7276e+03	-7.9141e+01	 5.0697e+04	 9.7251e+03	-5.2130e+00
 6.5684e+04	 6.6794e+03	 4.0023e+00	 7.0959e-01	 3.2316e+02	 6.7301e+03	-7.9946e+01	 3.8610e+04	 6.8454e+03	-5.6403e+00
 9.8526e+04	 6.6794e+03	 3.8322e+00	 6.0168e-01	 3.2316e+02	 6.7325e+03	-8.1077e+01	 3.0357e+04	 4.7662e+03	-6.3692e+00
 1.4779e+05	 6.6794e+03	 3.6939e+00	 5.0575e-01	 3.2315e+02	 6.7351e+03	-8.2204e+01	 2.4076e+04	 3.2964e+03	-7.3038e+00
 2.2168e+05	 6.6794e+03	 3.5932e+00	 4.3002e-01	 3.2316e+02	 6.7377e+03	-8.3175e+01	 1.8877e+04	 2.2592e+03	-8.3558e+00
 3.3253e+05	 6.6794e+03	 3.5090e+00	 3.7248e-01	 3.2316e+02	 6.7404e+03	-8.3941e+01	 1.4529e+04	 1.5423e+03	-9.4206e+00
 4.9879e+05	 6.6794e+03	 3.4348e+00	 3.2980e-01	 3.2316e+02	 6.7430e+03	-8.4515e+01	 1.0940e+04	 1.0504e+03	-1.0415e+01
 7.4818e+05	 6.6794e+03	 3.4209e+00	 2.0660e-01	 3.2315e+02	 6.7505e+03	-8.6544e+01	 1.1642e+04	 7.0310e+02	-1.6558e+01
 9.0000e+05	 6.6794e+03	 3.3970e+00	 1.8105e-01	 3.2315e+02	 6.7585e+03	-8.6949e+01	 1.1044e+04	 5.8862e+02	-1.8763e+01
 1.0000e+02	 6.7558e+03	 5.9581e+00	 7.6946e-02	 3.2315e+02	 6.7651e+03	-8.9260e+01	 2.3387e+08	 3.0204e+06	-7.7432e+01
 1.5000e+02	 6.7558e+03	 5.9395e+00	 8.9681e-02	 3.2315e+02	 6.7676e+03	-8.9135e+01	 1.3378e+08	 2.0199e+06	-6.6229e+01
 2.2500e+02	 6.7558e+03	 5.9223e+00	 1.0789e-01	 3.2315e+02	 6.7704e+03	-8.8956e+01	 7.4134e+07	 1.3505e+06	-5.4894e+01
 3.3750e+02	 6.7558e+03	 5.8992e+00	 1.3009e-01	 3.2315e+02	 6.7729e+03	-8.8737e+01	 4.0986e+07	 9.0385e+05	-4.5346e+01
 5.0625e+02	 6.7558e+03	 5.8722e+00	 1.5859e-01	 3.2315e+02	 6.7755e+03	-8.8453e+01	 2.2414e+07	 6.0534e+05	-3.7027e+01
 7.5938e+02	 6.7558e+03	 5.8390e+00	 1.9513e-01	 3.2315e+02	 6.7781e+03	-8.8086e+01	 1.2145e+07	 4.0586e+05	-2.9924e+01
 1.1391e+03	 6.7558e+03	 5.7983e+00	 2.4192e-01	 3.2315e+02	 6.7805e+03	-8.7611e+01	 6.5306e+06	 2.7247e+05	-2.3968e+01
 1.7086e+03	 6.7558e+03	 5.7466e+00	 3.0192e-01	 3.2315e+02	 6.7831e+03	-8.6993e+01	 3.4885e+06	 1.8328e+05	-1.9034e+01
 2.5629e+03	 6.7558e+03	 5.6791e+00	 3.7817e-01	 3.2315e+02	 6.7858e+03	-8.6190e+01	 1.8567e+06	 1.2364e+05	-1.5017e+01
 3.8443e+03	 6.7558e+03	 5.5884e+00	 4.7293e-01	 3.2315e+02	 6.7885e+03	-8.5163e+01	 9.8980e+05	 8.3764e+04	-1.1816e+01
 5.7665e+03	 6.7558e+03	 5.4630e+00	 5.8486e-01	 3.2315e+02	 6.7910e+03	-8.3889e+01	 5.3359e+05	 5.7125e+04	-9.3407e+00
 8.6498e+03	 6.7558e+03	 5.2898e+00	 7.0487e-01	 3.2315e+02	 6.7936e+03	-8.2410e+01	 2.9516e+05	 3.9330e+04	-7.5047e+00
 1.2975e+04	 6.7558e+03	 5.0609e+00	 8.1182e-01	 3.2315e+02	 6.7961e+03	-8.0887e+01	 1.7085e+05	 2.7406e+04	-6.2340e+00
 1.9462e+04	 6.7558e+03	 4.7829e+00	 8.7581e-01	 3.2315e+02	 6.7990e+03	-7.9623e+01	 1.0558e+05	 1.9333e+04	-5.4611e+00
 2.9193e+04	 6.7558e+03	 4.4962e+00	 8.7495e-01	 3.2315e+02	 6.8014e+03	-7.8988e+01	 7.0454e+04	 1.3710e+04	-5.1388e+00
 4.3789e+04	 6.7558e+03	 4.2245e+00	 8.1000e-01	 3.2315e+02	 6.8038e+03	-7.9146e+01	 5.0736e+04	 9.7280e+03	-5.2154e+00
 6.5684e+04	 6.7558e+03	 4.0013e+00	 7.0914e-01	 3.2315e+02	 6.8066e+03	-7.9950e+01	 3.8635e+04	 6.8471e+03	-5.6425e+00
 9.8526e+04	 6.7558e+03	 3.8312e+00	 6.0133e-01	 3.2315e+02	 6.8090e+03	-8.1080e+01	 3.0374e+04	 4.7674e+03	-6.3712e+00
 1.4779e+05	 6.7558e+03	 3.6931e+00	 5.0546e-01	 3.2315e+02	 6.8117e+03	-8.2207e+01	 2.4090e+04	 3.2971e+03	-7.3064e+00
 2.2168e+05	 6.7558e+03	 3.5923e+00	 4.2980e-01	 3.2315e+02	 6.8142e+03	-8.3177e+01	 1.8887e+04	 2.2598e+03	-8.3580e+00
 3.3253e+05	 6.7558e+03	 3.5081e+00	 3.7233e-01	 3.2315e+02	 6.8167e+03	-8.3942e+01	 1.4535e+04	 1.5427e+03	-9.4219e+00
 4.9879e+05	 6.7558e+03	 3.4340e+00	 3.2974e-01	 3.2314e+02	 6.8192e+03	-8.4515e+01	 1.0942e+04	 1.0506e+03	-1.0414e+01
 7.4818e+05	 6.7558e+03	 3.4202e+00	 2.0558e-01	 3.2315e+02	 6.8268e+03	-8.6560e+01	 1.1700e+04	 7.0326e+02	-1.6637e+01
 9.0000e+05	 6.7558e+03	 3.3958e+00	 1.8497e-01	 3.2315e+02	 6.8345e+03	-8.6882e+01	 1.0810e+04	 5.8882e+02	-1.8359e+01
 1.0000e+02	 6.8318e+03	 5.9576e+00	 7.7046e-02	 3.2315e+02	 6.8416e+03	-8.9259e+01	 2.3357e+08	 3.0206e+06	-7.7325e+01
 1.5000e+02	 6.8318e+03	 5.9420e+00	 9.3012e-02	 3.2315e+02	 6.8441e+03	-8.9103e+01	 1.2898e+08	 2.0190e+06	-6.3884e+01
 2.2500e+02	 6.8318e+03	 5.9216e+00	 1.0811e-01	 3.2315e+02	 6.8469e+03	-8.8954e+01	 7.3984e+07	 1.3507e+06	-5.4776e+01
 3.3750e+02	 6.8318e+03	 5.8990e+00	 1.3050e-01	 3.2315e+02	 6.8493e+03	-8.8733e+01	 4.0858e+07	 9.0390e+05	-4.5202e+01
 5.0625e+02	 6.8318e+03	 5.8715e+00	 1.5894e-01	 3.2315e+02	 6.8518e+03	-8.8449e+01	 2.2364e+07	 6.0542e+05	-3.6940e+01
 7.5938e+02	 6.8318e+03	 5.8385e+00	 1.9547e-01	 3.2315e+02	 6.8544e+03	-8.8082e+01	 1.2123e+07	 4.0589e+05	-2.9869e+01
 1.1391e+03	 6.8318e+03	 5.7975e+00	 2.4223e-01	 3.2316e+02	 6.8568e+03	-8.7607e+01	 6.5222e+06	 2.7251e+05	-2.3934e+01
 1.7086e+03	 6.8318e+03	 5.7454e+00	 3.0229e-01	 3.2315e+02	 6.8595e+03	-8.6988e+01	 3.4842e+06	 1.8332e+05	-1.9006e+01
 2.5629e+03	 6.8318e+03	 5.6781e+00	 3.7859e-01	 3.2315e+02	 6.8621e+03	-8.6185e+01	 1.8547e+06	 1.2366e+05	-1.4998e+01
 3.8443e+03	 6.8318e+03	 5.5870e+00	 4.7317e-01	 3.2316e+02	 6.8647e+03	-8.5159e+01	 9.8931e+05	 8.3786e+04	-1.1808e+01
 5.7665e+03	 6.8318e+03	 5.4616e+00	 5.8511e-01	 3.2315e+02	 6.8672e+03	-8.3885e+01	 5.3336e+05	 5.7140e+04	-9.3343e+00
 8.6498e+03	 6.8318e+03	 5.2884e+00	 7.0487e-01	 3.2315e+02	 6.8698e+03	-8.2408e+01	 2.9516e+05	 3.9341e+04	-7.5027e+00
 1.2975e+04	 6.8318e+03	 5.0595e+00	 8.1176e-01	 3.2315e+02	 6.8724e+03	-8.0885e+01	 1.7086e+05	 2.7414e+04	-6.2327e+00
 1.9462e+04	 6.8318e+03	 4.7819e+00	 8.7559e-01	 3.2315e+02	 6.8749e+03	-7.9624e+01	 1.0560e+05	 1.9337e+04	-5.4613e+00
 2.9193e+04	 6.8318e+03	 4.4954e+00	 8.7455e-01	 3.2316e+02	 6.8774e+03	-7.8991e+01	 7.0487e+04	 1.3713e+04	-5.1403e+00
 4.3789e+04	 6.8318e+03	 4.2238e+00	 8.0990e-01	 3.2315e+02	 6.8801e+03	-7.9146e+01	 5.0742e+04	 9.7296e+03	-5.2152e+00
 6.5684e+04	 6.8318e+03	 4.0008e+00	 7.0891e-01	 3.2315e+02	 6.8826e+03	-7.9952e+01	 3.8647e+04	 6.8479e+03	-5.6436e+00
 9.8526e+04	 6.8318e+03	 3.8307e+00	 6.0114e-01	 3.2315e+02	 6.8851e+03	-8.1082e+01	 3.0384e+04	 4.7680e+03	-6.3724e+00
 1.4779e+05	 6.8318e+03	 3.6925e+00	 5.0541e-01	 3.2315e+02	 6.8877e+03	-8.2206e+01	 2.4093e+04	 3.2976e+03	-7.3060e+00
 2.2168e+05	 6.8318e+03	 3.5918e+00	 4.2988e-01	 3.2315e+02	 6.8904e+03	-8.3175e+01	 1.8884e+04	 2.2601e+03	-8.3553e+00
 3.3253e+05	 6.8318e+03	 3.5075e+00	 3.7241e-01	 3.2315e+02	 6.8929e+03	-8.3939e+01	 1.4532e+04	 1.5429e+03	-9.4183e+00
 4.9879e+05	 6.8318e+03	 3.4333e+00	 3.2984e-01	 3.2315e+02	 6.8957e+03	-8.4512e+01	 1.0938e+04	 1.0508e+03	-1.0409e+01
 7.4818e+05	 6.8318e+03	 3.4195e+00	 2.0577e-01	 3.2315e+02	 6.9033e+03	-8.6556e+01	 1.1689e+04	 7.0339e+02	-1.6618e+01
 9.0000e+05	 6.8318e+03	 3.3951e+00	 1.8491e-01	 3.2315e+02	 6.9109e+03	-8.6883e+01	 1.0813e+04	 5.8894e+02	-1.8361e+01
 1.0000e+02	 6.9082e+03	 5.9574e+00	 7.7323e-02	 3.2315e+02	 6.9180e+03	-8.9256e+01	 2.3273e+08	 3.0207e+06	-7.7046e+01
 1.5000e+02	 6.9082e+03	 5.9397e+00	 9.2469e-02	 3.2315e+02	 6.9205e+03	-8.9108e+01	 1.2974e+08	 2.0198e+06	-6.4235e+01
 2.2500e+02	 6.9082e+03	 5.9211e+00	 1.0846e-01	 3.2315e+02	 6.9229e+03	-8.8951e+01	 7.3744e+07	 1.3508e+06	-5.4594e+01
 3.3750e+02	 6.9082e+03	 5.8981e+00	 1.3069e-01	 3.2315e+02	 6.9256e+03	-8.8731e+01	 4.0799e+07	 9.0403e+05	-4.5130e+01
 5.0625e+02	 6.9082e+03	 5.8707e+00	 1.5911e-01	 3.2314e+02	 6.9281e+03	-8.8448e+01	 2.2341e+07	 6.0550e+05	-3.6898e+01
 7.5938e+02	 6.9082e+03	 5.8375e+00	 1.9581e-01	 3.2315e+02	 6.9308e+03	-8.8079e+01	 1.2103e+07	 4.0596e+05	-2.9812e+01
 1.1391e+03	 6.9082e+03	 5.7966e+00	 2.4286e-01	 3.2315e+02	 6.9333e+03	-8.7601e+01	 6.5052e+06	 2.7255e+05	-2.3868e+01
 1.7086e+03	 6.9082e+03	 5.7443e+00	 3.0282e-01	 3.2315e+02	 6.9361e+03	-8.6982e+01	 3.4781e+06	 1.8335e+05	-1.8969e+01
 2.5629e+03	 6.9082e+03	 5.6768e+00	 3.7900e-01	 3.2314e+02	 6.9388e+03	-8.6180e+01	 1.8527e+06	 1.2369e+05	-1.4978e+01
 3.8443e+03	 6.9082e+03	 5.5856e+00	 4.7365e-01	 3.2315e+02	 6.9414e+03	-8.5153e+01	 9.8830e+05	 8.3806e+04	-1.1793e+01
 5.7665e+03	 6.9082e+03	 5.4598e+00	 5.8546e-01	 3.2315e+02	 6.9438e+03	-8.3880e+01	 5.3304e+05	 5.7158e+04	-9.3258e+00
 8.6498e+03	 6.9082e+03	 5.2866e+00	 7.0501e-01	 3.2314e+02	 6.9467e+03	-8.2404e+01	 2.9510e+05	 3.9354e+04	-7.4986e+00
 1.2975e+04	 6.9082e+03	 5.0576e+00	 8.1152e-01	 3.2314e+02	 6.9491e+03	-8.0884e+01	 1.7091e+05	 2.7424e+04	-6.2322e+00
 1.9462e+04	 6.9082e+03	 4.7800e+00	 8.7512e-01	 3.2315e+02	 6.9520e+03	-7.9625e+01	 1.0566e+05	 1.9344e+04	-5.4621e+00
 2.9193e+04	 6.9082e+03	 4.4939e+00	 8.7394e-01	 3.2315e+02	 6.9544e+03	-7.8995e+01	 7.0536e+04	 1.3717e+04	-5.1421e+00
 4.3789e+04	 6.9082e+03	 4.2226e+00	 8.0905e-01	 3.2315e+02	 6.9569e+03	-7.9154e+01	 5.0796e+04	 9.7324e+03	-5.2192e+00
 6.5684e+04	 6.9082e+03	 3.9999e+00	 7.0834e-01	 3.2315e+02	 6.9597e+03	-7.9958e+01	 3.8678e+04	 6.8496e+03	-5.6468e+00
 9.8526e+04	 6.9082e+03	 3.8300e+00	 6.0094e-01	 3.2315e+02	 6.9621e+03	-8.1083e+01	 3.0394e+04	 4.7690e+03	-6.3733e+00
 1.4779e+05	 6.9082e+03	 3.6918e+00	 5.0523e-01	 3.2315e+02	 6.9649e+03	-8.2207e+01	 2.4101e+04	 3.2983e+03	-7.3071e+00
 2.2168e+05	 6.9082e+03	 3.5909e+00	 4.2967e-01	 3.2315e+02	 6.9674e+03	-8.3177e+01	 1.8893e+04	 2.2606e+03	-8.3573e+00
 3.3253e+05	 6.9082e+03	 3.5068e+00	 3.7238e-01	 3.2315e+02	 6.9701e+03	-8.3939e+01	 1.4533e+04	 1.5432e+03	-9.4171e+00
 4.9879e+05	 6.9082e+03	 3.4325e+00	 3.2972e-01	 3.2316e+02	 6.9727e+03	-8.4513e+01	 1.0942e+04	 1.0511e+03	-1.0410e+01
 7.4818e+05	 6.9082e+03	 3.4185e+00	 2.0766e-01	 3.2315e+02	 6.9807e+03	-8.6524e+01	 1.1583e+04	 7.0360e+02	-1.6462e+01
 9.0000e+05	 6.9082e+03	 3.3946e+00	 1.8238e-01	 3.2315e+02	 6.9884e+03	-8.6925e+01	 1.0963e+04	 5.8903e+02	-1.8613e+01
 1.0000e+02	 6.9857e+03	 5.9567e+00	 7.7272e-02	 3.2315e+02	 6.9949e+03	-8.9257e+01	 2.3289e+08	 3.0211e+06	-7.7088e+01
 1.5000e+02	 6.9857e+03	 5.9409e+00	 9.2890e-02	 3.2315e+02	 6.9977e+03	-8.9104e+01	 1.2915e+08	 2.0194e+06	-6.3956e+01
 2.2500e+02	 6.9857e+03	 5.9203e+00	 1.0861e-01	 3.2316e+02	 7.0001e+03	-8.8949e+01	 7.3639e+07	 1.3509e+06	-5.4509e+01
 3.3750e+02	 6.9857e+03	 5.8975e+00	 1.3099e-01	 3.2315e+02	 7.0026e+03	-8.8728e+01	 4.0707e+07	 9.0412e+05	-4.5024e+01
 5.0625e+02	 6.9857e+03	 5.8701e+00	 1.5939e-01	 3.2315e+02	 7.0052e+03	-8.8445e+01	 2.2301e+07	 6.0556e+05	-3.6827e+01
 7.5938e+02	 6.9857e+03	 5.8365e+00	 1.9599e-01	 3.2315e+02	 7.0078e+03	-8.8077e+01	 1.2092e+07	 4.0603e+05	-2.9780e+01
 1.1391e+03	 6.9857e+03	 5.7956e+00	 2.4285e-01	 3.2315e+02	 7.0106e+03	-8.7601e+01	 6.5056e+06	 2.7260e+05	-2.3865e+01
 1.7086e+03	 6.9857e+03	 5.7433e+00	 3.0303e-01	 3.2315e+02	 7.0131e+03	-8.6980e+01	 3.4757e+06	 1.8339e+05	-1.8953e+01
 2.5629e+03	 6.9857e+03	 5.6755e+00	 3.7932e-01	 3.2315e+02	 7.0159e+03	-8.6176e+01	 1.8511e+06	 1.2372e+05	-1.4962e+01
 3.8443e+03	 6.9857e+03	 5.5841e+00	 4.7411e-01	 3.2315e+02	 7.0183e+03	-8.5147e+01	 9.8734e+05	 8.3829e+04	-1.1778e+01
 5.7665e+03	 6.9857e+03	 5.4584e+00	 5.8565e-01	 3.2315e+02	 7.0210e+03	-8.3876e+01	 5.3287e+05	 5.7173e+04	-9.3203e+00
 8.6498e+03	 6.9857e+03	 5.2850e+00	 7.0512e-01	 3.2315e+02	 7.0236e+03	-8.2400e+01	 2.9505e+05	 3.9366e+04	-7.4951e+00
 1.2975e+04	 6.9857e+03	 5.0560e+00	 8.1152e-01	 3.2315e+02	 7.0260e+03	-8.0881e+01	 1.7091e+05	 2.7433e+04	-6.2303e+00
 1.9462e+04	 6.9857e+03	 4.7785e+00	 8.7476e-01	 3.2315e+02	 7.0286e+03	-7.9626e+01	 1.0570e+05	 1.9350e+04	-5.4627e+00
 2.9193e+04	 6.9857e+03	 4.4927e+00	 8.7334e-01	 3.2315e+02	 7.0311e+03	-7.8999e+01	 7.0584e+04	 1.3721e+04	-5.1442e+00
 4.3789e+04	 6.9857e+03	 4.2216e+00	 8.0868e-01	 3.2315e+02	 7.0336e+03	-7.9156e+01	 5.0819e+04	 9.7346e+03	-5.2204e+00
 6.5684e+04	 6.9857e+03	 3.9991e+00	 7.0793e-01	 3.2315e+02	 7.0363e+03	-7.9961e+01	 3.8701e+04	 6.8509e+03	-5.6490e+00
 9.8526e+04	 6.9857e+03	 3.8290e+00	 6.0072e-01	 3.2315e+02	 7.0388e+03	-8.1084e+01	 3.0405e+04	 4.7701e+03	-6.3741e+00
 1.4779e+05	 6.9857e+03	 3.6911e+00	 5.0507e-01	 3.2315e+02	 7.0414e+03	-8.2208e+01	 2.4109e+04	 3.2989e+03	-7.3081e+00
 2.2168e+05	 6.9857e+03	 3.5904e+00	 4.2954e-01	 3.2315e+02	 7.0440e+03	-8.3178e+01	 1.8899e+04	 2.2610e+03	-8.3587e+00
 3.3253e+05	 6.9857e+03	 3.5061e+00	 3.7241e-01	 3.2315e+02	 7.0467e+03	-8.3937e+01	 1.4532e+04	 1.5436e+03	-9.4146e+00
 4.9879e+05	 6.9857e+03	 3.4318e+00	 3.2970e-01	 3.2315e+02	 7.0493e+03	-8.4512e+01	 1.0943e+04	 1.0513e+03	-1.0409e+01
 7.4818e+05	 6.9857e+03	 3.4184e+00	 2.0213e-01	 3.2315e+02	 7.0569e+03	-8.6616e+01	 1.1900e+04	 7.0363e+02	-1.6912e+01
 9.0000e+05	 6.9857e+03	 3.3940e+00	 1.8069e-01	 3.2315e+02	 7.0649e+03	-8.6953e+01	 1.1066e+04	 5.8913e+02	-1.8784e+01
 1.0000e+02	 7.0622e+03	 5.9560e+00	 7.7576e-02	 3.2316e+02	 7.0716e+03	-8.9254e+01	 2.3197e+08	 3.0214e+06	-7.6777e+01
 1.5000e+02	 7.0622e+03	 5.9386e+00	 9.2733e-02	 3.2315e+02	 7.0744e+03	-8.9105e+01	 1.2937e+08	 2.0202e+06	-6.4040e+01
 2.2500e+02	 7.0622e+03	 5.9200e+00	 1.0885e-01	 3.2316e+02	 7.0769e+03	-8.8947e+01	 7.3475e+07	 1.3510e+06	-5.4385e+01
 3.3750e+02	 7.0622e+03	 5.8969e+00	 1.3121e-01	 3.2315e+02	 7.0794e+03	-8.8725e+01	 4.0638e+07	 9.0421e+05	-4.4943e+01
 5.0625e+02	 7.0622e+03	 5.8694e+00	 1.5972e-01	 3.2315e+02	 7.0821e+03	-8.8441e+01	 2.2255e+07	 6.0563e+05	-3.6747e+01
 7.5938e+02	 7.0622e+03	 5.8359e+00	 1.9634e-01	 3.2315e+02	 7.0848e+03	-8.8073e+01	 1.2070e+07	 4.0607e+05	-2.9724e+01
 1.1391e+03	 7.0622e+03	 5.7947e+00	 2.4316e-01	 3.2315e+02	 7.0874e+03	-8.7597e+01	 6.4972e+06	 2.7264e+05	-2.3831e+01
 1.7086e+03	 7.0622e+03	 5.7426e+00	 3.0332e-01	 3.2316e+02	 7.0900e+03	-8.6976e+01	 3.4724e+06	 1.8341e+05	-1.8932e+01
 2.5629e+03	 7.0622e+03	 5.6746e+00	 3.7973e-01	 3.2315e+02	 7.0926e+03	-8.6172e+01	 1.8491e+06	 1.2374e+05	-1.4944e+01
 3.8443e+03	 7.0622e+03	 5.5829e+00	 4.7441e-01	 3.2315e+02	 7.0951e+03	-8.5143e+01	 9.8671e+05	 8.3848e+04	-1.1768e+01
 5.7665e+03	 7.0622e+03	 5.4569e+00	 5.8579e-01	 3.2315e+02	 7.0975e+03	-8.3873e+01	 5.3274e+05	 5.7189e+04	-9.3155e+00
 8.6498e+03	 7.0622e+03	 5.2836e+00	 7.0502e-01	 3.2315e+02	 7.1002e+03	-8.2400e+01	 2.9510e+05	 3.9377e+04	-7.4942e+00
 1.2975e+04	 7.0622e+03	 5.0546e+00	 8.1128e-01	 3.2315e+02	 7.1026e+03	-8.0882e+01	 1.7096e+05	 2.7440e+04	-6.2304e+00
 1.9462e+04	 7.0622e+03	 4.7772e+00	 8.7432e-01	 3.2315e+02	 7.1054e+03	-7.9628e+01	 1.0576e+05	 1.9356e+04	-5.4638e+00
 2.9193e+04	 7.0622e+03	 4.4915e+00	 8.7289e-01	 3.2315e+02	 7.1079e+03	-7.9002e+01	 7.0621e+04	 1.3725e+04	-5.1455e+00
 4.3789e+04	 7.0622e+03	 4.2207e+00	 8.0823e-01	 3.2314e+02	 7.1108e+03	-7.9159e+01	 5.0847e+04	 9.7369e+03	-5.2221e+00
 6.5684e+04	 7.0622e+03	 3.9982e+00	 7.0756e-01	 3.2315e+02	 7.1132e+03	-7.9964e+01	 3.8721e+04	 6.8525e+03	-5.6507e+00
 9.8526e+04	 7.0622e+03	 3.8284e+00	 6.0020e-01	 3.2314e+02	 7.1156e+03	-8.1090e+01	 3.0431e+04	 4.7709e+03	-6.3785e+00
 1.4779e+05	 7.0622e+03	 3.6903e+00	 5.0488e-01	 3.2314e+02	 7.1183e+03	-8.2210e+01	 2.4118e+04	 3.2996e+03	-7.3093e+00
 2.2168e+05	 7.0622e+03	 3.5896e+00	 4.2955e-01	 3.2314e+02	 7.1209e+03	-8.3176e+01	 1.8898e+04	 2.2615e+03	-8.3565e+00
 3.3253e+05	 7.0622e+03	 3.5052e+00	 3.7221e-01	 3.2314e+02	 7.1236e+03	-8.3939e+01	 1.4540e+04	 1.5439e+03	-9.4173e+00
 4.9879e+05	 7.0622e+03	 3.4309e+00	 3.2965e-01	 3.2314e+02	 7.1262e+03	-8.4512e+01	 1.0945e+04	 1.0516e+03	-1.0408e+01
 7.4818e+05	 7.0622e+03	 3.4174e+00	 2.0319e-01	 3.2314e+02	 7.1341e+03	-8.6597e+01	 1.1837e+04	 7.0383e+02	-1.6819e+01
 9.0000e+05	 7.0622e+03	 3.3935e+00	 1.7802e-01	 3.2315e+02	 7.1418e+03	-8.6997e+01	 1.1232e+04	 5.8922e+02	-1.9063e+01
 1.0000e+02	 7.1391e+03	 5.9559e+00	 7.7823e-02	 3.2315e+02	 7.1484e+03	-8.9251e+01	 2.3124e+08	 3.0215e+06	-7.6531e+01
 1.5000e+02	 7.1391e+03	 5.9395e+00	 8.9925e-02	 3.2315e+02	 7.1512e+03	-8.9133e+01	 1.3341e+08	 2.0199e+06	-6.6049e+01
 2.2500e+02	 7.1391e+03	 5.9197e+00	 1.0919e-01	 3.2315e+02	 7.1537e+03	-8.8943e+01	 7.3251e+07	 1.3511e+06	-5.4216e+01
 3.3750e+02	 7.1391e+03	 5.8963e+00	 1.3155e-01	 3.2315e+02	 7.1565e+03	-8.8722e+01	 4.0534e+07	 9.0431e+05	-4.4823e+01
 5.0625e+02	 7.1391e+03	 5.8686e+00	 1.5998e-01	 3.2316e+02	 7.1590e+03	-8.8439e+01	 2.2220e+07	 6.0572e+05	-3.6684e+01
 7.5938e+02	 7.1391e+03	 5.8353e+00	 1.9675e-01	 3.2315e+02	 7.1615e+03	-8.8069e+01	 1.2044e+07	 4.0612e+05	-2.9658e+01
 1.1391e+03	 7.1391e+03	 5.7939e+00	 2.4344e-01	 3.2315e+02	 7.1642e+03	-8.7594e+01	 6.4898e+06	 2.7268e+05	-2.3800e+01
 1.7086e+03	 7.1391e+03	 5.7416e+00	 3.0383e-01	 3.2315e+02	 7.1668e+03	-8.6971e+01	 3.4665e+06	 1.8344e+05	-1.8897e+01
 2.5629e+03	 7.1391e+03	 5.6736e+00	 3.8014e-01	 3.2315e+02	 7.1695e+03	-8.6167e+01	 1.8471e+06	 1.2376e+05	-1.4925e+01
 3.8443e+03	 7.1391e+03	 5.5819e+00	 4.7474e-01	 3.2315e+02	 7.1720e+03	-8.5139e+01	 9.8603e+05	 8.3862e+04	-1.1758e+01
 5.7665e+03	 7.1391e+03	 5.4556e+00	 5.8609e-01	 3.2315e+02	 7.1744e+03	-8.3868e+01	 5.3247e+05	 5.7202e+04	-9.3086e+00
 8.6498e+03	 7.1391e+03	 5.2821e+00	 7.0515e-01	 3.2315e+02	 7.1772e+03	-8.2396e+01	 2.9504e+05	 3.9387e+04	-7.4908e+00
 1.2975e+04	 7.1391e+03	 5.0531e+00	 8.1099e-01	 3.2315e+02	 7.1799e+03	-8.0882e+01	 1.7102e+05	 2.7448e+04	-6.2308e+00
 1.9462e+04	 7.1391e+03	 4.7759e+00	 8.7384e-01	 3.2316e+02	 7.1825e+03	-7.9631e+01	 1.0582e+05	 1.9361e+04	-5.4654e+00
 2.9193e+04	 7.1391e+03	 4.4905e+00	 8.7255e-01	 3.2316e+02	 7.1849e+03	-7.9004e+01	 7.0648e+04	 1.3728e+04	-5.1464e+00
 4.3789e+04	 7.1391e+03	 4.2198e+00	 8.0769e-01	 3.2314e+02	 7.1874e+03	-7.9164e+01	 5.0881e+04	 9.7390e+03	-5.2245e+00
 6.5684e+04	 7.1391e+03	 3.9975e+00	 7.0726e-01	 3.2315e+02	 7.1899e+03	-7.9967e+01	 3.8737e+04	 6.8536e+03	-5.6521e+00
 9.8526e+04	 7.1391e+03	 3.8278e+00	 6.0013e-01	 3.2315e+02	 7.1924e+03	-8.1090e+01	 3.0435e+04	 4.7716e+03	-6.3783e+00
 1.4779e+05	 7.1391e+03	 3.6898e+00	 5.0488e-01	 3.2315e+02	 7.1952e+03	-8.2209e+01	 2.4118e+04	 3.3001e+03	-7.3083e+00
 2.2168e+05	 7.1391e+03	 3.5889e+00	 4.2957e-01	 3.2315e+02	 7.1979e+03	-8.3174e+01	 1.8897e+04	 2.2619e+03	-8.3546e+00
 3.3253e+05	 7.1391e+03	 3.5047e+00	 3.7232e-01	 3.2315e+02	 7.2004e+03	-8.3936e+01	 1.4536e+04	 1.5442e+03	-9.4132e+00
 4.9879e+05	 7.1391e+03	 3.4303e+00	 3.2980e-01	 3.2315e+02	 7.2032e+03	-8.4508e+01	 1.0940e+04	 1.0518e+03	-1.0401e+01
 7.4818e+05	 7.1391e+03	 3.4168e+00	 2.0236e-01	 3.2314e+02	 7.2109e+03	-8.6611e+01	 1.1886e+04	 7.0395e+02	-1.6885e+01
 9.0000e+05	 7.1391e+03	 3.3925e+00	 1.7891e-01	 3.2315e+02	 7.2186e+03	-8.6981e+01	 1.1176e+04	 5.8939e+02	-1.8962e+01
 1.0000e+02	 7.2159e+03	 5.9553e+00	 7.7923e-02	 3.2315e+02	 7.2252e+03	-8.9250e+01	 2.3094e+08	 3.0218e+06	-7.6425e+01
 1.5000e+02	 7.2159e+03	 5.9383e+00	 9.2136e-02	 3.2315e+02	 7.2278e+03	-8.9111e+01	 1.3021e+08	 2.0203e+06	-6.4452e+01
 2.2500e+02	 7.2159e+03	 5.9188e+00	 1.0922e-01	 3.2315e+02	 7.2303e+03	-8.8943e+01	 7.3232e+07	 1.3513e+06	-5.4193e+01
 3.3750e+02	 7.2159e+03	 5.8958e+00	 1.3183e-01	 3.2315e+02	 7.2330e+03	-8.8719e+01	 4.0446e+07	 9.0439e+05	-4.4722e+01
 5.0625e+02	 7.2159e+03	 5.8679e+00	 1.6021e-01	 3.2315e+02	 7.2355e+03	-8.8436e+01	 2.2188e+07	 6.0578e+05	-3.6626e+01
 7.5938e+02	 7.2159e+03	 5.8345e+00	 1.9717e-01	 3.2315e+02	 7.2380e+03	-8.8064e+01	 1.2019e+07	 4.0617e+05	-2.9590e+01
 1.1391e+03	 7.2159e+03	 5.7930e+00	 2.4437e-01	 3.2315e+02	 7.2406e+03	-8.7585e+01	 6.4651e+06	 2.7272e+05	-2.3706e+01
 1.7086e+03	 7.2159e+03	 5.7404e+00	 3.0417e-01	 3.2315e+02	 7.2432e+03	-8.6967e+01	 3.4626e+06	 1.8348e+05	-1.8872e+01
 2.5629e+03	 7.2159e+03	 5.6724e+00	 3.8060e-01	 3.2315e+02	 7.2458e+03	-8.6161e+01	 1.8449e+06	 1.2379e+05	-1.4904e+01
 3.8443e+03	 7.2159e+03	 5.5805e+00	 4.7510e-01	 3.2315e+02	 7.2482e+03	-8.5134e+01	 9.8529e+05	 8.3883e+04	-1.1746e+01
 5.7665e+03	 7.2159e+03	 5.4541e+00	 5.8640e-01	 3.2315e+02	 7.2506e+03	-8.3863e+01	 5.3218e+05	 5.7218e+04	-9.3010e+00
 8.6498e+03	 7.2159e+03	 5.2805e+00	 7.0535e-01	 3.2315e+02	 7.2534e+03	-8.2392e+01	 2.9496e+05	 3.9399e+04	-7.4864e+00
 1.2975e+04	 7.2159e+03	 5.0515e+00	 8.1083e-01	 3.2315e+02	 7.2558e+03	-8.0881e+01	 1.7106e+05	 2.7457e+04	-6.2300e+00
 1.9462e+04	 7.2159e+03	 4.7746e+00	 8.7351e-01	 3.2315e+02	 7.2585e+03	-7.9632e+01	 1.0586e+05	 1.9366e+04	-5.4660e+00
 2.9193e+04	 7.2159e+03	 4.4893e+00	 8.7191e-01	 3.2315e+02	 7.2609e+03	-7.9009e+01	 7.0700e+04	 1.3731e+04	-5.1488e+00
 4.3789e+04	 7.2159e+03	 4.2189e+00	 8.0730e-01	 3.2315e+02	 7.2634e+03	-7.9167e+01	 5.0906e+04	 9.7409e+03	-5.2260e+00
 6.5684e+04	 7.2159e+03	 3.9968e+00	 7.0692e-01	 3.2315e+02	 7.2661e+03	-7.9970e+01	 3.8756e+04	 6.8548e+03	-5.6538e+00
 9.8526e+04	 7.2159e+03	 3.8271e+00	 6.0014e-01	 3.2315e+02	 7.2686e+03	-8.1088e+01	 3.0435e+04	 4.7725e+03	-6.3771e+00
 1.4779e+05	 7.2159e+03	 3.6892e+00	 5.0482e-01	 3.2315e+02	 7.2712e+03	-8.2208e+01	 2.4121e+04	 3.3006e+03	-7.3080e+00
 2.2168e+05	 7.2159e+03	 3.5884e+00	 4.2958e-01	 3.2315e+02	 7.2738e+03	-8.3173e+01	 1.8897e+04	 2.2622e+03	-8.3533e+00
 3.3253e+05	 7.2159e+03	 3.5042e+00	 3.7237e-01	 3.2315e+02	 7.2765e+03	-8.3934e+01	 1.4533e+04	 1.5444e+03	-9.4103e+00
 4.9879e+05	 7.2159e+03	 3.4297e+00	 3.2979e-01	 3.2316e+02	 7.2791e+03	-8.4507e+01	 1.0940e+04	 1.0520e+03	-1.0400e+01
 7.4818e+05	 7.2159e+03	 3.4161e+00	 2.0273e-01	 3.2316e+02	 7.2866e+03	-8.6604e+01	 1.1864e+04	 7.0409e+02	-1.6850e+01
 9.0000e+05	 7.2159e+03	 3.3919e+00	 1.8109e-01	 3.2316e+02	 7.2947e+03	-8.6944e+01	 1.1042e+04	 5.8950e+02	-1.8731e+01
 1.0000e+02	 7.2920e+03	 5.9550e+00	 7.8132e-02	 3.2315e+02	 7.3012e+03	-8.9248e+01	 2.3032e+08	 3.0220e+06	-7.6216e+01
 1.5000e+02	 7.2920e+03	 5.9379e+00	 9.1142e-02	 3.2315e+02	 7.3037e+03	-8.9121e+01	 1.3163e+08	 2.0204e+06	-6.5151e+01
 2.2500e+02	 7.2920e+03	 5.9183e+00	 1.0949e-01	 3.2315e+02	 7.3064e+03	-8.8940e+01	 7.3051e+07	 1.3514e+06	-5.4055e+01
 3.3750e+02	 7.2920e+03	 5.8953e+00	 1.3195e-01	 3.2315e+02	 7.3089e+03	-8.8718e+01	 4.0409e+07	 9.0447e+05	-4.4678e+01
 5.0625e+02	 7.2920e+03	 5.8676e+00	 1.6069e-01	 3.2315e+02	 7.3115e+03	-8.8431e+01	 2.2121e+07	 6.0582e+05	-3.6514e+01
 7.5938e+02	 7.2920e+03	 5.8338e+00	 1.9739e-01	 3.2315e+02	 7.3141e+03	-8.8062e+01	 1.2005e+07	 4.0622e+05	-2.9554e+01
 1.1391e+03	 7.2920e+03	 5.7923e+00	 2.4436e-01	 3.2316e+02	 7.3168e+03	-8.7584e+01	 6.4654e+06	 2.7275e+05	-2.3704e+01
 1.7086e+03	 7.2920e+03	 5.7397e+00	 3.0451e-01	 3.2315e+02	 7.3194e+03	-8.6963e+01	 3.4588e+06	 1.8350e+05	-1.8849e+01
 2.5629e+03	 7.2920e+03	 5.6712e+00	 3.8079e-01	 3.2316e+02	 7.3222e+03	-8.6159e+01	 1.8440e+06	 1.2381e+05	-1.4893e+01
 3.8443e+03	 7.2920e+03	 5.5793e+00	 4.7531e-01	 3.2316e+02	 7.3247e+03	-8.5131e+01	 9.8484e+05	 8.3901e+04	-1.1738e+01
 5.7665e+03	 7.2920e+03	 5.4529e+00	 5.8648e-01	 3.2315e+02	 7.3274e+03	-8.3861e+01	 5.3211e+05	 5.7231e+04	-9.2976e+00
 8.6498e+03	 7.2920e+03	 5.2791e+00	 7.0510e-01	 3.2315e+02	 7.3300e+03	-8.2392e+01	 2.9506e+05	 3.9410e+04	-7.4870e+00
 1.2975e+04	 7.2920e+03	 5.0501e+00	 8.1074e-01	 3.2316e+02	 7.3324e+03	-8.0880e+01	 1.7108e+05	 2.7465e+04	-6.2290e+00
 1.9462e+04	 7.2920e+03	 4.7732e+00	 8.7314e-01	 3.2315e+02	 7.3351e+03	-7.9634e+01	 1.0590e+05	 1.9372e+04	-5.4668e+00
 2.9193e+04	 7.2920e+03	 4.4883e+00	 8.7156e-01	 3.2315e+02	 7.3376e+03	-7.9011e+01	 7.0729e+04	 1.3735e+04	-5.1497e+00
 4.3789e+04	 7.2920e+03	 4.2179e+00	 8.0673e-01	 3.2315e+02	 7.3402e+03	-7.9172e+01	 5.0942e+04	 9.7432e+03	-5.2284e+00
 6.5684e+04	 7.2920e+03	 3.9960e+00	 7.0661e-01	 3.2315e+02	 7.3427e+03	-7.9972e+01	 3.8773e+04	 6.8562e+03	-5.6552e+00
 9.8526e+04	 7.2920e+03	 3.8265e+00	 5.9976e-01	 3.2315e+02	 7.3452e+03	-8.1092e+01	 3.0454e+04	 4.7732e+03	-6.3801e+00
 1.4779e+05	 7.2920e+03	 3.6886e+00	 5.0466e-01	 3.2315e+02	 7.3479e+03	-8.2210e+01	 2.4129e+04	 3.3011e+03	-7.3092e+00
 2.2168e+05	 7.2920e+03	 3.5877e+00	 4.2945e-01	 3.2315e+02	 7.3505e+03	-8.3174e+01	 1.8903e+04	 2.2627e+03	-8.3541e+00
 3.3253e+05	 7.2920e+03	 3.5034e+00	 3.7234e-01	 3.2315e+02	 7.3532e+03	-8.3933e+01	 1.4535e+04	 1.5447e+03	-9.4091e+00
 4.9879e+05	 7.2920e+03	 3.4289e+00	 3.2976e-01	 3.2315e+02	 7.3558e+03	-8.4507e+01	 1.0941e+04	 1.0522e+03	-1.0398e+01
 7.4818e+05	 7.2920e+03	 3.4150e+00	 2.0602e-01	 3.2315e+02	 7.3637e+03	-8.6548e+01	 1.1675e+04	 7.0432e+02	-1.6576e+01
 9.0000e+05	 7.2920e+03	 3.3904e+00	 1.8932e-01	 3.2315e+02	 7.3715e+03	-8.6804e+01	 1.0562e+04	 5.8976e+02	-1.7909e+01
 1.0000e+02	 7.3688e+03	 5.9545e+00	 7.8162e-02	 3.2315e+02	 7.3780e+03	-8.9248e+01	 2.3024e+08	 3.0222e+06	-7.6182e+01
 1.5000e+02	 7.3688e+03	 5.9364e+00	 9.2192e-02	 3.2315e+02	 7.3805e+03	-8.9110e+01	 1.3013e+08	 2.0209e+06	-6.4392e+01
 2.2500e+02	 7.3688e+03	 5.9178e+00	 1.0967e-01	 3.2316e+02	 7.3831e+03	-8.8938e+01	 7.2930e+07	 1.3515e+06	-5.3961e+01
 3.3750e+02	 7.3688e+03	 5.8946e+00	 1.3215e-01	 3.2315e+02	 7.3856e+03	-8.8716e+01	 4.0349e+07	 9.0457e+05	-4.4605e+01
 5.0625e+02	 7.3688e+03	 5.8667e+00	 1.6094e-01	 3.2315e+02	 7.3881e+03	-8.8429e+01	 2.2087e+07	 6.0591e+05	-3.6452e+01
 7.5938e+02	 7.3688e+03	 5.8331e+00	 1.9781e-01	 3.2315e+02	 7.3910e+03	-8.8058e+01	 1.1980e+07	 4.0627e+05	-2.9489e+01
 1.1391e+03	 7.3688e+03	 5.7914e+00	 2.4490e-01	 3.2315e+02	 7.3937e+03	-8.7579e+01	 6.4511e+06	 2.7279e+05	-2.3648e+01
 1.7086e+03	 7.3688e+03	 5.7386e+00	 3.0488e-01	 3.2315e+02	 7.3962e+03	-8.6959e+01	 3.4546e+06	 1.8354e+05	-1.8822e+01
 2.5629e+03	 7.3688e+03	 5.6702e+00	 3.8139e-01	 3.2315e+02	 7.3990e+03	-8.6152e+01	 1.8411e+06	 1.2384e+05	-1.4867e+01
 3.8443e+03	 7.3688e+03	 5.5780e+00	 4.7572e-01	 3.2315e+02	 7.4014e+03	-8.5125e+01	 9.8400e+05	 8.3921e+04	-1.1725e+01
 5.7665e+03	 7.3688e+03	 5.4512e+00	 5.8679e-01	 3.2315e+02	 7.4039e+03	-8.3856e+01	 5.3183e+05	 5.7248e+04	-9.2899e+00
 8.6498e+03	 7.3688e+03	 5.2773e+00	 7.0535e-01	 3.2315e+02	 7.4066e+03	-8.2387e+01	 2.9496e+05	 3.9423e+04	-7.4819e+00
 1.2975e+04	 7.3688e+03	 5.0485e+00	 8.1057e-01	 3.2315e+02	 7.4091e+03	-8.0879e+01	 1.7111e+05	 2.7473e+04	-6.2284e+00
 1.9462e+04	 7.3688e+03	 4.7716e+00	 8.7267e-01	 3.2315e+02	 7.4117e+03	-7.9636e+01	 1.0596e+05	 1.9378e+04	-5.4679e+00
 2.9193e+04	 7.3688e+03	 4.4870e+00	 8.7086e-01	 3.2315e+02	 7.4142e+03	-7.9016e+01	 7.0786e+04	 1.3738e+04	-5.1524e+00
 4.3789e+04	 7.3688e+03	 4.2170e+00	 8.0621e-01	 3.2315e+02	 7.4170e+03	-7.9177e+01	 5.0974e+04	 9.7453e+03	-5.2306e+00
 6.5684e+04	 7.3688e+03	 3.9952e+00	 7.0622e-01	 3.2315e+02	 7.4195e+03	-7.9975e+01	 3.8795e+04	 6.8576e+03	-5.6571e+00
 9.8526e+04	 7.3688e+03	 3.8256e+00	 5.9938e-01	 3.2315e+02	 7.4220e+03	-8.1096e+01	 3.0473e+04	 4.7744e+03	-6.3826e+00
 1.4779e+05	 7.3688e+03	 3.6878e+00	 5.0449e-01	 3.2314e+02	 7.4246e+03	-8.2210e+01	 2.4136e+04	 3.3019e+03	-7.3099e+00
 2.2168e+05	 7.3688e+03	 3.5869e+00	 4.2939e-01	 3.2315e+02	 7.4272e+03	-8.3174e+01	 1.8905e+04	 2.2631e+03	-8.3536e+00
 3.3253e+05	 7.3688e+03	 3.5026e+00	 3.7223e-01	 3.2315e+02	 7.4299e+03	-8.3934e+01	 1.4539e+04	 1.5451e+03	-9.4099e+00
 4.9879e+05	 7.3688e+03	 3.4282e+00	 3.2974e-01	 3.2315e+02	 7.4325e+03	-8.4506e+01	 1.0942e+04	 1.0524e+03	-1.0397e+01
 7.4818e+05	 7.3688e+03	 3.4139e+00	 2.1214e-01	 3.2315e+02	 7.4401e+03	-8.6444e+01	 1.1338e+04	 7.0455e+02	-1.6092e+01
 9.0000e+05	 7.3688e+03	 3.3896e+00	 1.9041e-01	 3.2314e+02	 7.4482e+03	-8.6785e+01	 1.0501e+04	 5.8990e+02	-1.7802e+01
 1.0000e+02	 7.4455e+03	 5.9539e+00	 7.8335e-02	 3.2314e+02	 7.4547e+03	-8.9246e+01	 2.2973e+08	 3.0225e+06	-7.6005e+01
 1.5000e+02	 7.4455e+03	 5.9374e+00	 9.2954e-02	 3.2314e+02	 7.4572e+03	-8.9103e+01	 1.2907e+08	 2.0206e+06	-6.3875e+01
 2.2500e+02	 7.4455e+03	 5.9173e+00	 1.0995e-01	 3.2314e+02	 7.4599e+03	-8.8936e+01	 7.2743e+07	 1.3516e+06	-5.3818e+01
 3.3750e+02	 7.4455e+03	 5.8938e+00	 1.3256e-01	 3.2314e+02	 7.4624e+03	-8.8712e+01	 4.0223e+07	 9.0469e+05	-4.4461e+01
 5.0625e+02	 7.4455e+03	 5.8660e+00	 1.6121e-01	 3.2315e+02	 7.4651e+03	-8.8426e+01	 2.2051e+07	 6.0599e+05	-3.6388e+01
 7.5938e+02	 7.4455e+03	 5.8321e+00	 1.9811e-01	 3.2315e+02	 7.4677e+03	-8.8054e+01	 1.1962e+07	 4.0634e+05	-2.9439e+01
 1.1391e+03	 7.4455e+03	 5.7904e+00	 2.4512e-01	 3.2315e+02	 7.4704e+03	-8.7576e+01	 6.4453e+06	 2.7284e+05	-2.3623e+01
 1.7086e+03	 7.4455e+03	 5.7375e+00	 3.0537e-01	 3.2315e+02	 7.4729e+03	-8.6953e+01	 3.4490e+06	 1.8357e+05	-1.8788e+01
 2.5629e+03	 7.4455e+03	 5.6689e+00	 3.8172e-01	 3.2315e+02	 7.4757e+03	-8.6148e+01	 1.8395e+06	 1.2386e+05	-1.4851e+01
 3.8443e+03	 7.4455e+03	 5.5766e+00	 4.7600e-01	 3.2315e+02	 7.4782e+03	-8.5121e+01	 9.8342e+05	 8.3942e+04	-1.1715e+01
 5.7665e+03	 7.4455e+03	 5.4499e+00	 5.8703e-01	 3.2315e+02	 7.4806e+03	-8.3852e+01	 5.3161e+05	 5.7263e+04	-9.2838e+00
 8.6498e+03	 7.4455e+03	 5.2759e+00	 7.0532e-01	 3.2315e+02	 7.4832e+03	-8.2385e+01	 2.9497e+05	 3.9434e+04	-7.4801e+00
 1.2975e+04	 7.4455e+03	 5.0472e+00	 8.1044e-01	 3.2315e+02	 7.4856e+03	-8.0878e+01	 1.7114e+05	 2.7480e+04	-6.2278e+00
 1.9462e+04	 7.4455e+03	 4.7703e+00	 8.7225e-01	 3.2315e+02	 7.4882e+03	-7.9638e+01	 1.0601e+05	 1.9384e+04	-5.4689e+00
 2.9193e+04	 7.4455e+03	 4.4858e+00	 8.7061e-01	 3.2315e+02	 7.4907e+03	-7.9016e+01	 7.0805e+04	 1.3742e+04	-5.1524e+00
 4.3789e+04	 7.4455e+03	 4.2162e+00	 8.0593e-01	 3.2315e+02	 7.4931e+03	-7.9178e+01	 5.0992e+04	 9.7471e+03	-5.2315e+00
 6.5684e+04	 7.4455e+03	 3.9943e+00	 7.0577e-01	 3.2314e+02	 7.4959e+03	-7.9980e+01	 3.8819e+04	 6.8591e+03	-5.6596e+00
 9.8526e+04	 7.4455e+03	 3.8253e+00	 5.9931e-01	 3.2315e+02	 7.4983e+03	-8.1096e+01	 3.0477e+04	 4.7748e+03	-6.3828e+00
 1.4779e+05	 7.4455e+03	 3.6873e+00	 5.0440e-01	 3.2315e+02	 7.5010e+03	-8.2211e+01	 2.4141e+04	 3.3023e+03	-7.3102e+00
 2.2168e+05	 7.4455e+03	 3.5863e+00	 4.2932e-01	 3.2316e+02	 7.5036e+03	-8.3174e+01	 1.8908e+04	 2.2635e+03	-8.3535e+00
 3.3253e+05	 7.4455e+03	 3.5020e+00	 3.7224e-01	 3.2315e+02	 7.5060e+03	-8.3933e+01	 1.4539e+04	 1.5454e+03	-9.4079e+00
 4.9879e+05	 7.4455e+03	 3.4276e+00	 3.2981e-01	 3.2315e+02	 7.5087e+03	-8.4504e+01	 1.0939e+04	 1.0526e+03	-1.0393e+01
 7.4818e+05	 7.4455e+03	 3.4132e+00	 2.1089e-01	 3.2315e+02	 7.5163e+03	-8.6464e+01	 1.1405e+04	 7.0469e+02	-1.6185e+01
 9.0000e+05	 7.4455e+03	 3.3889e+00	 1.8932e-01	 3.2315e+02	 7.5241e+03	-8.6803e+01	 1.0562e+04	 5.9002e+02	-1.7901e+01
 1.0000e+02	 7.5214e+03	 5.9534e+00	 7.8773e-02	 3.2315e+02	 7.5311e+03	-8.9242e+01	 2.2845e+08	 3.0227e+06	-7.5577e+01
 1.5000e+02	 7.5214e+03	 5.9364e+00	 9.2982e-02	 3.2315e+02	 7.5336e+03	-8.9103e+01	 1.2903e+08	 2.0209e+06	-6.3845e+01
 2.2500e+02	 7.5214e+03	 5.9168e+00	 1.1021e-01	 3.2315e+02	 7.5364e+03	-8.8933e+01	 7.2570e+07	 1.3518e+06	-5.3686e+01
 3.3750e+02	 7.5214e+03	 5.8934e+00	 1.3280e-01	 3.2315e+02	 7.5389e+03	-8.8709e+01	 4.0151e+07	 9.0474e+05	-4.4379e+01
 5.0625e+02	 7.5214e+03	 5.8655e+00	 1.6142e-01	 3.2315e+02	 7.5413e+03	-8.8424e+01	 2.2022e+07	 6.0604e+05	-3.6337e+01
 7.5938e+02	 7.5214e+03	 5.8314e+00	 1.9845e-01	 3.2315e+02	 7.5439e+03	-8.8051e+01	 1.1941e+07	 4.0639e+05	-2.9384e+01
 1.1391e+03	 7.5214e+03	 5.7899e+00	 2.4555e-01	 3.2315e+02	 7.5464e+03	-8.7572e+01	 6.4340e+06	 2.7287e+05	-2.3579e+01
 1.7086e+03	 7.5214e+03	 5.7366e+00	 3.0574e-01	 3.2315e+02	 7.5492e+03	-8.6949e+01	 3.4449e+06	 1.8360e+05	-1.8763e+01
 2.5629e+03	 7.5214e+03	 5.6678e+00	 3.8209e-01	 3.2315e+02	 7.5518e+03	-8.6143e+01	 1.8377e+06	 1.2389e+05	-1.4834e+01
 3.8443e+03	 7.5214e+03	 5.5754e+00	 4.7642e-01	 3.2315e+02	 7.5545e+03	-8.5116e+01	 9.8256e+05	 8.3961e+04	-1.1703e+01
 5.7665e+03	 7.5214e+03	 5.4485e+00	 5.8724e-01	 3.2315e+02	 7.5569e+03	-8.3848e+01	 5.3142e+05	 5.7277e+04	-9.2781e+00
 8.6498e+03	 7.5214e+03	 5.2743e+00	 7.0534e-01	 3.2315e+02	 7.5595e+03	-8.2383e+01	 2.9496e+05	 3.9445e+04	-7.4777e+00
 1.2975e+04	 7.5214e+03	 5.0455e+00	 8.1008e-01	 3.2315e+02	 7.5619e+03	-8.0879e+01	 1.7122e+05	 2.7489e+04	-6.2284e+00
 1.9462e+04	 7.5214e+03	 4.7691e+00	 8.7201e-01	 3.2315e+02	 7.5645e+03	-7.9638e+01	 1.0604e+05	 1.9389e+04	-5.4691e+00
 2.9193e+04	 7.5214e+03	 4.4847e+00	 8.6999e-01	 3.2315e+02	 7.5672e+03	-7.9021e+01	 7.0856e+04	 1.3745e+04	-5.1549e+00
 4.3789e+04	 7.5214e+03	 4.2152e+00	 8.0531e-01	 3.2315e+02	 7.5698e+03	-7.9184e+01	 5.1032e+04	 9.7494e+03	-5.2343e+00
 6.5684e+04	 7.5214e+03	 3.9937e+00	 7.0542e-01	 3.2315e+02	 7.5725e+03	-7.9983e+01	 3.8838e+04	 6.8601e+03	-5.6615e+00
 9.8526e+04	 7.5214e+03	 3.8245e+00	 5.9898e-01	 3.2315e+02	 7.5750e+03	-8.1099e+01	 3.0493e+04	 4.7758e+03	-6.3850e+00
 1.4779e+05	 7.5214e+03	 3.6866e+00	 5.0440e-01	 3.2315e+02	 7.5776e+03	-8.2209e+01	 2.4141e+04	 3.3029e+03	-7.3089e+00
 2.2168e+05	 7.5214e+03	 3.5857e+00	 4.2929e-01	 3.2315e+02	 7.5801e+03	-8.3173e+01	 1.8910e+04	 2.2639e+03	-8.3527e+00
 3.3253e+05	 7.5214e+03	 3.5014e+00	 3.7226e-01	 3.2315e+02	 7.5826e+03	-8.3931e+01	 1.4538e+04	 1.5456e+03	-9.4059e+00
 4.9879e+05	 7.5214e+03	 3.4269e+00	 3.2974e-01	 3.2315e+02	 7.5854e+03	-8.4504e+01	 1.0941e+04	 1.0528e+03	-1.0393e+01
 7.4818e+05	 7.5214e+03	 3.4126e+00	 2.0994e-01	 3.2315e+02	 7.5931e+03	-8.6480e+01	 1.1457e+04	 7.0481e+02	-1.6255e+01
 9.0000e+05	 7.5214e+03	 3.3881e+00	 1.9251e-01	 3.2314e+02	 7.6008e+03	-8.6748e+01	 1.0387e+04	 5.9015e+02	-1.7600e+01
