Repository: maxwolters02/bachelor-thesis

File: data/Daten final/PEI5mgmL_70°C_Abs.TXT (part 7 of 9)
PEI 25 kg/mol, 2 mg/ml from Ethanol on B 10 x 15 mm + H 1x1 mm, 70 nm, 30 µm, 70°C Absorption, 28.4.2026, 10:55
Diameter[mm] 1.128e+00  Thickness[mm] 1.000e-04  Spacer Capacity[pF] 0.000e+00  Spacer Area[mm^2] 0.000e+00
Fixed value(s) :  AC Volt  [Vrms]=1.000
 Freq. [Hz]	 Time  [s]	 Eps'   	 Eps''  	M Temp [K]	M Time M[s]	  Phi [Deg]	 Zp' [Ohms]	 Zp'' [Ohms]	Tan(Phi) 
 3.3750e+02	 6.4780e+03	 5.8721e+00	 1.4144e-01	 3.4314e+02	 6.4968e+03	-8.8620e+01	 3.7697e+07	 9.0803e+05	-4.1516e+01
 5.0625e+02	 6.4780e+03	 5.8383e+00	 1.6338e-01	 3.4315e+02	 6.4994e+03	-8.8397e+01	 2.1757e+07	 6.0886e+05	-3.5734e+01
 7.5938e+02	 6.4780e+03	 5.7991e+00	 1.8954e-01	 3.4314e+02	 6.5020e+03	-8.8128e+01	 1.2503e+07	 4.0865e+05	-3.0596e+01
 1.1391e+03	 6.4780e+03	 5.7534e+00	 2.2101e-01	 3.4315e+02	 6.5044e+03	-8.7800e+01	 7.1486e+06	 2.7460e+05	-2.6033e+01
 1.7086e+03	 6.4780e+03	 5.6996e+00	 2.5784e-01	 3.4315e+02	 6.5071e+03	-8.7410e+01	 4.0849e+06	 1.8479e+05	-2.2105e+01
 2.5629e+03	 6.4780e+03	 5.6358e+00	 3.0106e-01	 3.4315e+02	 6.5098e+03	-8.6942e+01	 2.3323e+06	 1.2459e+05	-1.8720e+01
 3.8443e+03	 6.4780e+03	 5.5606e+00	 3.5113e-01	 3.4315e+02	 6.5123e+03	-8.6387e+01	 1.3332e+06	 8.4184e+04	-1.5836e+01
 5.7665e+03	 6.4780e+03	 5.4710e+00	 4.0793e-01	 3.4315e+02	 6.5148e+03	-8.5736e+01	 7.6502e+05	 5.7041e+04	-1.3412e+01
 8.6498e+03	 6.4780e+03	 5.3645e+00	 4.7169e-01	 3.4316e+02	 6.5176e+03	-8.4975e+01	 4.4107e+05	 3.8783e+04	-1.1373e+01
 1.2975e+04	 6.4780e+03	 5.2379e+00	 5.4098e-01	 3.4315e+02	 6.5200e+03	-8.4103e+01	 2.5639e+05	 2.6480e+04	-9.6824e+00
 1.9462e+04	 6.4780e+03	 5.0874e+00	 6.1352e-01	 3.4316e+02	 6.5226e+03	-8.3124e+01	 1.5071e+05	 1.8176e+04	-8.2921e+00
 2.9193e+04	 6.4780e+03	 4.9096e+00	 6.8406e-01	 3.4316e+02	 6.5252e+03	-8.2068e+01	 9.0115e+04	 1.2556e+04	-7.1772e+00
 4.3789e+04	 6.4780e+03	 4.7024e+00	 7.4329e-01	 3.4315e+02	 6.5276e+03	-8.1018e+01	 5.5290e+04	 8.7394e+03	-6.3265e+00
 6.5684e+04	 6.4780e+03	 4.4795e+00	 7.7759e-01	 3.4316e+02	 6.5304e+03	-8.0152e+01	 3.5234e+04	 6.1162e+03	-5.7607e+00
 9.8526e+04	 6.4780e+03	 4.2332e+00	 7.7104e-01	 3.4316e+02	 6.5329e+03	-7.9677e+01	 2.3689e+04	 4.3147e+03	-5.4902e+00
 1.4779e+05	 6.4780e+03	 4.0003e+00	 7.2099e-01	 3.4315e+02	 6.5356e+03	-7.9783e+01	 1.6889e+04	 3.0439e+03	-5.5483e+00
 2.2168e+05	 6.4780e+03	 3.8029e+00	 6.4162e-01	 3.4316e+02	 6.5382e+03	-8.0423e+01	 1.2652e+04	 2.1346e+03	-5.9270e+00
 3.3253e+05	 6.4780e+03	 3.6348e+00	 5.5396e-01	 3.4316e+02	 6.5406e+03	-8.1334e+01	 9.7693e+03	 1.4889e+03	-6.5614e+00
 4.9879e+05	 6.4780e+03	 3.5124e+00	 4.7588e-01	 3.4316e+02	 6.5432e+03	-8.2284e+01	 7.5815e+03	 1.0272e+03	-7.3810e+00
 7.4818e+05	 6.4780e+03	 3.4713e+00	 3.0241e-01	 3.4315e+02	 6.5509e+03	-8.5021e+01	 7.9537e+03	 6.9290e+02	-1.1479e+01
 9.0000e+05	 6.4780e+03	 3.4370e+00	 2.6420e-01	 3.4314e+02	 6.5589e+03	-8.5604e+01	 7.5683e+03	 5.8177e+02	-1.3009e+01
 1.0000e+02	 6.5561e+03	 5.9486e+00	 9.6774e-02	 3.4314e+02	 6.5666e+03	-8.9068e+01	 1.8596e+08	 3.0252e+06	-6.1469e+01
 1.5000e+02	 6.5561e+03	 5.9246e+00	 1.0889e-01	 3.4314e+02	 6.5691e+03	-8.8947e+01	 1.1017e+08	 2.0250e+06	-5.4407e+01
 2.2500e+02	 6.5561e+03	 5.8997e+00	 1.2407e-01	 3.4314e+02	 6.5718e+03	-8.8795e+01	 6.4467e+07	 1.3557e+06	-4.7554e+01
 3.3750e+02	 6.5561e+03	 5.8702e+00	 1.4222e-01	 3.4314e+02	 6.5742e+03	-8.8612e+01	 3.7491e+07	 9.0832e+05	-4.1275e+01
 5.0625e+02	 6.5561e+03	 5.8363e+00	 1.6421e-01	 3.4315e+02	 6.5767e+03	-8.8388e+01	 2.1647e+07	 6.0907e+05	-3.5541e+01
 7.5938e+02	 6.5561e+03	 5.7969e+00	 1.9076e-01	 3.4314e+02	 6.5793e+03	-8.8115e+01	 1.2423e+07	 4.0881e+05	-3.0389e+01
 1.1391e+03	 6.5561e+03	 5.7508e+00	 2.2196e-01	 3.4314e+02	 6.5818e+03	-8.7790e+01	 7.1179e+06	 2.7472e+05	-2.5909e+01
 1.7086e+03	 6.5561e+03	 5.6965e+00	 2.5912e-01	 3.4314e+02	 6.5846e+03	-8.7396e+01	 4.0647e+06	 1.8489e+05	-2.1984e+01
 2.5629e+03	 6.5561e+03	 5.6326e+00	 3.0238e-01	 3.4314e+02	 6.5872e+03	-8.6927e+01	 2.3221e+06	 1.2466e+05	-1.8627e+01
 3.8443e+03	 6.5561e+03	 5.5567e+00	 3.5219e-01	 3.4315e+02	 6.5899e+03	-8.6373e+01	 1.3291e+06	 8.4242e+04	-1.5778e+01
 5.7665e+03	 6.5561e+03	 5.4668e+00	 4.0920e-01	 3.4314e+02	 6.5924e+03	-8.5719e+01	 7.6264e+05	 5.7086e+04	-1.3360e+01
 8.6498e+03	 6.5561e+03	 5.3599e+00	 4.7272e-01	 3.4314e+02	 6.5951e+03	-8.4960e+01	 4.4011e+05	 3.8815e+04	-1.1339e+01
 1.2975e+04	 6.5561e+03	 5.2330e+00	 5.4174e-01	 3.4315e+02	 6.5976e+03	-8.4090e+01	 2.5602e+05	 2.6505e+04	-9.6596e+00
 1.9462e+04	 6.5561e+03	 5.0824e+00	 6.1376e-01	 3.4315e+02	 6.6002e+03	-8.3114e+01	 1.5066e+05	 1.8194e+04	-8.2807e+00
 2.9193e+04	 6.5561e+03	 4.9044e+00	 6.8374e-01	 3.4315e+02	 6.6028e+03	-8.2063e+01	 9.0157e+04	 1.2569e+04	-7.1729e+00
 4.3789e+04	 6.5561e+03	 4.6972e+00	 7.4251e-01	 3.4315e+02	 6.6052e+03	-8.1017e+01	 5.5348e+04	 8.7490e+03	-6.3262e+00
 6.5684e+04	 6.5561e+03	 4.4747e+00	 7.7630e-01	 3.4315e+02	 6.6077e+03	-8.0158e+01	 3.5292e+04	 6.1227e+03	-5.7642e+00
 9.8526e+04	 6.5561e+03	 4.2292e+00	 7.6941e-01	 3.4315e+02	 6.6103e+03	-7.9689e+01	 2.3739e+04	 4.3188e+03	-5.4966e+00
 1.4779e+05	 6.5561e+03	 3.9970e+00	 7.1925e-01	 3.4315e+02	 6.6128e+03	-7.9799e+01	 1.6930e+04	 3.0464e+03	-5.5572e+00
 2.2168e+05	 6.5561e+03	 3.8002e+00	 6.4005e-01	 3.4315e+02	 6.6155e+03	-8.0440e+01	 1.2683e+04	 2.1362e+03	-5.9373e+00
 3.3253e+05	 6.5561e+03	 3.6326e+00	 5.5281e-01	 3.4316e+02	 6.6179e+03	-8.1347e+01	 9.7896e+03	 1.4898e+03	-6.5712e+00
 4.9879e+05	 6.5561e+03	 3.5106e+00	 4.7512e-01	 3.4314e+02	 6.6206e+03	-8.2292e+01	 7.5936e+03	 1.0277e+03	-7.3888e+00
 7.4818e+05	 6.5561e+03	 3.4697e+00	 3.0216e-01	 3.4315e+02	 6.6282e+03	-8.5023e+01	 7.9602e+03	 6.9321e+02	-1.1483e+01
 9.0000e+05	 6.5561e+03	 3.4354e+00	 2.6587e-01	 3.4315e+02	 6.6360e+03	-8.5575e+01	 7.5207e+03	 5.8204e+02	-1.2921e+01
 1.0000e+02	 6.6332e+03	 5.9473e+00	 9.7418e-02	 3.4315e+02	 6.6442e+03	-8.9062e+01	 1.8473e+08	 3.0259e+06	-6.1049e+01
 1.5000e+02	 6.6332e+03	 5.9228e+00	 1.0937e-01	 3.4315e+02	 6.6466e+03	-8.8942e+01	 1.0969e+08	 2.0256e+06	-5.4153e+01
 2.2500e+02	 6.6332e+03	 5.8983e+00	 1.2452e-01	 3.4316e+02	 6.6491e+03	-8.8791e+01	 6.4231e+07	 1.3560e+06	-4.7368e+01
 3.3750e+02	 6.6332e+03	 5.8688e+00	 1.4286e-01	 3.4315e+02	 6.6516e+03	-8.8606e+01	 3.7323e+07	 9.0855e+05	-4.1080e+01
 5.0625e+02	 6.6332e+03	 5.8346e+00	 1.6486e-01	 3.4316e+02	 6.6540e+03	-8.8381e+01	 2.1562e+07	 6.0925e+05	-3.5390e+01
 7.5938e+02	 6.6332e+03	 5.7950e+00	 1.9143e-01	 3.4315e+02	 6.6567e+03	-8.8108e+01	 1.2380e+07	 4.0894e+05	-3.0272e+01
 1.1391e+03	 6.6332e+03	 5.7489e+00	 2.2282e-01	 3.4316e+02	 6.6591e+03	-8.7780e+01	 7.0904e+06	 2.7481e+05	-2.5801e+01
 1.7086e+03	 6.6332e+03	 5.6943e+00	 2.5995e-01	 3.4316e+02	 6.6618e+03	-8.7386e+01	 4.0517e+06	 1.8497e+05	-2.1905e+01
 2.5629e+03	 6.6332e+03	 5.6299e+00	 3.0316e-01	 3.4316e+02	 6.6644e+03	-8.6918e+01	 2.3162e+06	 1.2472e+05	-1.8571e+01
 3.8443e+03	 6.6332e+03	 5.5537e+00	 3.5315e-01	 3.4316e+02	 6.6668e+03	-8.6362e+01	 1.3255e+06	 8.4288e+04	-1.5726e+01
 5.7665e+03	 6.6332e+03	 5.4634e+00	 4.0996e-01	 3.4316e+02	 6.6696e+03	-8.5709e+01	 7.6123e+05	 5.7120e+04	-1.3327e+01
 8.6498e+03	 6.6332e+03	 5.3562e+00	 4.7330e-01	 3.4316e+02	 6.6721e+03	-8.4950e+01	 4.3957e+05	 3.8842e+04	-1.1317e+01
 1.2975e+04	 6.6332e+03	 5.2290e+00	 5.4208e-01	 3.4315e+02	 6.6748e+03	-8.4081e+01	 2.5586e+05	 2.6525e+04	-9.6461e+00
 1.9462e+04	 6.6332e+03	 5.0781e+00	 6.1366e-01	 3.4316e+02	 6.6774e+03	-8.3110e+01	 1.5068e+05	 1.8209e+04	-8.2752e+00
 2.9193e+04	 6.6332e+03	 4.9003e+00	 6.8334e-01	 3.4316e+02	 6.6800e+03	-8.2061e+01	 9.0210e+04	 1.2580e+04	-7.1711e+00
 4.3789e+04	 6.6332e+03	 4.6933e+00	 7.4154e-01	 3.4316e+02	 6.6825e+03	-8.1022e+01	 5.5420e+04	 8.7563e+03	-6.3291e+00
 6.5684e+04	 6.6332e+03	 4.4713e+00	 7.7498e-01	 3.4316e+02	 6.6849e+03	-8.0167e+01	 3.5352e+04	 6.1274e+03	-5.7695e+00
 9.8526e+04	 6.6332e+03	 4.2263e+00	 7.6795e-01	 3.4316e+02	 6.6876e+03	-7.9701e+01	 2.3784e+04	 4.3217e+03	-5.5034e+00
 1.4779e+05	 6.6332e+03	 3.9947e+00	 7.1784e-01	 3.4316e+02	 6.6901e+03	-7.9813e+01	 1.6963e+04	 3.0482e+03	-5.5649e+00
 2.2168e+05	 6.6332e+03	 3.7979e+00	 6.3895e-01	 3.4315e+02	 6.6926e+03	-8.0450e+01	 1.2705e+04	 2.1374e+03	-5.9439e+00
 3.3253e+05	 6.6332e+03	 3.6306e+00	 5.5185e-01	 3.4315e+02	 6.6951e+03	-8.1357e+01	 9.8066e+03	 1.4906e+03	-6.5790e+00
 4.9879e+05	 6.6332e+03	 3.5088e+00	 4.7418e-01	 3.4315e+02	 6.6978e+03	-8.2304e+01	 7.6087e+03	 1.0283e+03	-7.3997e+00
 7.4818e+05	 6.6332e+03	 3.4681e+00	 3.0057e-01	 3.4314e+02	 6.7058e+03	-8.5047e+01	 8.0024e+03	 6.9353e+02	-1.1539e+01
 9.0000e+05	 6.6332e+03	 3.4337e+00	 2.6418e-01	 3.4314e+02	 6.7134e+03	-8.5601e+01	 7.5689e+03	 5.8232e+02	-1.2998e+01
 1.0000e+02	 6.7107e+03	 5.9459e+00	 9.8097e-02	 3.4315e+02	 6.7216e+03	-8.9055e+01	 1.8345e+08	 3.0266e+06	-6.0612e+01
 1.5000e+02	 6.7107e+03	 5.9218e+00	 1.1072e-01	 3.4315e+02	 6.7241e+03	-8.8929e+01	 1.0836e+08	 2.0259e+06	-5.3485e+01
 2.2500e+02	 6.7107e+03	 5.8966e+00	 1.2526e-01	 3.4315e+02	 6.7265e+03	-8.8783e+01	 6.3849e+07	 1.3564e+06	-4.7073e+01
 3.3750e+02	 6.7107e+03	 5.8670e+00	 1.4371e-01	 3.4315e+02	 6.7291e+03	-8.8597e+01	 3.7103e+07	 9.0882e+05	-4.0825e+01
 5.0625e+02	 6.7107e+03	 5.8328e+00	 1.6600e-01	 3.4315e+02	 6.7316e+03	-8.8370e+01	 2.1414e+07	 6.0943e+05	-3.5137e+01
 7.5938e+02	 6.7107e+03	 5.7925e+00	 1.9240e-01	 3.4316e+02	 6.7342e+03	-8.8098e+01	 1.2317e+07	 4.0911e+05	-3.0107e+01
 1.1391e+03	 6.7107e+03	 5.7462e+00	 2.2365e-01	 3.4315e+02	 6.7367e+03	-8.7771e+01	 7.0641e+06	 2.7494e+05	-2.5693e+01
 1.7086e+03	 6.7107e+03	 5.6913e+00	 2.6096e-01	 3.4315e+02	 6.7392e+03	-8.7375e+01	 4.0361e+06	 1.8506e+05	-2.1809e+01
 2.5629e+03	 6.7107e+03	 5.6266e+00	 3.0447e-01	 3.4315e+02	 6.7418e+03	-8.6903e+01	 2.3062e+06	 1.2479e+05	-1.8480e+01
 3.8443e+03	 6.7107e+03	 5.5501e+00	 3.5432e-01	 3.4315e+02	 6.7442e+03	-8.6347e+01	 1.3211e+06	 8.4342e+04	-1.5664e+01
 5.7665e+03	 6.7107e+03	 5.4594e+00	 4.1104e-01	 3.4316e+02	 6.7467e+03	-8.5694e+01	 7.5923e+05	 5.7163e+04	-1.3282e+01
 8.6498e+03	 6.7107e+03	 5.3518e+00	 4.7411e-01	 3.4316e+02	 6.7493e+03	-8.4937e+01	 4.3882e+05	 3.8874e+04	-1.1288e+01
 1.2975e+04	 6.7107e+03	 5.2243e+00	 5.4248e-01	 3.4316e+02	 6.7518e+03	-8.4072e+01	 2.5568e+05	 2.6549e+04	-9.6304e+00
 1.9462e+04	 6.7107e+03	 5.0733e+00	 6.1396e-01	 3.4315e+02	 6.7546e+03	-8.3100e+01	 1.5061e+05	 1.8226e+04	-8.2632e+00
 2.9193e+04	 6.7107e+03	 4.8953e+00	 6.8289e-01	 3.4315e+02	 6.7572e+03	-8.2059e+01	 9.0270e+04	 1.2592e+04	-7.1685e+00
 4.3789e+04	 6.7107e+03	 4.6886e+00	 7.4051e-01	 3.4315e+02	 6.7598e+03	-8.1025e+01	 5.5497e+04	 8.7651e+03	-6.3316e+00
 6.5684e+04	 6.7107e+03	 4.4670e+00	 7.7352e-01	 3.4316e+02	 6.7622e+03	-8.0176e+01	 3.5419e+04	 6.1333e+03	-5.7749e+00
 9.8526e+04	 6.7107e+03	 4.2228e+00	 7.6639e-01	 3.4315e+02	 6.7651e+03	-7.9713e+01	 2.3832e+04	 4.3254e+03	-5.5099e+00
 1.4779e+05	 6.7107e+03	 3.9917e+00	 7.1638e-01	 3.4315e+02	 6.7676e+03	-7.9825e+01	 1.6997e+04	 3.0505e+03	-5.5720e+00
 2.2168e+05	 6.7107e+03	 3.7956e+00	 6.3757e-01	 3.4315e+02	 6.7704e+03	-8.0465e+01	 1.2732e+04	 2.1387e+03	-5.9533e+00
 3.3253e+05	 6.7107e+03	 3.6287e+00	 5.5069e-01	 3.4315e+02	 6.7729e+03	-8.1371e+01	 9.8274e+03	 1.4914e+03	-6.5893e+00
 4.9879e+05	 6.7107e+03	 3.5071e+00	 4.7344e-01	 3.4315e+02	 6.7759e+03	-8.2312e+01	 7.6206e+03	 1.0287e+03	-7.4077e+00
 7.4818e+05	 6.7107e+03	 3.4667e+00	 3.0012e-01	 3.4315e+02	 6.7835e+03	-8.5052e+01	 8.0144e+03	 6.9382e+02	-1.1551e+01
 9.0000e+05	 6.7107e+03	 3.4323e+00	 2.6412e-01	 3.4316e+02	 6.7912e+03	-8.5600e+01	 7.5705e+03	 5.8256e+02	-1.2995e+01
 1.0000e+02	 6.7884e+03	 5.9446e+00	 9.8622e-02	 3.4314e+02	 6.7995e+03	-8.9050e+01	 1.8247e+08	 3.0272e+06	-6.0277e+01
 1.5000e+02	 6.7884e+03	 5.9214e+00	 1.1073e-01	 3.4314e+02	 6.8019e+03	-8.8929e+01	 1.0835e+08	 2.0261e+06	-5.3475e+01
 2.2500e+02	 6.7884e+03	 5.8949e+00	 1.2608e-01	 3.4314e+02	 6.8046e+03	-8.8775e+01	 6.3437e+07	 1.3568e+06	-4.6756e+01
 3.3750e+02	 6.7884e+03	 5.8647e+00	 1.4452e-01	 3.4315e+02	 6.8072e+03	-8.8588e+01	 3.6896e+07	 9.0917e+05	-4.0581e+01
 5.0625e+02	 6.7884e+03	 5.8304e+00	 1.6679e-01	 3.4314e+02	 6.8099e+03	-8.8361e+01	 2.1312e+07	 6.0968e+05	-3.4956e+01
 7.5938e+02	 6.7884e+03	 5.7903e+00	 1.9353e-01	 3.4314e+02	 6.8125e+03	-8.8086e+01	 1.2245e+07	 4.0927e+05	-2.9919e+01
 1.1391e+03	 6.7884e+03	 5.7436e+00	 2.2501e-01	 3.4314e+02	 6.8151e+03	-8.7756e+01	 7.0212e+06	 2.7507e+05	-2.5525e+01
 1.7086e+03	 6.7884e+03	 5.6881e+00	 2.6231e-01	 3.4314e+02	 6.8178e+03	-8.7360e+01	 4.0153e+06	 1.8517e+05	-2.1685e+01
 2.5629e+03	 6.7884e+03	 5.6233e+00	 3.0570e-01	 3.4315e+02	 6.8205e+03	-8.6888e+01	 2.2969e+06	 1.2487e+05	-1.8395e+01
 3.8443e+03	 6.7884e+03	 5.5463e+00	 3.5557e-01	 3.4315e+02	 6.8229e+03	-8.6332e+01	 1.3165e+06	 8.4401e+04	-1.5598e+01
 5.7665e+03	 6.7884e+03	 5.4551e+00	 4.1223e-01	 3.4314e+02	 6.8254e+03	-8.5678e+01	 7.5703e+05	 5.7208e+04	-1.3233e+01
 8.6498e+03	 6.7884e+03	 5.3470e+00	 4.7515e-01	 3.4315e+02	 6.8281e+03	-8.4922e+01	 4.3786e+05	 3.8910e+04	-1.1253e+01
 1.2975e+04	 6.7884e+03	 5.2193e+00	 5.4315e-01	 3.4314e+02	 6.8305e+03	-8.4059e+01	 2.5536e+05	 2.6574e+04	-9.6093e+00
 1.9462e+04	 6.7884e+03	 5.0680e+00	 6.1419e-01	 3.4315e+02	 6.8333e+03	-8.3090e+01	 1.5055e+05	 1.8245e+04	-8.2516e+00
 2.9193e+04	 6.7884e+03	 4.8899e+00	 6.8265e-01	 3.4314e+02	 6.8359e+03	-8.2053e+01	 9.0301e+04	 1.2606e+04	-7.1632e+00
 4.3789e+04	 6.7884e+03	 4.6836e+00	 7.3980e-01	 3.4314e+02	 6.8386e+03	-8.1024e+01	 5.5551e+04	 8.7744e+03	-6.3309e+00
 6.5684e+04	 6.7884e+03	 4.4624e+00	 7.7213e-01	 3.4314e+02	 6.8411e+03	-8.0183e+01	 3.5483e+04	 6.1396e+03	-5.7793e+00
 9.8526e+04	 6.7884e+03	 4.2187e+00	 7.6471e-01	 3.4315e+02	 6.8439e+03	-7.9726e+01	 2.3885e+04	 4.3295e+03	-5.5168e+00
 1.4779e+05	 6.7884e+03	 3.9884e+00	 7.1459e-01	 3.4315e+02	 6.8464e+03	-7.9842e+01	 1.7040e+04	 3.0530e+03	-5.5814e+00
 2.2168e+05	 6.7884e+03	 3.7930e+00	 6.3596e-01	 3.4315e+02	 6.8492e+03	-8.0482e+01	 1.2764e+04	 2.1402e+03	-5.9641e+00
 3.3253e+05	 6.7884e+03	 3.6264e+00	 5.4939e-01	 3.4315e+02	 6.8516e+03	-8.1385e+01	 9.8506e+03	 1.4923e+03	-6.6007e+00
 4.9879e+05	 6.7884e+03	 3.5050e+00	 4.7240e-01	 3.4315e+02	 6.8542e+03	-8.2324e+01	 7.6373e+03	 1.0294e+03	-7.4195e+00
 7.4818e+05	 6.7884e+03	 3.4650e+00	 2.9872e-01	 3.4315e+02	 6.8621e+03	-8.5073e+01	 8.0518e+03	 6.9416e+02	-1.1599e+01
 9.0000e+05	 6.7884e+03	 3.4306e+00	 2.6259e-01	 3.4315e+02	 6.8701e+03	-8.5623e+01	 7.6147e+03	 5.8285e+02	-1.3065e+01
 1.0000e+02	 6.8673e+03	 5.9434e+00	 9.9059e-02	 3.4315e+02	 6.8783e+03	-8.9045e+01	 1.8167e+08	 3.0278e+06	-5.9999e+01
 1.5000e+02	 6.8673e+03	 5.9189e+00	 1.1117e-01	 3.4316e+02	 6.8808e+03	-8.8924e+01	 1.0791e+08	 2.0269e+06	-5.3241e+01
 2.2500e+02	 6.8673e+03	 5.8933e+00	 1.2679e-01	 3.4315e+02	 6.8835e+03	-8.8768e+01	 6.3084e+07	 1.3572e+06	-4.6482e+01
 3.3750e+02	 6.8673e+03	 5.8635e+00	 1.4522e-01	 3.4315e+02	 6.8859e+03	-8.8581e+01	 3.6716e+07	 9.0937e+05	-4.0375e+01
 5.0625e+02	 6.8673e+03	 5.8286e+00	 1.6764e-01	 3.4316e+02	 6.8886e+03	-8.8353e+01	 2.1204e+07	 6.0987e+05	-3.4768e+01
 7.5938e+02	 6.8673e+03	 5.7884e+00	 1.9434e-01	 3.4315e+02	 6.8912e+03	-8.8077e+01	 1.2194e+07	 4.0941e+05	-2.9785e+01
 1.1391e+03	 6.8673e+03	 5.7410e+00	 2.2614e-01	 3.4315e+02	 6.8936e+03	-8.7744e+01	 6.9862e+06	 2.7519e+05	-2.5387e+01
 1.7086e+03	 6.8673e+03	 5.6855e+00	 2.6338e-01	 3.4314e+02	 6.8962e+03	-8.7348e+01	 3.9989e+06	 1.8525e+05	-2.1586e+01
 2.5629e+03	 6.8673e+03	 5.6202e+00	 3.0683e-01	 3.4314e+02	 6.8988e+03	-8.6875e+01	 2.2884e+06	 1.2494e+05	-1.8317e+01
 3.8443e+03	 6.8673e+03	 5.5429e+00	 3.5667e-01	 3.4314e+02	 6.9014e+03	-8.6318e+01	 1.3125e+06	 8.4452e+04	-1.5541e+01
 5.7665e+03	 6.8673e+03	 5.4513e+00	 4.1317e-01	 3.4314e+02	 6.9039e+03	-8.5666e+01	 7.5532e+05	 5.7247e+04	-1.3194e+01
 8.6498e+03	 6.8673e+03	 5.3429e+00	 4.7595e-01	 3.4315e+02	 6.9066e+03	-8.4909e+01	 4.3712e+05	 3.8939e+04	-1.1226e+01
 1.2975e+04	 6.8673e+03	 5.2148e+00	 5.4371e-01	 3.4315e+02	 6.9091e+03	-8.4048e+01	 2.5510e+05	 2.6597e+04	-9.5912e+00
 1.9462e+04	 6.8673e+03	 5.0634e+00	 6.1411e-01	 3.4315e+02	 6.9119e+03	-8.3085e+01	 1.5057e+05	 1.8262e+04	-8.2450e+00
 2.9193e+04	 6.8673e+03	 4.8854e+00	 6.8216e-01	 3.4315e+02	 6.9145e+03	-8.2051e+01	 9.0366e+04	 1.2618e+04	-7.1616e+00
 4.3789e+04	 6.8673e+03	 4.6792e+00	 7.3880e-01	 3.4315e+02	 6.9171e+03	-8.1028e+01	 5.5625e+04	 8.7826e+03	-6.3336e+00
 6.5684e+04	 6.8673e+03	 4.4587e+00	 7.7089e-01	 3.4315e+02	 6.9196e+03	-8.0191e+01	 3.5540e+04	 6.1447e+03	-5.7838e+00
 9.8526e+04	 6.8673e+03	 4.2155e+00	 7.6327e-01	 3.4315e+02	 6.9222e+03	-7.9737e+01	 2.3930e+04	 4.3328e+03	-5.5229e+00
 1.4779e+05	 6.8673e+03	 3.9858e+00	 7.1319e-01	 3.4315e+02	 6.9246e+03	-7.9855e+01	 1.7074e+04	 3.0550e+03	-5.5888e+00
 2.2168e+05	 6.8673e+03	 3.7909e+00	 6.3487e-01	 3.4315e+02	 6.9272e+03	-8.0493e+01	 1.2786e+04	 2.1414e+03	-5.9711e+00
 3.3253e+05	 6.8673e+03	 3.6246e+00	 5.4856e-01	 3.4315e+02	 6.9301e+03	-8.1394e+01	 9.8655e+03	 1.4931e+03	-6.6076e+00
 4.9879e+05	 6.8673e+03	 3.5035e+00	 4.7164e-01	 3.4316e+02	 6.9326e+03	-8.2333e+01	 7.6497e+03	 1.0298e+03	-7.4284e+00
 7.4818e+05	 6.8673e+03	 3.4635e+00	 2.9870e-01	 3.4316e+02	 6.9406e+03	-8.5071e+01	 8.0524e+03	 6.9446e+02	-1.1595e+01
 9.0000e+05	 6.8673e+03	 3.4299e+00	 2.5810e-01	 3.4316e+02	 6.9484e+03	-8.5697e+01	 7.7470e+03	 5.8297e+02	-1.3289e+01
 1.0000e+02	 6.9456e+03	 5.9420e+00	 9.9703e-02	 3.4316e+02	 6.9566e+03	-8.9039e+01	 1.8049e+08	 3.0286e+06	-5.9597e+01
 1.5000e+02	 6.9456e+03	 5.9190e+00	 1.1212e-01	 3.4317e+02	 6.9590e+03	-8.8915e+01	 1.0701e+08	 2.0269e+06	-5.2794e+01
 2.2500e+02	 6.9456e+03	 5.8921e+00	 1.2737e-01	 3.4316e+02	 6.9618e+03	-8.8762e+01	 6.2794e+07	 1.3574e+06	-4.6260e+01
 3.3750e+02	 6.9456e+03	 5.8616e+00	 1.4602e-01	 3.4316e+02	 6.9643e+03	-8.8573e+01	 3.6515e+07	 9.0966e+05	-4.0142e+01
 5.0625e+02	 6.9456e+03	 5.8268e+00	 1.6836e-01	 3.4316e+02	 6.9668e+03	-8.8345e+01	 2.1114e+07	 6.1007e+05	-3.4609e+01
 7.5938e+02	 6.9456e+03	 5.7861e+00	 1.9512e-01	 3.4317e+02	 6.9695e+03	-8.8069e+01	 1.2146e+07	 4.0957e+05	-2.9654e+01
 1.1391e+03	 6.9456e+03	 5.7388e+00	 2.2701e-01	 3.4316e+02	 6.9719e+03	-8.7735e+01	 6.9595e+06	 2.7530e+05	-2.5280e+01
 1.7086e+03	 6.9456e+03	 5.6829e+00	 2.6438e-01	 3.4316e+02	 6.9746e+03	-8.7336e+01	 3.9839e+06	 1.8534e+05	-2.1496e+01
 2.5629e+03	 6.9456e+03	 5.6173e+00	 3.0787e-01	 3.4316e+02	 6.9772e+03	-8.6863e+01	 2.2807e+06	 1.2500e+05	-1.8245e+01
 3.8443e+03	 6.9456e+03	 5.5396e+00	 3.5756e-01	 3.4316e+02	 6.9799e+03	-8.6307e+01	 1.3092e+06	 8.4502e+04	-1.5493e+01
 5.7665e+03	 6.9456e+03	 5.4477e+00	 4.1405e-01	 3.4316e+02	 6.9824e+03	-8.5654e+01	 7.5371e+05	 5.7285e+04	-1.3157e+01
 8.6498e+03	 6.9456e+03	 5.3391e+00	 4.7669e-01	 3.4316e+02	 6.9853e+03	-8.4898e+01	 4.3645e+05	 3.8967e+04	-1.1201e+01
 1.2975e+04	 6.9456e+03	 5.2107e+00	 5.4411e-01	 3.4316e+02	 6.9878e+03	-8.4039e+01	 2.5491e+05	 2.6618e+04	-9.5766e+00
 1.9462e+04	 6.9456e+03	 5.0592e+00	 6.1416e-01	 3.4316e+02	 6.9906e+03	-8.3078e+01	 1.5056e+05	 1.8277e+04	-8.2375e+00
 2.9193e+04	 6.9456e+03	 4.8811e+00	 6.8163e-01	 3.4316e+02	 6.9932e+03	-8.2050e+01	 9.0436e+04	 1.2629e+04	-7.1610e+00
 4.3789e+04	 6.9456e+03	 4.6751e+00	 7.3788e-01	 3.4316e+02	 6.9956e+03	-8.1031e+01	 5.5695e+04	 8.7903e+03	-6.3359e+00
 6.5684e+04	 6.9456e+03	 4.4548e+00	 7.6967e-01	 3.4316e+02	 6.9981e+03	-8.0198e+01	 3.5596e+04	 6.1501e+03	-5.7879e+00
 9.8526e+04	 6.9456e+03	 4.2122e+00	 7.6181e-01	 3.4316e+02	 7.0007e+03	-7.9748e+01	 2.3976e+04	 4.3362e+03	-5.5292e+00
 1.4779e+05	 6.9456e+03	 3.9831e+00	 7.1167e-01	 3.4316e+02	 7.0034e+03	-7.9870e+01	 1.7110e+04	 3.0571e+03	-5.5968e+00
 2.2168e+05	 6.9456e+03	 3.7885e+00	 6.3345e-01	 3.4316e+02	 7.0060e+03	-8.0508e+01	 1.2815e+04	 2.1427e+03	-5.9807e+00
 3.3253e+05	 6.9456e+03	 3.6226e+00	 5.4742e-01	 3.4315e+02	 7.0086e+03	-8.1407e+01	 9.8860e+03	 1.4939e+03	-6.6175e+00
 4.9879e+05	 6.9456e+03	 3.5017e+00	 4.7065e-01	 3.4315e+02	 7.0112e+03	-8.2345e+01	 7.6658e+03	 1.0303e+03	-7.4402e+00
 7.4818e+05	 6.9456e+03	 3.4617e+00	 2.9732e-01	 3.4315e+02	 7.0186e+03	-8.5091e+01	 8.0897e+03	 6.9482e+02	-1.1643e+01
 9.0000e+05	 6.9456e+03	 3.4281e+00	 2.5732e-01	 3.4315e+02	 7.0263e+03	-8.5707e+01	 7.7706e+03	 5.8328e+02	-1.3322e+01
 1.0000e+02	 7.0236e+03	 5.9406e+00	 9.9866e-02	 3.4314e+02	 7.0345e+03	-8.9037e+01	 1.8020e+08	 3.0293e+06	-5.9485e+01
 1.5000e+02	 7.0236e+03	 5.9166e+00	 1.1232e-01	 3.4314e+02	 7.0370e+03	-8.8912e+01	 1.0681e+08	 2.0277e+06	-5.2674e+01
 2.2500e+02	 7.0236e+03	 5.8902e+00	 1.2813e-01	 3.4315e+02	 7.0396e+03	-8.8754e+01	 6.2423e+07	 1.3579e+06	-4.5971e+01
 3.3750e+02	 7.0236e+03	 5.8596e+00	 1.4684e-01	 3.4315e+02	 7.0421e+03	-8.8565e+01	 3.6313e+07	 9.0996e+05	-3.9905e+01
 5.0625e+02	 7.0236e+03	 5.8244e+00	 1.6922e-01	 3.4314e+02	 7.0446e+03	-8.8336e+01	 2.1007e+07	 6.1031e+05	-3.4420e+01
 7.5938e+02	 7.0236e+03	 5.7837e+00	 1.9626e-01	 3.4315e+02	 7.0472e+03	-8.8057e+01	 1.2075e+07	 4.0974e+05	-2.9470e+01
 1.1391e+03	 7.0236e+03	 5.7357e+00	 2.2792e-01	 3.4314e+02	 7.0496e+03	-8.7724e+01	 6.9317e+06	 2.7544e+05	-2.5165e+01
 1.7086e+03	 7.0236e+03	 5.6797e+00	 2.6546e-01	 3.4315e+02	 7.0524e+03	-8.7324e+01	 3.9677e+06	 1.8544e+05	-2.1396e+01
 2.5629e+03	 7.0236e+03	 5.6135e+00	 3.0913e-01	 3.4314e+02	 7.0550e+03	-8.6848e+01	 2.2714e+06	 1.2508e+05	-1.8159e+01
 3.8443e+03	 7.0236e+03	 5.5355e+00	 3.5898e-01	 3.4314e+02	 7.0576e+03	-8.6290e+01	 1.3040e+06	 8.4565e+04	-1.5420e+01
 5.7665e+03	 7.0236e+03	 5.4431e+00	 4.1539e-01	 3.4314e+02	 7.0601e+03	-8.5636e+01	 7.5127e+05	 5.7333e+04	-1.3104e+01
 8.6498e+03	 7.0236e+03	 5.3338e+00	 4.7768e-01	 3.4314e+02	 7.0629e+03	-8.4882e+01	 4.3554e+05	 3.9005e+04	-1.1166e+01
 1.2975e+04	 7.0236e+03	 5.2052e+00	 5.4490e-01	 3.4313e+02	 7.0654e+03	-8.4024e+01	 2.5454e+05	 2.6646e+04	-9.5525e+00
 1.9462e+04	 7.0236e+03	 5.0533e+00	 6.1436e-01	 3.4314e+02	 7.0684e+03	-8.3068e+01	 1.5051e+05	 1.8298e+04	-8.2253e+00
 2.9193e+04	 7.0236e+03	 4.8752e+00	 6.8139e-01	 3.4313e+02	 7.0709e+03	-8.2043e+01	 9.0468e+04	 1.2645e+04	-7.1547e+00
 4.3789e+04	 7.0236e+03	 4.6694e+00	 7.3693e-01	 3.4313e+02	 7.0736e+03	-8.1031e+01	 5.5767e+04	 8.8012e+03	-6.3362e+00
 6.5684e+04	 7.0236e+03	 4.4495e+00	 7.6820e-01	 3.4313e+02	 7.0762e+03	-8.0204e+01	 3.5664e+04	 6.1574e+03	-5.7921e+00
 9.8526e+04	 7.0236e+03	 4.2076e+00	 7.5991e-01	 3.4313e+02	 7.0789e+03	-7.9763e+01	 2.4036e+04	 4.3410e+03	-5.5370e+00
 1.4779e+05	 7.0236e+03	 3.9792e+00	 7.0979e-01	 3.4313e+02	 7.0814e+03	-7.9886e+01	 1.7155e+04	 3.0601e+03	-5.6062e+00
 2.2168e+05	 7.0236e+03	 3.7855e+00	 6.3177e-01	 3.4314e+02	 7.0839e+03	-8.0525e+01	 1.2849e+04	 2.1444e+03	-5.9918e+00
 3.3253e+05	 7.0236e+03	 3.6201e+00	 5.4593e-01	 3.4313e+02	 7.0866e+03	-8.1424e+01	 9.9130e+03	 1.4949e+03	-6.6311e+00
 4.9879e+05	 7.0236e+03	 3.4996e+00	 4.6959e-01	 3.4313e+02	 7.0892e+03	-8.2358e+01	 7.6831e+03	 1.0309e+03	-7.4525e+00
 7.4818e+05	 7.0236e+03	 3.4600e+00	 2.9626e-01	 3.4314e+02	 7.0974e+03	-8.5106e+01	 8.1186e+03	 6.9516e+02	-1.1679e+01
 9.0000e+05	 7.0236e+03	 3.4257e+00	 2.6349e-01	 3.4315e+02	 7.1050e+03	-8.5602e+01	 7.5885e+03	 5.8369e+02	-1.3001e+01
 1.0000e+02	 7.1022e+03	 5.9394e+00	 1.0075e-01	 3.4315e+02	 7.1133e+03	-8.9028e+01	 1.7862e+08	 3.0299e+06	-5.8953e+01
 1.5000e+02	 7.1022e+03	 5.9149e+00	 1.1426e-01	 3.4315e+02	 7.1158e+03	-8.8893e+01	 1.0500e+08	 2.0283e+06	-5.1767e+01
 2.2500e+02	 7.1022e+03	 5.8885e+00	 1.2878e-01	 3.4315e+02	 7.1186e+03	-8.8747e+01	 6.2109e+07	 1.3583e+06	-4.5727e+01
 3.3750e+02	 7.1022e+03	 5.8579e+00	 1.4767e-01	 3.4314e+02	 7.1211e+03	-8.8556e+01	 3.6109e+07	 9.1024e+05	-3.9670e+01
 5.0625e+02	 7.1022e+03	 5.8226e+00	 1.7013e-01	 3.4315e+02	 7.1238e+03	-8.8326e+01	 2.0895e+07	 6.1050e+05	-3.4225e+01
 7.5938e+02	 7.1022e+03	 5.7816e+00	 1.9711e-01	 3.4315e+02	 7.1264e+03	-8.8047e+01	 1.2023e+07	 4.0989e+05	-2.9332e+01
 1.1391e+03	 7.1022e+03	 5.7335e+00	 2.2908e-01	 3.4315e+02	 7.1291e+03	-8.7712e+01	 6.8967e+06	 2.7555e+05	-2.5029e+01
 1.7086e+03	 7.1022e+03	 5.6773e+00	 2.6661e-01	 3.4315e+02	 7.1317e+03	-8.7311e+01	 3.9506e+06	 1.8552e+05	-2.1295e+01
 2.5629e+03	 7.1022e+03	 5.6108e+00	 3.1006e-01	 3.4315e+02	 7.1345e+03	-8.6837e+01	 2.2646e+06	 1.2514e+05	-1.8096e+01
 3.8443e+03	 7.1022e+03	 5.5324e+00	 3.5990e-01	 3.4315e+02	 7.1370e+03	-8.6278e+01	 1.3007e+06	 8.4612e+04	-1.5372e+01
 5.7665e+03	 7.1022e+03	 5.4397e+00	 4.1621e-01	 3.4316e+02	 7.1394e+03	-8.5625e+01	 7.4979e+05	 5.7370e+04	-1.3069e+01
 8.6498e+03	 7.1022e+03	 5.3303e+00	 4.7826e-01	 3.4315e+02	 7.1421e+03	-8.4873e+01	 4.3502e+05	 3.9031e+04	-1.1145e+01
 1.2975e+04	 7.1022e+03	 5.2013e+00	 5.4510e-01	 3.4315e+02	 7.1446e+03	-8.4017e+01	 2.5445e+05	 2.6666e+04	-9.5420e+00
 1.9462e+04	 7.1022e+03	 5.0494e+00	 6.1429e-01	 3.4315e+02	 7.1474e+03	-8.3064e+01	 1.5053e+05	 1.8312e+04	-8.2200e+00
 2.9193e+04	 7.1022e+03	 4.8715e+00	 6.8081e-01	 3.4315e+02	 7.1500e+03	-8.2044e+01	 9.0545e+04	 1.2654e+04	-7.1555e+00
 4.3789e+04	 7.1022e+03	 4.6661e+00	 7.3600e-01	 3.4315e+02	 7.1526e+03	-8.1036e+01	 5.5837e+04	 8.8074e+03	-6.3398e+00
 6.5684e+04	 7.1022e+03	 4.4466e+00	 7.6694e-01	 3.4315e+02	 7.1551e+03	-8.0214e+01	 3.5723e+04	 6.1614e+03	-5.7979e+00
 9.8526e+04	 7.1022e+03	 4.2052e+00	 7.5856e-01	 3.4315e+02	 7.1579e+03	-7.9775e+01	 2.4078e+04	 4.3434e+03	-5.5436e+00
 1.4779e+05	 7.1022e+03	 3.9773e+00	 7.0869e-01	 3.4315e+02	 7.1604e+03	-7.9897e+01	 1.7182e+04	 3.0615e+03	-5.6122e+00
 2.2168e+05	 7.1022e+03	 3.7838e+00	 6.3081e-01	 3.4315e+02	 7.1629e+03	-8.0535e+01	 1.2869e+04	 2.1454e+03	-5.9983e+00
 3.3253e+05	 7.1022e+03	 3.6186e+00	 5.4520e-01	 3.4316e+02	 7.1654e+03	-8.1432e+01	 9.9262e+03	 1.4955e+03	-6.6372e+00
 4.9879e+05	 7.1022e+03	 3.4981e+00	 4.6904e-01	 3.4314e+02	 7.1680e+03	-8.2363e+01	 7.6920e+03	 1.0314e+03	-7.4580e+00
 7.4818e+05	 7.1022e+03	 3.4584e+00	 2.9730e-01	 3.4315e+02	 7.1759e+03	-8.5087e+01	 8.0902e+03	 6.9548e+02	-1.1633e+01
 9.0000e+05	 7.1022e+03	 3.4241e+00	 2.6448e-01	 3.4315e+02	 7.1835e+03	-8.5583e+01	 7.5601e+03	 5.8396e+02	-1.2946e+01
 1.0000e+02	 7.1808e+03	 5.9378e+00	 1.0117e-01	 3.4315e+02	 7.1915e+03	-8.9024e+01	 1.7788e+08	 3.0307e+06	-5.8692e+01
 1.5000e+02	 7.1808e+03	 5.9137e+00	 1.1339e-01	 3.4315e+02	 7.1940e+03	-8.8902e+01	 1.0581e+08	 2.0287e+06	-5.2156e+01
 2.2500e+02	 7.1808e+03	 5.8869e+00	 1.2932e-01	 3.4315e+02	 7.1966e+03	-8.8742e+01	 6.1849e+07	 1.3586e+06	-4.5523e+01
 3.3750e+02	 7.1808e+03	 5.8561e+00	 1.4820e-01	 3.4315e+02	 7.1994e+03	-8.8550e+01	 3.5978e+07	 9.1051e+05	-3.9514e+01
 5.0625e+02	 7.1808e+03	 5.8206e+00	 1.7088e-01	 3.4315e+02	 7.2019e+03	-8.8318e+01	 2.0802e+07	 6.1071e+05	-3.4062e+01
 7.5938e+02	 7.1808e+03	 5.7793e+00	 1.9785e-01	 3.4316e+02	 7.2048e+03	-8.8039e+01	 1.1978e+07	 4.1005e+05	-2.9210e+01
 1.1391e+03	 7.1808e+03	 5.7313e+00	 2.3012e-01	 3.4315e+02	 7.2074e+03	-8.7701e+01	 6.8653e+06	 2.7566e+05	-2.4905e+01
 1.7086e+03	 7.1808e+03	 5.6743e+00	 2.6763e-01	 3.4315e+02	 7.2101e+03	-8.7300e+01	 3.9355e+06	 1.8562e+05	-2.1202e+01
 2.5629e+03	 7.1808e+03	 5.6075e+00	 3.1122e-01	 3.4315e+02	 7.2128e+03	-8.6823e+01	 2.2561e+06	 1.2522e+05	-1.8018e+01
 3.8443e+03	 7.1808e+03	 5.5287e+00	 3.6100e-01	 3.4314e+02	 7.2155e+03	-8.6264e+01	 1.2967e+06	 8.4669e+04	-1.5315e+01
 5.7665e+03	 7.1808e+03	 5.4357e+00	 4.1717e-01	 3.4315e+02	 7.2179e+03	-8.5611e+01	 7.4806e+05	 5.7412e+04	-1.3030e+01
 8.6498e+03	 7.1808e+03	 5.3260e+00	 4.7918e-01	 3.4315e+02	 7.2207e+03	-8.4859e+01	 4.3418e+05	 3.9063e+04	-1.1115e+01
 1.2975e+04	 7.1808e+03	 5.1968e+00	 5.4574e-01	 3.4315e+02	 7.2231e+03	-8.4005e+01	 2.5415e+05	 2.6690e+04	-9.5224e+00
 1.9462e+04	 7.1808e+03	 5.0447e+00	 6.1440e-01	 3.4315e+02	 7.2257e+03	-8.3056e+01	 1.5050e+05	 1.8329e+04	-8.2108e+00
 2.9193e+04	 7.1808e+03	 4.8667e+00	 6.8048e-01	 3.4315e+02	 7.2284e+03	-8.2040e+01	 9.0590e+04	 1.2666e+04	-7.1519e+00
 4.3789e+04	 7.1808e+03	 4.6613e+00	 7.3505e-01	 3.4315e+02	 7.2308e+03	-8.1039e+01	 5.5909e+04	 8.8164e+03	-6.3415e+00
 6.5684e+04	 7.1808e+03	 4.4425e+00	 7.6559e-01	 3.4315e+02	 7.2332e+03	-8.0222e+01	 3.5786e+04	 6.1672e+03	-5.8027e+00
 9.8526e+04	 7.1808e+03	 4.2017e+00	 7.5703e-01	 3.4315e+02	 7.2359e+03	-7.9786e+01	 2.4127e+04	 4.3471e+03	-5.5502e+00
 1.4779e+05	 7.1808e+03	 3.9744e+00	 7.0699e-01	 3.4315e+02	 7.2383e+03	-7.9913e+01	 1.7223e+04	 3.0638e+03	-5.6215e+00
 2.2168e+05	 7.1808e+03	 3.7813e+00	 6.2938e-01	 3.4315e+02	 7.2409e+03	-8.0550e+01	 1.2898e+04	 2.1468e+03	-6.0080e+00
 3.3253e+05	 7.1808e+03	 3.6166e+00	 5.4403e-01	 3.4314e+02	 7.2434e+03	-8.1445e+01	 9.9476e+03	 1.4964e+03	-6.6477e+00
 4.9879e+05	 7.1808e+03	 3.4963e+00	 4.6813e-01	 3.4314e+02	 7.2459e+03	-8.2374e+01	 7.7069e+03	 1.0319e+03	-7.4686e+00
 7.4818e+05	 7.1808e+03	 3.4570e+00	 2.9543e-01	 3.4315e+02	 7.2536e+03	-8.5115e+01	 8.1416e+03	 6.9577e+02	-1.1702e+01
 9.0000e+05	 7.1808e+03	 3.4227e+00	 2.6177e-01	 3.4315e+02	 7.2613e+03	-8.5627e+01	 7.6385e+03	 5.8419e+02	-1.3075e+01
 1.0000e+02	 7.2586e+03	 5.9368e+00	 1.0152e-01	 3.4315e+02	 7.2692e+03	-8.9020e+01	 1.7726e+08	 3.0312e+06	-5.8479e+01
 1.5000e+02	 7.2586e+03	 5.9134e+00	 1.1377e-01	 3.4316e+02	 7.2718e+03	-8.8898e+01	 1.0546e+08	 2.0288e+06	-5.1979e+01
 2.2500e+02	 7.2586e+03	 5.8858e+00	 1.3002e-01	 3.4316e+02	 7.2743e+03	-8.8735e+01	 6.1516e+07	 1.3589e+06	-4.5270e+01
 3.3750e+02	 7.2586e+03	 5.8547e+00	 1.4890e-01	 3.4316e+02	 7.2768e+03	-8.8543e+01	 3.5809e+07	 9.1073e+05	-3.9319e+01
 5.0625e+02	 7.2586e+03	 5.8189e+00	 1.7175e-01	 3.4316e+02	 7.2795e+03	-8.8309e+01	 2.0696e+07	 6.1089e+05	-3.3879e+01
 7.5938e+02	 7.2586e+03	 5.7773e+00	 1.9903e-01	 3.4316e+02	 7.2824e+03	-8.8027e+01	 1.1907e+07	 4.1019e+05	-2.9028e+01
 1.1391e+03	 7.2586e+03	 5.7288e+00	 2.3103e-01	 3.4316e+02	 7.2849e+03	-8.7691e+01	 6.8383e+06	 2.7578e+05	-2.4796e+01
 1.7086e+03	 7.2586e+03	 5.6720e+00	 2.6859e-01	 3.4316e+02	 7.2877e+03	-8.7289e+01	 3.9214e+06	 1.8569e+05	-2.1118e+01
 2.5629e+03	 7.2586e+03	 5.6050e+00	 3.1228e-01	 3.4316e+02	 7.2903e+03	-8.6811e+01	 2.2485e+06	 1.2527e+05	-1.7949e+01
 3.8443e+03	 7.2586e+03	 5.5257e+00	 3.6199e-01	 3.4315e+02	 7.2927e+03	-8.6252e+01	 1.2931e+06	 8.4715e+04	-1.5264e+01
 5.7665e+03	 7.2586e+03	 5.4322e+00	 4.1802e-01	 3.4315e+02	 7.2951e+03	-8.5600e+01	 7.4654e+05	 5.7448e+04	-1.2995e+01
 8.6498e+03	 7.2586e+03	 5.3221e+00	 4.7973e-01	 3.4316e+02	 7.2977e+03	-8.4849e+01	 4.3368e+05	 3.9091e+04	-1.1094e+01
 1.2975e+04	 7.2586e+03	 5.1926e+00	 5.4611e-01	 3.4315e+02	 7.3004e+03	-8.3996e+01	 2.5398e+05	 2.6711e+04	-9.5083e+00
 1.9462e+04	 7.2586e+03	 5.0403e+00	 6.1450e-01	 3.4315e+02	 7.3029e+03	-8.3049e+01	 1.5047e+05	 1.8345e+04	-8.2023e+00
 2.9193e+04	 7.2586e+03	 4.8625e+00	 6.8008e-01	 3.4315e+02	 7.3057e+03	-8.2038e+01	 9.0643e+04	 1.2678e+04	-7.1498e+00
 4.3789e+04	 7.2586e+03	 4.6573e+00	 7.3425e-01	 3.4315e+02	 7.3081e+03	-8.1041e+01	 5.5970e+04	 8.8239e+03	-6.3430e+00
 6.5684e+04	 7.2586e+03	 4.4389e+00	 7.6448e-01	 3.4315e+02	 7.3106e+03	-8.0228e+01	 3.5838e+04	 6.1722e+03	-5.8064e+00
 9.8526e+04	 7.2586e+03	 4.1986e+00	 7.5571e-01	 3.4315e+02	 7.3133e+03	-7.9797e+01	 2.4169e+04	 4.3502e+03	-5.5559e+00
 1.4779e+05	 7.2586e+03	 3.9720e+00	 7.0575e-01	 3.4316e+02	 7.3158e+03	-7.9925e+01	 1.7254e+04	 3.0656e+03	-5.6281e+00
 2.2168e+05	 7.2586e+03	 3.7794e+00	 6.2824e-01	 3.4315e+02	 7.3183e+03	-8.0562e+01	 1.2921e+04	 2.1479e+03	-6.0159e+00
 3.3253e+05	 7.2586e+03	 3.6148e+00	 5.4311e-01	 3.4316e+02	 7.3210e+03	-8.1455e+01	 9.9645e+03	 1.4971e+03	-6.6557e+00
 4.9879e+05	 7.2586e+03	 3.4948e+00	 4.6744e-01	 3.4316e+02	 7.3239e+03	-8.2382e+01	 7.7184e+03	 1.0323e+03	-7.4766e+00
 7.4818e+05	 7.2586e+03	 3.4556e+00	 2.9364e-01	 3.4315e+02	 7.3315e+03	-8.5143e+01	 8.1912e+03	 6.9605e+02	-1.1768e+01
 9.0000e+05	 7.2586e+03	 3.4214e+00	 2.5986e-01	 3.4315e+02	 7.3391e+03	-8.5657e+01	 7.6946e+03	 5.8442e+02	-1.3166e+01
 1.0000e+02	 7.3364e+03	 5.9355e+00	 1.0199e-01	 3.4315e+02	 7.3473e+03	-8.9016e+01	 1.7645e+08	 3.0319e+06	-5.8199e+01
 1.5000e+02	 7.3364e+03	 5.9109e+00	 1.1494e-01	 3.4315e+02	 7.3499e+03	-8.8886e+01	 1.0438e+08	 2.0297e+06	-5.1425e+01
 2.2500e+02	 7.3364e+03	 5.8839e+00	 1.3072e-01	 3.4315e+02	 7.3526e+03	-8.8727e+01	 6.1187e+07	 1.3593e+06	-4.5013e+01
 3.3750e+02	 7.3364e+03	 5.8529e+00	 1.4957e-01	 3.4315e+02	 7.3551e+03	-8.8536e+01	 3.5649e+07	 9.1102e+05	-3.9131e+01
 5.0625e+02	 7.3364e+03	 5.8169e+00	 1.7238e-01	 3.4315e+02	 7.3575e+03	-8.8303e+01	 2.0621e+07	 6.1110e+05	-3.3744e+01
 7.5938e+02	 7.3364e+03	 5.7750e+00	 1.9986e-01	 3.4314e+02	 7.3602e+03	-8.8018e+01	 1.1857e+07	 4.1036e+05	-2.8896e+01
 1.1391e+03	 7.3364e+03	 5.7261e+00	 2.3193e-01	 3.4315e+02	 7.3627e+03	-8.7681e+01	 6.8117e+06	 2.7591e+05	-2.4689e+01
 1.7086e+03	 7.3364e+03	 5.6690e+00	 2.6982e-01	 3.4315e+02	 7.3654e+03	-8.7275e+01	 3.9035e+06	 1.8579e+05	-2.1010e+01
 2.5629e+03	 7.3364e+03	 5.6017e+00	 3.1339e-01	 3.4315e+02	 7.3680e+03	-8.6798e+01	 2.2406e+06	 1.2535e+05	-1.7875e+01
 3.8443e+03	 7.3364e+03	 5.5221e+00	 3.6310e-01	 3.4315e+02	 7.3708e+03	-8.6238e+01	 1.2892e+06	 8.4770e+04	-1.5208e+01
 5.7665e+03	 7.3364e+03	 5.4284e+00	 4.1897e-01	 3.4316e+02	 7.3733e+03	-8.5587e+01	 7.4485e+05	 5.7489e+04	-1.2956e+01
 8.6498e+03	 7.3364e+03	 5.3181e+00	 4.8049e-01	 3.4315e+02	 7.3760e+03	-8.4837e+01	 4.3299e+05	 3.9121e+04	-1.1068e+01
 1.2975e+04	 7.3364e+03	 5.1883e+00	 5.4652e-01	 3.4315e+02	 7.3785e+03	-8.3987e+01	 2.5379e+05	 2.6733e+04	-9.4933e+00
 1.9462e+04	 7.3364e+03	 5.0360e+00	 6.1447e-01	 3.4316e+02	 7.3814e+03	-8.3043e+01	 1.5048e+05	 1.8361e+04	-8.1957e+00
 2.9193e+04	 7.3364e+03	 4.8582e+00	 6.7960e-01	 3.4315e+02	 7.3839e+03	-8.2037e+01	 9.0707e+04	 1.2689e+04	-7.1486e+00
 4.3789e+04	 7.3364e+03	 4.6534e+00	 7.3329e-01	 3.4315e+02	 7.3866e+03	-8.1045e+01	 5.6043e+04	 8.8314e+03	-6.3459e+00
 6.5684e+04	 7.3364e+03	 4.4353e+00	 7.6316e-01	 3.4316e+02	 7.3892e+03	-8.0237e+01	 3.5900e+04	 6.1771e+03	-5.8118e+00
 9.8526e+04	 7.3364e+03	 4.1957e+00	 7.5423e-01	 3.4316e+02	 7.3919e+03	-7.9809e+01	 2.4216e+04	 4.3532e+03	-5.5629e+00
 1.4779e+05	 7.3364e+03	 3.9694e+00	 7.0438e-01	 3.4315e+02	 7.3944e+03	-7.9937e+01	 1.7287e+04	 3.0676e+03	-5.6353e+00
 2.2168e+05	 7.3364e+03	 3.7773e+00	 6.2713e-01	 3.4315e+02	 7.3969e+03	-8.0573e+01	 1.2944e+04	 2.1491e+03	-6.0232e+00
 3.3253e+05	 7.3364e+03	 3.6131e+00	 5.4215e-01	 3.4315e+02	 7.3996e+03	-8.1466e+01	 9.9822e+03	 1.4978e+03	-6.6645e+00
 4.9879e+05	 7.3364e+03	 3.4932e+00	 4.6666e-01	 3.4315e+02	 7.4021e+03	-8.2391e+01	 7.7313e+03	 1.0328e+03	-7.4855e+00
 7.4818e+05	 7.3364e+03	 3.4542e+00	 2.9267e-01	 3.4315e+02	 7.4097e+03	-8.5157e+01	 8.2183e+03	 6.9632e+02	-1.1803e+01
 9.0000e+05	 7.3364e+03	 3.4197e+00	 2.6162e-01	 3.4314e+02	 7.4173e+03	-8.5625e+01	 7.6428e+03	 5.8471e+02	-1.3071e+01
 1.0000e+02	 7.4146e+03	 5.9344e+00	 1.0256e-01	 3.4314e+02	 7.4250e+03	-8.9010e+01	 1.7546e+08	 3.0324e+06	-5.7860e+01
 1.5000e+02	 7.4146e+03	 5.9102e+00	 1.1404e-01	 3.4314e+02	 7.4275e+03	-8.8895e+01	 1.0520e+08	 2.0299e+06	-5.1823e+01
 2.2500e+02	 7.4146e+03	 5.8824e+00	 1.3124e-01	 3.4315e+02	 7.4301e+03	-8.8722e+01	 6.0941e+07	 1.3597e+06	-4.4820e+01
 3.3750e+02	 7.4146e+03	 5.8511e+00	 1.5046e-01	 3.4314e+02	 7.4327e+03	-8.8527e+01	 3.5438e+07	 9.1129e+05	-3.8888e+01
 5.0625e+02	 7.4146e+03	 5.8149e+00	 1.7354e-01	 3.4315e+02	 7.4355e+03	-8.8291e+01	 2.0483e+07	 6.1132e+05	-3.3507e+01
 7.5938e+02	 7.4146e+03	 5.7729e+00	 2.0073e-01	 3.4314e+02	 7.4381e+03	-8.8009e+01	 1.1806e+07	 4.1050e+05	-2.8759e+01
 1.1391e+03	 7.4146e+03	 5.7238e+00	 2.3311e-01	 3.4315e+02	 7.4408e+03	-8.7668e+01	 6.7775e+06	 2.7602e+05	-2.4555e+01
 1.7086e+03	 7.4146e+03	 5.6662e+00	 2.7071e-01	 3.4314e+02	 7.4434e+03	-8.7265e+01	 3.8907e+06	 1.8588e+05	-2.0931e+01
 2.5629e+03	 7.4146e+03	 5.5985e+00	 3.1444e-01	 3.4315e+02	 7.4460e+03	-8.6785e+01	 2.2330e+06	 1.2542e+05	-1.7804e+01
 3.8443e+03	 7.4146e+03	 5.5187e+00	 3.6419e-01	 3.4315e+02	 7.4485e+03	-8.6224e+01	 1.2854e+06	 8.4823e+04	-1.5153e+01
 5.7665e+03	 7.4146e+03	 5.4246e+00	 4.1999e-01	 3.4314e+02	 7.4509e+03	-8.5573e+01	 7.4304e+05	 5.7529e+04	-1.2916e+01
 8.6498e+03	 7.4146e+03	 5.3139e+00	 4.8128e-01	 3.4314e+02	 7.4536e+03	-8.4825e+01	 4.3228e+05	 3.9152e+04	-1.1041e+01
 1.2975e+04	 7.4146e+03	 5.1838e+00	 5.4701e-01	 3.4315e+02	 7.4561e+03	-8.3976e+01	 2.5356e+05	 2.6756e+04	-9.4765e+00
 1.9462e+04	 7.4146e+03	 5.0313e+00	 6.1447e-01	 3.4315e+02	 7.4588e+03	-8.3037e+01	 1.5048e+05	 1.8378e+04	-8.1879e+00
 2.9193e+04	 7.4146e+03	 4.8534e+00	 6.7926e-01	 3.4315e+02	 7.4614e+03	-8.2033e+01	 9.0751e+04	 1.2701e+04	-7.1451e+00
 4.3789e+04	 7.4146e+03	 4.6488e+00	 7.3254e-01	 3.4315e+02	 7.4641e+03	-8.1045e+01	 5.6101e+04	 8.8401e+03	-6.3462e+00
 6.5684e+04	 7.4146e+03	 4.4314e+00	 7.6192e-01	 3.4315e+02	 7.4666e+03	-8.0244e+01	 3.5958e+04	 6.1826e+03	-5.8160e+00
 9.8526e+04	 7.4146e+03	 4.1922e+00	 7.5282e-01	 3.4315e+02	 7.4694e+03	-7.9819e+01	 2.4262e+04	 4.3569e+03	-5.5686e+00
 1.4779e+05	 7.4146e+03	 3.9667e+00	 7.0291e-01	 3.4315e+02	 7.4719e+03	-7.9951e+01	 1.7323e+04	 3.0697e+03	-5.6433e+00
 2.2168e+05	 7.4146e+03	 3.7751e+00	 6.2581e-01	 3.4315e+02	 7.4746e+03	-8.0587e+01	 1.2971e+04	 2.1503e+03	-6.0323e+00
 3.3253e+05	 7.4146e+03	 3.6110e+00	 5.4113e-01	 3.4315e+02	 7.4771e+03	-8.1477e+01	 1.0001e+04	 1.4987e+03	-6.6731e+00
 4.9879e+05	 7.4146e+03	 3.4915e+00	 4.6579e-01	 3.4316e+02	 7.4797e+03	-8.2401e+01	 7.7457e+03	 1.0333e+03	-7.4959e+00
 7.4818e+05	 7.4146e+03	 3.4524e+00	 2.9543e-01	 3.4316e+02	 7.4875e+03	-8.5109e+01	 8.1417e+03	 6.9669e+02	-1.1686e+01
 9.0000e+05	 7.4146e+03	 3.4186e+00	 2.5856e-01	 3.4315e+02	 7.4952e+03	-8.5675e+01	 7.7332e+03	 5.8489e+02	-1.3222e+01
 1.0000e+02	 7.4925e+03	 5.9329e+00	 1.0316e-01	 3.4316e+02	 7.5035e+03	-8.9004e+01	 1.7445e+08	 3.0332e+06	-5.7513e+01
 1.5000e+02	 7.4925e+03	 5.9085e+00	 1.1590e-01	 3.4315e+02	 7.5060e+03	-8.8876e+01	 1.0351e+08	 2.0305e+06	-5.0978e+01
 2.2500e+02	 7.4925e+03	 5.8810e+00	 1.3186e-01	 3.4315e+02	 7.5086e+03	-8.8716e+01	 6.0654e+07	 1.3600e+06	-4.4600e+01
 3.3750e+02	 7.4925e+03	 5.8495e+00	 1.5106e-01	 3.4315e+02	 7.5111e+03	-8.8521e+01	 3.5297e+07	 9.1154e+05	-3.8722e+01
 5.0625e+02	 7.4925e+03	 5.8133e+00	 1.7427e-01	 3.4316e+02	 7.5136e+03	-8.8283e+01	 2.0397e+07	 6.1148e+05	-3.3358e+01
 7.5938e+02	 7.4925e+03	 5.7710e+00	 2.0164e-01	 3.4315e+02	 7.5162e+03	-8.7999e+01	 1.1753e+07	 4.1064e+05	-2.8621e+01
 1.1391e+03	 7.4925e+03	 5.7217e+00	 2.3406e-01	 3.4315e+02	 7.5188e+03	-8.7657e+01	 6.7497e+06	 2.7612e+05	-2.4445e+01
 1.7086e+03	 7.4925e+03	 5.6638e+00	 2.7169e-01	 3.4316e+02	 7.5214e+03	-8.7254e+01	 3.8766e+06	 1.8596e+05	-2.0846e+01
 2.5629e+03	 7.4925e+03	 5.5957e+00	 3.1532e-01	 3.4316e+02	 7.5241e+03	-8.6775e+01	 2.2268e+06	 1.2548e+05	-1.7746e+01
 3.8443e+03	 7.4925e+03	 5.5156e+00	 3.6508e-01	 3.4316e+02	 7.5268e+03	-8.6213e+01	 1.2822e+06	 8.4870e+04	-1.5108e+01
 5.7665e+03	 7.4925e+03	 5.4213e+00	 4.2081e-01	 3.4315e+02	 7.5292e+03	-8.5562e+01	 7.4161e+05	 5.7564e+04	-1.2883e+01
 8.6498e+03	 7.4925e+03	 5.3102e+00	 4.8195e-01	 3.4316e+02	 7.5320e+03	-8.4814e+01	 4.3168e+05	 3.9179e+04	-1.1018e+01
 1.2975e+04	 7.4925e+03	 5.1798e+00	 5.4720e-01	 3.4315e+02	 7.5345e+03	-8.3970e+01	 2.5347e+05	 2.6777e+04	-9.4659e+00
 1.9462e+04	 7.4925e+03	 5.0271e+00	 6.1440e-01	 3.4315e+02	 7.5371e+03	-8.3032e+01	 1.5050e+05	 1.8394e+04	-8.1822e+00
 2.9193e+04	 7.4925e+03	 4.8494e+00	 6.7867e-01	 3.4316e+02	 7.5397e+03	-8.2033e+01	 9.0830e+04	 1.2712e+04	-7.1455e+00
 4.3789e+04	 7.4925e+03	 4.6451e+00	 7.3158e-01	 3.4315e+02	 7.5421e+03	-8.1050e+01	 5.6174e+04	 8.8472e+03	-6.3494e+00
 6.5684e+04	 7.4925e+03	 4.4280e+00	 7.6075e-01	 3.4316e+02	 7.5449e+03	-8.0251e+01	 3.6014e+04	 6.1873e+03	-5.8206e+00
 9.8526e+04	 7.4925e+03	 4.1893e+00	 7.5137e-01	 3.4315e+02	 7.5474e+03	-7.9832e+01	 2.4309e+04	 4.3599e+03	-5.5755e+00
 1.4779e+05	 7.4925e+03	 3.9641e+00	 7.0160e-01	 3.4315e+02	 7.5501e+03	-7.9963e+01	 1.7356e+04	 3.0717e+03	-5.6502e+00
 2.2168e+05	 7.4925e+03	 3.7729e+00	 6.2473e-01	 3.4315e+02	 7.5527e+03	-8.0598e+01	 1.2994e+04	 2.1516e+03	-6.0393e+00
 3.3253e+05	 7.4925e+03	 3.6093e+00	 5.4017e-01	 3.4315e+02	 7.5551e+03	-8.1488e+01	 1.0019e+04	 1.4994e+03	-6.6817e+00
 4.9879e+05	 7.4925e+03	 3.4898e+00	 4.6503e-01	 3.4316e+02	 7.5578e+03	-8.2410e+01	 7.7584e+03	 1.0338e+03	-7.5044e+00
 7.4818e+05	 7.4925e+03	 3.4507e+00	 2.9585e-01	 3.4315e+02	 7.5654e+03	-8.5100e+01	 8.1300e+03	 6.9703e+02	-1.1664e+01
 9.0000e+05	 7.4925e+03	 3.4170e+00	 2.5962e-01	 3.4315e+02	 7.5734e+03	-8.5655e+01	 7.7016e+03	 5.8517e+02	-1.3161e+01
