Repository: maxwolters02/bachelor-thesis

File: data/Daten final/PEI5mgmL_90°C_Abs.TXT (part 7 of 9)
PEI 25 kg/mol, 2 mg/ml from Ethanol on B 10 x 15 mm + H 1x1 mm, 70 nm, 30 µm, Absorption, 23.4.2026, 10:30
Diameter[mm] 1.128e+00  Thickness[mm] 1.000e-04  Spacer Capacity[pF] 0.000e+00  Spacer Area[mm^2] 0.000e+00
Fixed value(s) :  AC Volt  [Vrms]=1.000
 Freq. [Hz]	 Time  [s]	 Eps'   	 Eps''  	M Temp [K]	M Time M[s]	  Phi [Deg]	 Zp' [Ohms]	 Zp'' [Ohms]	Tan(Phi) 
 3.3750e+02	 6.5220e+03	 5.8312e+00	 3.3169e-01	 3.6311e+02	 6.5411e+03	-8.6744e+01	 1.6075e+07	 9.1440e+05	-1.7580e+01
 5.0625e+02	 6.5220e+03	 5.7369e+00	 3.6903e-01	 3.6312e+02	 6.5436e+03	-8.6319e+01	 9.6326e+06	 6.1962e+05	-1.5546e+01
 7.5938e+02	 6.5220e+03	 5.6315e+00	 4.0087e-01	 3.6312e+02	 6.5464e+03	-8.5928e+01	 5.9116e+06	 4.2081e+05	-1.4048e+01
 1.1391e+03	 6.5220e+03	 5.5185e+00	 4.2667e-01	 3.6312e+02	 6.5489e+03	-8.5579e+01	 3.7028e+06	 2.8629e+05	-1.2934e+01
 1.7086e+03	 6.5220e+03	 5.4004e+00	 4.4660e-01	 3.6313e+02	 6.5514e+03	-8.5273e+01	 2.3584e+06	 1.9503e+05	-1.2092e+01
 2.5629e+03	 6.5220e+03	 5.2787e+00	 4.6225e-01	 3.6314e+02	 6.5541e+03	-8.4995e+01	 1.5190e+06	 1.3302e+05	-1.1420e+01
 3.8443e+03	 6.5220e+03	 5.1548e+00	 4.7448e-01	 3.6314e+02	 6.5565e+03	-8.4741e+01	 9.8658e+05	 9.0810e+04	-1.0864e+01
 5.7665e+03	 6.5220e+03	 5.0296e+00	 4.8467e-01	 3.6313e+02	 6.5593e+03	-8.4496e+01	 6.4389e+05	 6.2047e+04	-1.0377e+01
 8.6498e+03	 6.5220e+03	 4.9028e+00	 4.9405e-01	 3.6314e+02	 6.5619e+03	-8.4246e+01	 4.2111e+05	 4.2435e+04	-9.9238e+00
 1.2975e+04	 6.5220e+03	 4.7750e+00	 5.0402e-01	 3.6313e+02	 6.5646e+03	-8.3975e+01	 2.7519e+05	 2.9047e+04	-9.4739e+00
 1.9462e+04	 6.5220e+03	 4.6436e+00	 5.1512e-01	 3.6313e+02	 6.5672e+03	-8.3670e+01	 1.7951e+05	 1.9913e+04	-9.0147e+00
 2.9193e+04	 6.5220e+03	 4.5297e+00	 5.2895e-01	 3.6312e+02	 6.5699e+03	-8.3340e+01	 1.1654e+05	 1.3609e+04	-8.5636e+00
 4.3789e+04	 6.5220e+03	 4.3892e+00	 5.4006e-01	 3.6312e+02	 6.5723e+03	-8.2985e+01	 7.6095e+04	 9.3630e+03	-8.1271e+00
 6.5684e+04	 6.5220e+03	 4.2426e+00	 5.4862e-01	 3.6311e+02	 6.5748e+03	-8.2632e+01	 4.9939e+04	 6.4577e+03	-7.7332e+00
 9.8526e+04	 6.5220e+03	 4.0915e+00	 5.5098e-01	 3.6312e+02	 6.5773e+03	-8.2330e+01	 3.3150e+04	 4.4641e+03	-7.4258e+00
 1.4779e+05	 6.5220e+03	 3.9393e+00	 5.4519e-01	 3.6313e+02	 6.5799e+03	-8.2121e+01	 2.2335e+04	 3.0910e+03	-7.2256e+00
 2.2168e+05	 6.5220e+03	 3.7878e+00	 5.2947e-01	 3.6313e+02	 6.5826e+03	-8.2043e+01	 1.5332e+04	 2.1431e+03	-7.1540e+00
 3.3253e+05	 6.5220e+03	 3.6217e+00	 5.0002e-01	 3.6313e+02	 6.5851e+03	-8.2139e+01	 1.0823e+04	 1.4943e+03	-7.2431e+00
 4.9879e+05	 6.5220e+03	 3.4874e+00	 4.6085e-01	 3.6314e+02	 6.5879e+03	-8.2472e+01	 7.8288e+03	 1.0345e+03	-7.5674e+00
 7.4818e+05	 6.5220e+03	 3.4234e+00	 3.3625e-01	 3.6316e+02	 6.5956e+03	-8.4390e+01	 7.1532e+03	 7.0260e+02	-1.0181e+01
 9.0000e+05	 6.5220e+03	 3.3817e+00	 3.0738e-01	 3.6315e+02	 6.6039e+03	-8.4806e+01	 6.5051e+03	 5.9128e+02	-1.1002e+01
 1.0000e+02	 6.6011e+03	 6.0294e+00	 2.1524e-01	 3.6315e+02	 6.6117e+03	-8.7955e+01	 8.3607e+07	 2.9847e+06	-2.8012e+01
 1.5000e+02	 6.6011e+03	 5.9783e+00	 2.5119e-01	 3.6315e+02	 6.6144e+03	-8.7594e+01	 4.7761e+07	 2.0068e+06	-2.3800e+01
 2.2500e+02	 6.6011e+03	 5.9123e+00	 2.9165e-01	 3.6314e+02	 6.6168e+03	-8.7176e+01	 2.7424e+07	 1.3528e+06	-2.0272e+01
 3.3750e+02	 6.6011e+03	 5.8309e+00	 3.3301e-01	 3.6315e+02	 6.6192e+03	-8.6731e+01	 1.6012e+07	 9.1445e+05	-1.7510e+01
 5.0625e+02	 6.6011e+03	 5.7358e+00	 3.7095e-01	 3.6316e+02	 6.6220e+03	-8.6300e+01	 9.5827e+06	 6.1974e+05	-1.5463e+01
 7.5938e+02	 6.6011e+03	 5.6299e+00	 4.0267e-01	 3.6316e+02	 6.6246e+03	-8.5909e+01	 5.8852e+06	 4.2093e+05	-1.3981e+01
 1.1391e+03	 6.6011e+03	 5.5164e+00	 4.2843e-01	 3.6317e+02	 6.6273e+03	-8.5559e+01	 3.6876e+06	 2.8639e+05	-1.2876e+01
 1.7086e+03	 6.6011e+03	 5.3978e+00	 4.4819e-01	 3.6317e+02	 6.6299e+03	-8.5254e+01	 2.3500e+06	 1.9513e+05	-1.2044e+01
 2.5629e+03	 6.6011e+03	 5.2758e+00	 4.6375e-01	 3.6317e+02	 6.6326e+03	-8.4977e+01	 1.5141e+06	 1.3309e+05	-1.1376e+01
 3.8443e+03	 6.6011e+03	 5.1513e+00	 4.7555e-01	 3.6318e+02	 6.6351e+03	-8.4726e+01	 9.8435e+05	 9.0872e+04	-1.0832e+01
 5.7665e+03	 6.6011e+03	 5.0260e+00	 4.8539e-01	 3.6317e+02	 6.6379e+03	-8.4484e+01	 6.4294e+05	 6.2092e+04	-1.0355e+01
 8.6498e+03	 6.6011e+03	 4.8988e+00	 4.9458e-01	 3.6317e+02	 6.6404e+03	-8.4235e+01	 4.2066e+05	 4.2469e+04	-9.9051e+00
 1.2975e+04	 6.6011e+03	 4.7709e+00	 5.0435e-01	 3.6316e+02	 6.6431e+03	-8.3965e+01	 2.7500e+05	 2.9072e+04	-9.4594e+00
 1.9462e+04	 6.6011e+03	 4.6394e+00	 5.1522e-01	 3.6316e+02	 6.6457e+03	-8.3663e+01	 1.7947e+05	 1.9931e+04	-9.0046e+00
 2.9193e+04	 6.6011e+03	 4.5256e+00	 5.2885e-01	 3.6315e+02	 6.6484e+03	-8.3335e+01	 1.1656e+05	 1.3621e+04	-8.5574e+00
 4.3789e+04	 6.6011e+03	 4.3851e+00	 5.3980e-01	 3.6315e+02	 6.6509e+03	-8.2982e+01	 7.6132e+04	 9.3718e+03	-8.1235e+00
 6.5684e+04	 6.6011e+03	 4.2384e+00	 5.4796e-01	 3.6315e+02	 6.6533e+03	-8.2633e+01	 4.9999e+04	 6.4640e+03	-7.7349e+00
 9.8526e+04	 6.6011e+03	 4.0874e+00	 5.4993e-01	 3.6315e+02	 6.6559e+03	-8.2337e+01	 3.3213e+04	 4.4686e+03	-7.4325e+00
 1.4779e+05	 6.6011e+03	 3.9357e+00	 5.4377e-01	 3.6315e+02	 6.6585e+03	-8.2134e+01	 2.2393e+04	 3.0939e+03	-7.2377e+00
 2.2168e+05	 6.6011e+03	 3.7847e+00	 5.2786e-01	 3.6316e+02	 6.6614e+03	-8.2060e+01	 1.5379e+04	 2.1449e+03	-7.1699e+00
 3.3253e+05	 6.6011e+03	 3.6189e+00	 4.9833e-01	 3.6316e+02	 6.6638e+03	-8.2160e+01	 1.0860e+04	 1.4954e+03	-7.2620e+00
 4.9879e+05	 6.6011e+03	 3.4851e+00	 4.5920e-01	 3.6317e+02	 6.6666e+03	-8.2494e+01	 7.8568e+03	 1.0352e+03	-7.5895e+00
 7.4818e+05	 6.6011e+03	 3.4212e+00	 3.3490e-01	 3.6317e+02	 6.6742e+03	-8.4409e+01	 7.1821e+03	 7.0304e+02	-1.0216e+01
 9.0000e+05	 6.6011e+03	 3.3796e+00	 3.0609e-01	 3.6317e+02	 6.6820e+03	-8.4825e+01	 6.5326e+03	 5.9165e+02	-1.1041e+01
 1.0000e+02	 6.6792e+03	 6.0292e+00	 2.1605e-01	 3.6317e+02	 6.6903e+03	-8.7948e+01	 8.3295e+07	 2.9848e+06	-2.7906e+01
 1.5000e+02	 6.6792e+03	 5.9783e+00	 2.5203e-01	 3.6317e+02	 6.6928e+03	-8.7586e+01	 4.7602e+07	 2.0068e+06	-2.3721e+01
 2.2500e+02	 6.6792e+03	 5.9117e+00	 2.9328e-01	 3.6317e+02	 6.6954e+03	-8.7160e+01	 2.7272e+07	 1.3529e+06	-2.0158e+01
 3.3750e+02	 6.6792e+03	 5.8297e+00	 3.3504e-01	 3.6317e+02	 6.6979e+03	-8.6711e+01	 1.5915e+07	 9.1464e+05	-1.7400e+01
 5.0625e+02	 6.6792e+03	 5.7335e+00	 3.7287e-01	 3.6318e+02	 6.7006e+03	-8.6279e+01	 9.5333e+06	 6.1999e+05	-1.5377e+01
 7.5938e+02	 6.6792e+03	 5.6267e+00	 4.0474e-01	 3.6317e+02	 6.7032e+03	-8.5886e+01	 5.8551e+06	 4.2117e+05	-1.3902e+01
 1.1391e+03	 6.6792e+03	 5.5119e+00	 4.3070e-01	 3.6317e+02	 6.7056e+03	-8.5532e+01	 3.6681e+06	 2.8663e+05	-1.2797e+01
 1.7086e+03	 6.6792e+03	 5.3925e+00	 4.4994e-01	 3.6316e+02	 6.7083e+03	-8.5230e+01	 2.3409e+06	 1.9532e+05	-1.1985e+01
 2.5629e+03	 6.6792e+03	 5.2696e+00	 4.6495e-01	 3.6316e+02	 6.7116e+03	-8.4958e+01	 1.5102e+06	 1.3325e+05	-1.1334e+01
 3.8443e+03	 6.6792e+03	 5.1446e+00	 4.7644e-01	 3.6316e+02	 6.7145e+03	-8.4709e+01	 9.8252e+05	 9.0990e+04	-1.0798e+01
 5.7665e+03	 6.6792e+03	 5.0185e+00	 4.8589e-01	 3.6315e+02	 6.7169e+03	-8.4470e+01	 6.4227e+05	 6.2184e+04	-1.0329e+01
 8.6498e+03	 6.6792e+03	 4.8914e+00	 4.9468e-01	 3.6314e+02	 6.7196e+03	-8.4225e+01	 4.2058e+05	 4.2534e+04	-9.8881e+00
 1.2975e+04	 6.6792e+03	 4.7636e+00	 5.0435e-01	 3.6314e+02	 6.7221e+03	-8.3956e+01	 2.7501e+05	 2.9116e+04	-9.4451e+00
 1.9462e+04	 6.6792e+03	 4.6322e+00	 5.1508e-01	 3.6314e+02	 6.7246e+03	-8.3655e+01	 1.7952e+05	 1.9962e+04	-8.9930e+00
 2.9193e+04	 6.6792e+03	 4.5185e+00	 5.2857e-01	 3.6314e+02	 6.7272e+03	-8.3328e+01	 1.1662e+05	 1.3643e+04	-8.5485e+00
 4.3789e+04	 6.6792e+03	 4.3784e+00	 5.3914e-01	 3.6314e+02	 6.7298e+03	-8.2980e+01	 7.6225e+04	 9.3862e+03	-8.1210e+00
 6.5684e+04	 6.6792e+03	 4.2319e+00	 5.4688e-01	 3.6314e+02	 6.7324e+03	-8.2636e+01	 5.0097e+04	 6.4741e+03	-7.7381e+00
 9.8526e+04	 6.6792e+03	 4.0814e+00	 5.4842e-01	 3.6314e+02	 6.7349e+03	-8.2347e+01	 3.3305e+04	 4.4751e+03	-7.4422e+00
 1.4779e+05	 6.6792e+03	 3.9300e+00	 5.4182e-01	 3.6315e+02	 6.7374e+03	-8.2150e+01	 2.2474e+04	 3.0984e+03	-7.2534e+00
 2.2168e+05	 6.6792e+03	 3.7798e+00	 5.2570e-01	 3.6315e+02	 6.7400e+03	-8.2082e+01	 1.5442e+04	 2.1476e+03	-7.1901e+00
 3.3253e+05	 6.6792e+03	 3.6147e+00	 4.9628e-01	 3.6315e+02	 6.7424e+03	-8.2183e+01	 1.0905e+04	 1.4972e+03	-7.2838e+00
 4.9879e+05	 6.6792e+03	 3.4816e+00	 4.5727e-01	 3.6315e+02	 6.7451e+03	-8.2518e+01	 7.8901e+03	 1.0363e+03	-7.6139e+00
 7.4818e+05	 6.6792e+03	 3.4183e+00	 3.3250e-01	 3.6316e+02	 6.7526e+03	-8.4444e+01	 7.2338e+03	 7.0363e+02	-1.0281e+01
 9.0000e+05	 6.6792e+03	 3.3772e+00	 3.0411e-01	 3.6315e+02	 6.7604e+03	-8.4854e+01	 6.5749e+03	 5.9207e+02	-1.1105e+01
 1.0000e+02	 6.7576e+03	 6.0278e+00	 2.1772e-01	 3.6315e+02	 6.7685e+03	-8.7931e+01	 8.2656e+07	 2.9854e+06	-2.7686e+01
 1.5000e+02	 6.7576e+03	 5.9751e+00	 2.5396e-01	 3.6315e+02	 6.7710e+03	-8.7566e+01	 4.7240e+07	 2.0079e+06	-2.3528e+01
 2.2500e+02	 6.7576e+03	 5.9091e+00	 2.9533e-01	 3.6316e+02	 6.7738e+03	-8.7139e+01	 2.7082e+07	 1.3535e+06	-2.0009e+01
 3.3750e+02	 6.7576e+03	 5.8263e+00	 3.3744e-01	 3.6316e+02	 6.7762e+03	-8.6685e+01	 1.5802e+07	 9.1517e+05	-1.7266e+01
 5.0625e+02	 6.7576e+03	 5.7294e+00	 3.7544e-01	 3.6315e+02	 6.7786e+03	-8.6251e+01	 9.4682e+06	 6.2043e+05	-1.5261e+01
 7.5938e+02	 6.7576e+03	 5.6217e+00	 4.0720e-01	 3.6315e+02	 6.7812e+03	-8.5857e+01	 5.8197e+06	 4.2154e+05	-1.3806e+01
 1.1391e+03	 6.7576e+03	 5.5067e+00	 4.3217e-01	 3.6315e+02	 6.7836e+03	-8.5513e+01	 3.6557e+06	 2.8690e+05	-1.2742e+01
 1.7086e+03	 6.7576e+03	 5.3863e+00	 4.5154e-01	 3.6314e+02	 6.7864e+03	-8.5208e+01	 2.3326e+06	 1.9554e+05	-1.1929e+01
 2.5629e+03	 6.7576e+03	 5.2629e+00	 4.6612e-01	 3.6313e+02	 6.7889e+03	-8.4939e+01	 1.5064e+06	 1.3342e+05	-1.1291e+01
 3.8443e+03	 6.7576e+03	 5.1376e+00	 4.7722e-01	 3.6313e+02	 6.7914e+03	-8.4693e+01	 9.8090e+05	 9.1115e+04	-1.0766e+01
 5.7665e+03	 6.7576e+03	 5.0113e+00	 4.8634e-01	 3.6311e+02	 6.7941e+03	-8.4457e+01	 6.4168e+05	 6.2274e+04	-1.0304e+01
 8.6498e+03	 6.7576e+03	 4.8837e+00	 4.9488e-01	 3.6310e+02	 6.7991e+03	-8.4214e+01	 4.2040e+05	 4.2600e+04	-9.8686e+00
 1.2975e+04	 6.7576e+03	 4.7558e+00	 5.0421e-01	 3.6310e+02	 6.8016e+03	-8.3948e+01	 2.7508e+05	 2.9164e+04	-9.4322e+00
 1.9462e+04	 6.7576e+03	 4.6246e+00	 5.1473e-01	 3.6311e+02	 6.8041e+03	-8.3649e+01	 1.7964e+05	 1.9995e+04	-8.9845e+00
 2.9193e+04	 6.7576e+03	 4.5114e+00	 5.2809e-01	 3.6311e+02	 6.8068e+03	-8.3324e+01	 1.1673e+05	 1.3664e+04	-8.5429e+00
 4.3789e+04	 6.7576e+03	 4.3714e+00	 5.3838e-01	 3.6312e+02	 6.8092e+03	-8.2979e+01	 7.6332e+04	 9.4011e+03	-8.1195e+00
 6.5684e+04	 6.7576e+03	 4.2251e+00	 5.4572e-01	 3.6311e+02	 6.8119e+03	-8.2640e+01	 5.0204e+04	 6.4845e+03	-7.7422e+00
 9.8526e+04	 6.7576e+03	 4.0751e+00	 5.4692e-01	 3.6312e+02	 6.8143e+03	-8.2356e+01	 3.3396e+04	 4.4821e+03	-7.4510e+00
 1.4779e+05	 6.7576e+03	 3.9245e+00	 5.4004e-01	 3.6313e+02	 6.8169e+03	-8.2165e+01	 2.2547e+04	 3.1027e+03	-7.2669e+00
 2.2168e+05	 6.7576e+03	 3.7750e+00	 5.2365e-01	 3.6313e+02	 6.8194e+03	-8.2102e+01	 1.5502e+04	 2.1504e+03	-7.2089e+00
 3.3253e+05	 6.7576e+03	 3.6107e+00	 4.9401e-01	 3.6314e+02	 6.8219e+03	-8.2209e+01	 1.0955e+04	 1.4988e+03	-7.3091e+00
 4.9879e+05	 6.7576e+03	 3.4785e+00	 4.5523e-01	 3.6314e+02	 6.8244e+03	-8.2544e+01	 7.9255e+03	 1.0372e+03	-7.6412e+00
 7.4818e+05	 6.7576e+03	 3.4160e+00	 3.3164e-01	 3.6316e+02	 6.8321e+03	-8.4455e+01	 7.2527e+03	 7.0412e+02	-1.0300e+01
 9.0000e+05	 6.7576e+03	 3.3751e+00	 3.0277e-01	 3.6316e+02	 6.8398e+03	-8.4874e+01	 6.6040e+03	 5.9243e+02	-1.1147e+01
 1.0000e+02	 6.8370e+03	 6.0276e+00	 2.1840e-01	 3.6317e+02	 6.8479e+03	-8.7925e+01	 8.2400e+07	 2.9856e+06	-2.7599e+01
 1.5000e+02	 6.8370e+03	 5.9750e+00	 2.5511e-01	 3.6318e+02	 6.8504e+03	-8.7555e+01	 4.7028e+07	 2.0079e+06	-2.3421e+01
 2.2500e+02	 6.8370e+03	 5.9085e+00	 2.9684e-01	 3.6318e+02	 6.8529e+03	-8.7124e+01	 2.6945e+07	 1.3537e+06	-1.9905e+01
 3.3750e+02	 6.8370e+03	 5.8254e+00	 3.3918e-01	 3.6319e+02	 6.8556e+03	-8.6668e+01	 1.5720e+07	 9.1531e+05	-1.7175e+01
 5.0625e+02	 6.8370e+03	 5.7281e+00	 3.7731e-01	 3.6319e+02	 6.8580e+03	-8.6231e+01	 9.4211e+06	 6.2057e+05	-1.5181e+01
 7.5938e+02	 6.8370e+03	 5.6199e+00	 4.0902e-01	 3.6319e+02	 6.8606e+03	-8.5837e+01	 5.7938e+06	 4.2168e+05	-1.3740e+01
 1.1391e+03	 6.8370e+03	 5.5042e+00	 4.3410e-01	 3.6320e+02	 6.8631e+03	-8.5491e+01	 3.6394e+06	 2.8703e+05	-1.2680e+01
 1.7086e+03	 6.8370e+03	 5.3837e+00	 4.5304e-01	 3.6319e+02	 6.8656e+03	-8.5190e+01	 2.3248e+06	 1.9563e+05	-1.1884e+01
 2.5629e+03	 6.8370e+03	 5.2603e+00	 4.6734e-01	 3.6319e+02	 6.8682e+03	-8.4923e+01	 1.5025e+06	 1.3348e+05	-1.1256e+01
 3.8443e+03	 6.8370e+03	 5.1350e+00	 4.7823e-01	 3.6319e+02	 6.8706e+03	-8.4679e+01	 9.7883e+05	 9.1160e+04	-1.0738e+01
 5.7665e+03	 6.8370e+03	 5.0089e+00	 4.8714e-01	 3.6319e+02	 6.8734e+03	-8.4445e+01	 6.4062e+05	 6.2303e+04	-1.0282e+01
 8.6498e+03	 6.8370e+03	 4.8818e+00	 4.9550e-01	 3.6318e+02	 6.8786e+03	-8.4204e+01	 4.1988e+05	 4.2617e+04	-9.8523e+00
 1.2975e+04	 6.8370e+03	 4.7539e+00	 5.0470e-01	 3.6318e+02	 6.8811e+03	-8.3940e+01	 2.7481e+05	 2.9176e+04	-9.4191e+00
 1.9462e+04	 6.8370e+03	 4.6225e+00	 5.1523e-01	 3.6318e+02	 6.8839e+03	-8.3640e+01	 1.7946e+05	 2.0004e+04	-8.9716e+00
 2.9193e+04	 6.8370e+03	 4.5090e+00	 5.2823e-01	 3.6318e+02	 6.8863e+03	-8.3318e+01	 1.1670e+05	 1.3671e+04	-8.5361e+00
 4.3789e+04	 6.8370e+03	 4.3685e+00	 5.3819e-01	 3.6318e+02	 6.8888e+03	-8.2977e+01	 7.6359e+04	 9.4073e+03	-8.1170e+00
 6.5684e+04	 6.8370e+03	 4.2220e+00	 5.4521e-01	 3.6317e+02	 6.8914e+03	-8.2642e+01	 5.0251e+04	 6.4892e+03	-7.7438e+00
 9.8526e+04	 6.8370e+03	 4.0718e+00	 5.4592e-01	 3.6317e+02	 6.8939e+03	-8.2364e+01	 3.3457e+04	 4.4857e+03	-7.4586e+00
 1.4779e+05	 6.8370e+03	 3.9211e+00	 5.3863e-01	 3.6316e+02	 6.8967e+03	-8.2178e+01	 2.2606e+04	 3.1054e+03	-7.2797e+00
 2.2168e+05	 6.8370e+03	 3.7718e+00	 5.2205e-01	 3.6315e+02	 6.8992e+03	-8.2120e+01	 1.5550e+04	 2.1522e+03	-7.2251e+00
 3.3253e+05	 6.8370e+03	 3.6078e+00	 4.9237e-01	 3.6315e+02	 6.9018e+03	-8.2229e+01	 1.0991e+04	 1.5001e+03	-7.3274e+00
 4.9879e+05	 6.8370e+03	 3.4757e+00	 4.5346e-01	 3.6315e+02	 6.9043e+03	-8.2567e+01	 7.9564e+03	 1.0380e+03	-7.6648e+00
 7.4818e+05	 6.8370e+03	 3.4133e+00	 3.3023e-01	 3.6315e+02	 6.9119e+03	-8.4474e+01	 7.2835e+03	 7.0467e+02	-1.0336e+01
 9.0000e+05	 6.8370e+03	 3.3724e+00	 3.0178e-01	 3.6316e+02	 6.9194e+03	-8.4887e+01	 6.6257e+03	 5.9290e+02	-1.1175e+01
 1.0000e+02	 6.9167e+03	 6.0262e+00	 2.2026e-01	 3.6316e+02	 6.9276e+03	-8.7907e+01	 8.1702e+07	 2.9863e+06	-2.7359e+01
 1.5000e+02	 6.9167e+03	 5.9731e+00	 2.5675e-01	 3.6315e+02	 6.9301e+03	-8.7539e+01	 4.6727e+07	 2.0085e+06	-2.3264e+01
 2.2500e+02	 6.9167e+03	 5.9053e+00	 2.9929e-01	 3.6316e+02	 6.9329e+03	-8.7099e+01	 2.6723e+07	 1.3544e+06	-1.9731e+01
 3.3750e+02	 6.9167e+03	 5.8211e+00	 3.4172e-01	 3.6317e+02	 6.9353e+03	-8.6640e+01	 1.5604e+07	 9.1599e+05	-1.7035e+01
 5.0625e+02	 6.9167e+03	 5.7230e+00	 3.7989e-01	 3.6316e+02	 6.9378e+03	-8.6202e+01	 9.3571e+06	 6.2113e+05	-1.5065e+01
 7.5938e+02	 6.9167e+03	 5.6138e+00	 4.1133e-01	 3.6315e+02	 6.9406e+03	-8.5809e+01	 5.7613e+06	 4.2214e+05	-1.3648e+01
 1.1391e+03	 6.9167e+03	 5.4973e+00	 4.3620e-01	 3.6315e+02	 6.9431e+03	-8.5463e+01	 3.6219e+06	 2.8739e+05	-1.2603e+01
 1.7086e+03	 6.9167e+03	 5.3760e+00	 4.5479e-01	 3.6315e+02	 6.9458e+03	-8.5165e+01	 2.3159e+06	 1.9591e+05	-1.1821e+01
 2.5629e+03	 6.9167e+03	 5.2521e+00	 4.6855e-01	 3.6315e+02	 6.9484e+03	-8.4902e+01	 1.4986e+06	 1.3369e+05	-1.1209e+01
 3.8443e+03	 6.9167e+03	 5.1265e+00	 4.7900e-01	 3.6315e+02	 6.9511e+03	-8.4662e+01	 9.7726e+05	 9.1312e+04	-1.0702e+01
 5.7665e+03	 6.9167e+03	 5.0003e+00	 4.8743e-01	 3.6314e+02	 6.9536e+03	-8.4432e+01	 6.4025e+05	 6.2411e+04	-1.0259e+01
 8.6498e+03	 6.9167e+03	 4.8731e+00	 4.9549e-01	 3.6314e+02	 6.9588e+03	-8.4194e+01	 4.1989e+05	 4.2694e+04	-9.8349e+00
 1.2975e+04	 6.9167e+03	 4.7451e+00	 5.0447e-01	 3.6314e+02	 6.9612e+03	-8.3932e+01	 2.7494e+05	 2.9230e+04	-9.4062e+00
 1.9462e+04	 6.9167e+03	 4.6141e+00	 5.1491e-01	 3.6315e+02	 6.9639e+03	-8.3632e+01	 1.7958e+05	 2.0040e+04	-8.9610e+00
 2.9193e+04	 6.9167e+03	 4.5007e+00	 5.2757e-01	 3.6315e+02	 6.9663e+03	-8.3314e+01	 1.1685e+05	 1.3696e+04	-8.5312e+00
 4.3789e+04	 6.9167e+03	 4.3604e+00	 5.3749e-01	 3.6314e+02	 6.9688e+03	-8.2973e+01	 7.6459e+04	 9.4249e+03	-8.1124e+00
 6.5684e+04	 6.9167e+03	 4.2146e+00	 5.4395e-01	 3.6314e+02	 6.9716e+03	-8.2646e+01	 5.0368e+04	 6.5006e+03	-7.7482e+00
 9.8526e+04	 6.9167e+03	 4.0651e+00	 5.4426e-01	 3.6315e+02	 6.9740e+03	-8.2374e+01	 3.3559e+04	 4.4931e+03	-7.4691e+00
 1.4779e+05	 6.9167e+03	 3.9152e+00	 5.3673e-01	 3.6315e+02	 6.9768e+03	-8.2194e+01	 2.2686e+04	 3.1100e+03	-7.2946e+00
 2.2168e+05	 6.9167e+03	 3.7669e+00	 5.1993e-01	 3.6315e+02	 6.9793e+03	-8.2141e+01	 1.5613e+04	 2.1550e+03	-7.2450e+00
 3.3253e+05	 6.9167e+03	 3.6037e+00	 4.9025e-01	 3.6315e+02	 6.9818e+03	-8.2253e+01	 1.1039e+04	 1.5018e+03	-7.3507e+00
 4.9879e+05	 6.9167e+03	 3.4726e+00	 4.5173e-01	 3.6315e+02	 6.9844e+03	-8.2588e+01	 7.9869e+03	 1.0390e+03	-7.6874e+00
 7.4818e+05	 6.9167e+03	 3.4107e+00	 3.2858e-01	 3.6315e+02	 6.9923e+03	-8.4497e+01	 7.3202e+03	 7.0520e+02	-1.0380e+01
 9.0000e+05	 6.9167e+03	 3.3698e+00	 3.0014e-01	 3.6314e+02	 7.0002e+03	-8.4910e+01	 6.6619e+03	 5.9336e+02	-1.1227e+01
 1.0000e+02	 6.9974e+03	 6.0247e+00	 2.2175e-01	 3.6313e+02	 7.0084e+03	-8.7892e+01	 8.1153e+07	 2.9870e+06	-2.7169e+01
 1.5000e+02	 6.9974e+03	 5.9725e+00	 2.6109e-01	 3.6313e+02	 7.0108e+03	-8.7497e+01	 4.5950e+07	 2.0087e+06	-2.2875e+01
 2.2500e+02	 6.9974e+03	 5.9025e+00	 3.0184e-01	 3.6314e+02	 7.0136e+03	-8.7073e+01	 2.6497e+07	 1.3550e+06	-1.9555e+01
 3.3750e+02	 6.9974e+03	 5.8176e+00	 3.4439e-01	 3.6314e+02	 7.0161e+03	-8.6612e+01	 1.5482e+07	 9.1654e+05	-1.6892e+01
 5.0625e+02	 6.9974e+03	 5.7186e+00	 3.8234e-01	 3.6314e+02	 7.0186e+03	-8.6175e+01	 9.2972e+06	 6.2160e+05	-1.4957e+01
 7.5938e+02	 6.9974e+03	 5.6089e+00	 4.1359e-01	 3.6314e+02	 7.0212e+03	-8.5783e+01	 5.7299e+06	 4.2251e+05	-1.3562e+01
 1.1391e+03	 6.9974e+03	 5.4918e+00	 4.3780e-01	 3.6314e+02	 7.0236e+03	-8.5442e+01	 3.6086e+06	 2.8768e+05	-1.2544e+01
 1.7086e+03	 6.9974e+03	 5.3701e+00	 4.5619e-01	 3.6314e+02	 7.0263e+03	-8.5144e+01	 2.3088e+06	 1.9613e+05	-1.1772e+01
 2.5629e+03	 6.9974e+03	 5.2460e+00	 4.6956e-01	 3.6314e+02	 7.0289e+03	-8.4885e+01	 1.4954e+06	 1.3385e+05	-1.1172e+01
 3.8443e+03	 6.9974e+03	 5.1202e+00	 4.7972e-01	 3.6314e+02	 7.0313e+03	-8.4647e+01	 9.7579e+05	 9.1424e+04	-1.0673e+01
 5.7665e+03	 6.9974e+03	 4.9939e+00	 4.8790e-01	 3.6313e+02	 7.0339e+03	-8.4420e+01	 6.3962e+05	 6.2491e+04	-1.0235e+01
 8.6498e+03	 6.9974e+03	 4.8664e+00	 4.9579e-01	 3.6313e+02	 7.0390e+03	-8.4183e+01	 4.1963e+05	 4.2752e+04	-9.8156e+00
 1.2975e+04	 6.9974e+03	 4.7388e+00	 5.0452e-01	 3.6313e+02	 7.0416e+03	-8.3923e+01	 2.7491e+05	 2.9269e+04	-9.3927e+00
 1.9462e+04	 6.9974e+03	 4.6076e+00	 5.1461e-01	 3.6312e+02	 7.0444e+03	-8.3627e+01	 1.7968e+05	 2.0068e+04	-8.9534e+00
 2.9193e+04	 6.9974e+03	 4.4944e+00	 5.2734e-01	 3.6313e+02	 7.0468e+03	-8.3308e+01	 1.1690e+05	 1.3716e+04	-8.5228e+00
 4.3789e+04	 6.9974e+03	 4.3543e+00	 5.3698e-01	 3.6313e+02	 7.0492e+03	-8.2970e+01	 7.6532e+04	 9.4381e+03	-8.1088e+00
 6.5684e+04	 6.9974e+03	 4.2085e+00	 5.4302e-01	 3.6314e+02	 7.0519e+03	-8.2648e+01	 5.0454e+04	 6.5100e+03	-7.7503e+00
 9.8526e+04	 6.9974e+03	 4.0596e+00	 5.4293e-01	 3.6314e+02	 7.0543e+03	-8.2382e+01	 3.3641e+04	 4.4992e+03	-7.4771e+00
 1.4779e+05	 6.9974e+03	 3.9103e+00	 5.3494e-01	 3.6314e+02	 7.0571e+03	-8.2210e+01	 2.2762e+04	 3.1139e+03	-7.3098e+00
 2.2168e+05	 6.9974e+03	 3.7629e+00	 5.1806e-01	 3.6315e+02	 7.0597e+03	-8.2161e+01	 1.5670e+04	 2.1573e+03	-7.2635e+00
 3.3253e+05	 6.9974e+03	 3.6004e+00	 4.8841e-01	 3.6315e+02	 7.0621e+03	-8.2275e+01	 1.1080e+04	 1.5031e+03	-7.3716e+00
 4.9879e+05	 6.9974e+03	 3.4698e+00	 4.4990e-01	 3.6316e+02	 7.0648e+03	-8.2612e+01	 8.0192e+03	 1.0398e+03	-7.7123e+00
 7.4818e+05	 6.9974e+03	 3.4086e+00	 3.2744e-01	 3.6316e+02	 7.0722e+03	-8.4513e+01	 7.3456e+03	 7.0564e+02	-1.0410e+01
 9.0000e+05	 6.9974e+03	 3.3684e+00	 2.9967e-01	 3.6317e+02	 7.0800e+03	-8.4916e+01	 6.6725e+03	 5.9362e+02	-1.1240e+01
 1.0000e+02	 7.0772e+03	 6.0248e+00	 2.2242e-01	 3.6316e+02	 7.0881e+03	-8.7886e+01	 8.0910e+07	 2.9870e+06	-2.7088e+01
 1.5000e+02	 7.0772e+03	 5.9728e+00	 2.5951e-01	 3.6316e+02	 7.0905e+03	-8.7512e+01	 4.6230e+07	 2.0086e+06	-2.3016e+01
 2.2500e+02	 7.0772e+03	 5.9023e+00	 3.0309e-01	 3.6316e+02	 7.0934e+03	-8.7060e+01	 2.6388e+07	 1.3551e+06	-1.9474e+01
 3.3750e+02	 7.0772e+03	 5.8169e+00	 3.4594e-01	 3.6316e+02	 7.0958e+03	-8.6597e+01	 1.5413e+07	 9.1665e+05	-1.6815e+01
 5.0625e+02	 7.0772e+03	 5.7171e+00	 3.8415e-01	 3.6315e+02	 7.0983e+03	-8.6156e+01	 9.2534e+06	 6.2177e+05	-1.4882e+01
 7.5938e+02	 7.0772e+03	 5.6066e+00	 4.1550e-01	 3.6316e+02	 7.1008e+03	-8.5762e+01	 5.7035e+06	 4.2268e+05	-1.3494e+01
 1.1391e+03	 7.0772e+03	 5.4888e+00	 4.3972e-01	 3.6316e+02	 7.1033e+03	-8.5420e+01	 3.5929e+06	 2.8784e+05	-1.2482e+01
 1.7086e+03	 7.0772e+03	 5.3669e+00	 4.5774e-01	 3.6316e+02	 7.1061e+03	-8.5125e+01	 2.3010e+06	 1.9625e+05	-1.1725e+01
 2.5629e+03	 7.0772e+03	 5.2424e+00	 4.7096e-01	 3.6317e+02	 7.1088e+03	-8.4867e+01	 1.4909e+06	 1.3394e+05	-1.1131e+01
 3.8443e+03	 7.0772e+03	 5.1163e+00	 4.8058e-01	 3.6316e+02	 7.1115e+03	-8.4634e+01	 9.7406e+05	 9.1493e+04	-1.0646e+01
 5.7665e+03	 7.0772e+03	 4.9899e+00	 4.8859e-01	 3.6315e+02	 7.1139e+03	-8.4408e+01	 6.3872e+05	 6.2540e+04	-1.0213e+01
 8.6498e+03	 7.0772e+03	 4.8627e+00	 4.9618e-01	 3.6316e+02	 7.1189e+03	-8.4174e+01	 4.1930e+05	 4.2785e+04	-9.8001e+00
 1.2975e+04	 7.0772e+03	 4.7350e+00	 5.0488e-01	 3.6316e+02	 7.1216e+03	-8.3914e+01	 2.7472e+05	 2.9292e+04	-9.3784e+00
 1.9462e+04	 7.0772e+03	 4.6037e+00	 5.1481e-01	 3.6317e+02	 7.1242e+03	-8.3619e+01	 1.7961e+05	 2.0085e+04	-8.9426e+00
 2.9193e+04	 7.0772e+03	 4.4904e+00	 5.2723e-01	 3.6316e+02	 7.1269e+03	-8.3303e+01	 1.1692e+05	 1.3728e+04	-8.5170e+00
 4.3789e+04	 7.0772e+03	 4.3499e+00	 5.3654e-01	 3.6317e+02	 7.1294e+03	-8.2968e+01	 7.6595e+04	 9.4476e+03	-8.1073e+00
 6.5684e+04	 7.0772e+03	 4.2041e+00	 5.4240e-01	 3.6315e+02	 7.1319e+03	-8.2649e+01	 5.0512e+04	 6.5168e+03	-7.7509e+00
 9.8526e+04	 7.0772e+03	 4.0551e+00	 5.4164e-01	 3.6316e+02	 7.1344e+03	-8.2392e+01	 3.3721e+04	 4.5041e+03	-7.4867e+00
 1.4779e+05	 7.0772e+03	 3.9061e+00	 5.3344e-01	 3.6315e+02	 7.1370e+03	-8.2224e+01	 2.2826e+04	 3.1173e+03	-7.3225e+00
 2.2168e+05	 7.0772e+03	 3.7588e+00	 5.1618e-01	 3.6315e+02	 7.1398e+03	-8.2181e+01	 1.5727e+04	 2.1596e+03	-7.2821e+00
 3.3253e+05	 7.0772e+03	 3.5967e+00	 4.8644e-01	 3.6315e+02	 7.1422e+03	-8.2298e+01	 1.1125e+04	 1.5047e+03	-7.3939e+00
 4.9879e+05	 7.0772e+03	 3.4666e+00	 4.4803e-01	 3.6314e+02	 7.1451e+03	-8.2636e+01	 8.0527e+03	 1.0408e+03	-7.7373e+00
 7.4818e+05	 7.0772e+03	 3.4055e+00	 3.2617e-01	 3.6313e+02	 7.1527e+03	-8.4529e+01	 7.3742e+03	 7.0628e+02	-1.0441e+01
 9.0000e+05	 7.0772e+03	 3.3652e+00	 2.9832e-01	 3.6313e+02	 7.1604e+03	-8.4934e+01	 6.7025e+03	 5.9417e+02	-1.1281e+01
 1.0000e+02	 7.1576e+03	 6.0227e+00	 2.2436e-01	 3.6313e+02	 7.1685e+03	-8.7867e+01	 8.0208e+07	 2.9880e+06	-2.6844e+01
 1.5000e+02	 7.1576e+03	 5.9707e+00	 2.6232e-01	 3.6313e+02	 7.1710e+03	-8.7484e+01	 4.5734e+07	 2.0093e+06	-2.2761e+01
 2.2500e+02	 7.1576e+03	 5.8988e+00	 3.0567e-01	 3.6313e+02	 7.1736e+03	-8.7034e+01	 2.6166e+07	 1.3559e+06	-1.9298e+01
 3.3750e+02	 7.1576e+03	 5.8121e+00	 3.4875e-01	 3.6313e+02	 7.1761e+03	-8.6566e+01	 1.5289e+07	 9.1741e+05	-1.6665e+01
 5.0625e+02	 7.1576e+03	 5.7112e+00	 3.8691e-01	 3.6313e+02	 7.1785e+03	-8.6124e+01	 9.1874e+06	 6.2241e+05	-1.4761e+01
 7.5938e+02	 7.1576e+03	 5.5999e+00	 4.1790e-01	 3.6312e+02	 7.1812e+03	-8.5732e+01	 5.6707e+06	 4.2319e+05	-1.3400e+01
 1.1391e+03	 7.1576e+03	 5.4813e+00	 4.4164e-01	 3.6312e+02	 7.1838e+03	-8.5394e+01	 3.5773e+06	 2.8823e+05	-1.2411e+01
 1.7086e+03	 7.1576e+03	 5.3587e+00	 4.5912e-01	 3.6312e+02	 7.1866e+03	-8.5103e+01	 2.2940e+06	 1.9655e+05	-1.1672e+01
 2.5629e+03	 7.1576e+03	 5.2337e+00	 4.7179e-01	 3.6312e+02	 7.1919e+03	-8.4849e+01	 1.4883e+06	 1.3416e+05	-1.1093e+01
 3.8443e+03	 7.1576e+03	 5.1078e+00	 4.8116e-01	 3.6312e+02	 7.1944e+03	-8.4619e+01	 9.7287e+05	 9.1646e+04	-1.0616e+01
 5.7665e+03	 7.1576e+03	 4.9815e+00	 4.8877e-01	 3.6313e+02	 7.1971e+03	-8.4396e+01	 6.3849e+05	 6.2646e+04	-1.0192e+01
 8.6498e+03	 7.1576e+03	 4.8544e+00	 4.9615e-01	 3.6313e+02	 7.2021e+03	-8.4164e+01	 4.1933e+05	 4.2858e+04	-9.7842e+00
 1.2975e+04	 7.1576e+03	 4.7268e+00	 5.0469e-01	 3.6313e+02	 7.2046e+03	-8.3906e+01	 2.7482e+05	 2.9343e+04	-9.3658e+00
 1.9462e+04	 7.1576e+03	 4.5956e+00	 5.1441e-01	 3.6313e+02	 7.2071e+03	-8.3613e+01	 1.7975e+05	 2.0121e+04	-8.9337e+00
 2.9193e+04	 7.1576e+03	 4.4825e+00	 5.2671e-01	 3.6313e+02	 7.2099e+03	-8.3298e+01	 1.1704e+05	 1.3752e+04	-8.5104e+00
 4.3789e+04	 7.1576e+03	 4.3424e+00	 5.3556e-01	 3.6314e+02	 7.2123e+03	-8.2969e+01	 7.6734e+04	 9.4639e+03	-8.1081e+00
 6.5684e+04	 7.1576e+03	 4.1971e+00	 5.4107e-01	 3.6314e+02	 7.2148e+03	-8.2654e+01	 5.0635e+04	 6.5277e+03	-7.7570e+00
 9.8526e+04	 7.1576e+03	 4.0488e+00	 5.4017e-01	 3.6315e+02	 7.2175e+03	-8.2401e+01	 3.3813e+04	 4.5112e+03	-7.4954e+00
 1.4779e+05	 7.1576e+03	 3.9008e+00	 5.3163e-01	 3.6315e+02	 7.2201e+03	-8.2239e+01	 2.2904e+04	 3.1216e+03	-7.3375e+00
 2.2168e+05	 7.1576e+03	 3.7337e+00	 5.1218e-01	 3.6315e+02	 7.2228e+03	-8.2189e+01	 1.5850e+04	 2.1742e+03	-7.2899e+00
 3.3253e+05	 7.1576e+03	 3.5932e+00	 4.8460e-01	 3.6315e+02	 7.2252e+03	-8.2319e+01	 1.1168e+04	 1.5061e+03	-7.4149e+00
 4.9879e+05	 7.1576e+03	 3.4639e+00	 4.4633e-01	 3.6316e+02	 7.2279e+03	-8.2658e+01	 8.0834e+03	 1.0416e+03	-7.7609e+00
 7.4818e+05	 7.1576e+03	 3.4039e+00	 3.2514e-01	 3.6317e+02	 7.2356e+03	-8.4544e+01	 7.3976e+03	 7.0663e+02	-1.0469e+01
 9.0000e+05	 7.1576e+03	 3.3638e+00	 2.9765e-01	 3.6317e+02	 7.2432e+03	-8.4943e+01	 6.7177e+03	 5.9443e+02	-1.1301e+01
 1.0000e+02	 7.2405e+03	 6.0231e+00	 2.2491e-01	 3.6317e+02	 7.2514e+03	-8.7862e+01	 8.0013e+07	 2.9878e+06	-2.6780e+01
 1.5000e+02	 7.2405e+03	 5.9688e+00	 2.6436e-01	 3.6317e+02	 7.2539e+03	-8.7464e+01	 4.5382e+07	 2.0100e+06	-2.2578e+01
 2.2500e+02	 7.2405e+03	 5.8990e+00	 3.0677e-01	 3.6317e+02	 7.2563e+03	-8.7023e+01	 2.6072e+07	 1.3558e+06	-1.9229e+01
 3.3750e+02	 7.2405e+03	 5.8123e+00	 3.5020e-01	 3.6317e+02	 7.2591e+03	-8.6552e+01	 1.5226e+07	 9.1737e+05	-1.6597e+01
 5.0625e+02	 7.2405e+03	 5.7111e+00	 3.8869e-01	 3.6317e+02	 7.2615e+03	-8.6106e+01	 9.1452e+06	 6.2242e+05	-1.4693e+01
 7.5938e+02	 7.2405e+03	 5.5992e+00	 4.1981e-01	 3.6317e+02	 7.2644e+03	-8.5712e+01	 5.6449e+06	 4.2324e+05	-1.3337e+01
 1.1391e+03	 7.2405e+03	 5.4799e+00	 4.4349e-01	 3.6317e+02	 7.2669e+03	-8.5373e+01	 3.5623e+06	 2.8830e+05	-1.2356e+01
 1.7086e+03	 7.2405e+03	 5.3568e+00	 4.6066e-01	 3.6317e+02	 7.2696e+03	-8.5085e+01	 2.2864e+06	 1.9662e+05	-1.1628e+01
 2.5629e+03	 7.2405e+03	 5.2313e+00	 4.7327e-01	 3.6316e+02	 7.2745e+03	-8.4831e+01	 1.4836e+06	 1.3422e+05	-1.1054e+01
 3.8443e+03	 7.2405e+03	 5.1049e+00	 4.8218e-01	 3.6317e+02	 7.2771e+03	-8.4604e+01	 9.7082e+05	 9.1699e+04	-1.0587e+01
 5.7665e+03	 7.2405e+03	 4.9783e+00	 4.8957e-01	 3.6316e+02	 7.2795e+03	-8.4384e+01	 6.3745e+05	 6.2687e+04	-1.0169e+01
 8.6498e+03	 7.2405e+03	 4.8508e+00	 4.9670e-01	 3.6317e+02	 7.2847e+03	-8.4154e+01	 4.1887e+05	 4.2890e+04	-9.7661e+00
 1.2975e+04	 7.2405e+03	 4.7229e+00	 5.0500e-01	 3.6316e+02	 7.2872e+03	-8.3897e+01	 2.7465e+05	 2.9367e+04	-9.3523e+00
 1.9462e+04	 7.2405e+03	 4.5913e+00	 5.1450e-01	 3.6317e+02	 7.2898e+03	-8.3606e+01	 1.7972e+05	 2.0139e+04	-8.9239e+00
 2.9193e+04	 7.2405e+03	 4.4782e+00	 5.2659e-01	 3.6317e+02	 7.2922e+03	-8.3293e+01	 1.1706e+05	 1.3766e+04	-8.5041e+00
 4.3789e+04	 7.2405e+03	 4.3378e+00	 5.3523e-01	 3.6316e+02	 7.2947e+03	-8.2966e+01	 7.6782e+04	 9.4740e+03	-8.1044e+00
 6.5684e+04	 7.2405e+03	 4.1923e+00	 5.4022e-01	 3.6316e+02	 7.2973e+03	-8.2657e+01	 5.0715e+04	 6.5351e+03	-7.7604e+00
 9.8526e+04	 7.2405e+03	 4.0441e+00	 5.3878e-01	 3.6316e+02	 7.2998e+03	-8.2411e+01	 3.3900e+04	 4.5164e+03	-7.5060e+00
 1.4779e+05	 7.2405e+03	 3.8964e+00	 5.2988e-01	 3.6315e+02	 7.3023e+03	-8.2256e+01	 2.2980e+04	 3.1251e+03	-7.3533e+00
 2.2168e+05	 7.2405e+03	 3.7296e+00	 5.1024e-01	 3.6315e+02	 7.3051e+03	-8.2210e+01	 1.5910e+04	 2.1766e+03	-7.3095e+00
 3.3253e+05	 7.2405e+03	 3.5897e+00	 4.8263e-01	 3.6316e+02	 7.3075e+03	-8.2343e+01	 1.1213e+04	 1.5076e+03	-7.4378e+00
 4.9879e+05	 7.2405e+03	 3.4608e+00	 4.4449e-01	 3.6315e+02	 7.3101e+03	-8.2681e+01	 8.1170e+03	 1.0425e+03	-7.7861e+00
 7.4818e+05	 7.2405e+03	 3.4008e+00	 3.2323e-01	 3.6314e+02	 7.3179e+03	-8.4571e+01	 7.4414e+03	 7.0727e+02	-1.0521e+01
 9.0000e+05	 7.2405e+03	 3.3606e+00	 2.9548e-01	 3.6313e+02	 7.3261e+03	-8.4975e+01	 6.7671e+03	 5.9498e+02	-1.1374e+01
 1.0000e+02	 7.3233e+03	 6.0208e+00	 2.2740e-01	 3.6312e+02	 7.3340e+03	-8.7837e+01	 7.9137e+07	 2.9889e+06	-2.6477e+01
 1.5000e+02	 7.3233e+03	 5.9655e+00	 2.6654e-01	 3.6312e+02	 7.3365e+03	-8.7442e+01	 4.5011e+07	 2.0111e+06	-2.2381e+01
 2.2500e+02	 7.3233e+03	 5.8947e+00	 3.0987e-01	 3.6312e+02	 7.3390e+03	-8.6991e+01	 2.5811e+07	 1.3568e+06	-1.9023e+01
 3.3750e+02	 7.3233e+03	 5.8071e+00	 3.5331e-01	 3.6313e+02	 7.3414e+03	-8.6518e+01	 1.5092e+07	 9.1820e+05	-1.6436e+01
 5.0625e+02	 7.3233e+03	 5.7049e+00	 3.9139e-01	 3.6313e+02	 7.3439e+03	-8.6075e+01	 9.0823e+06	 6.2310e+05	-1.4576e+01
 7.5938e+02	 7.3233e+03	 5.5921e+00	 4.2216e-01	 3.6313e+02	 7.3465e+03	-8.5683e+01	 5.6136e+06	 4.2378e+05	-1.3246e+01
 1.1391e+03	 7.3233e+03	 5.4727e+00	 4.4526e-01	 3.6314e+02	 7.3492e+03	-8.5349e+01	 3.5482e+06	 2.8868e+05	-1.2291e+01
 1.7086e+03	 7.3233e+03	 5.3493e+00	 4.6220e-01	 3.6314e+02	 7.3518e+03	-8.5062e+01	 2.2787e+06	 1.9689e+05	-1.1573e+01
 2.5629e+03	 7.3233e+03	 5.2235e+00	 4.7405e-01	 3.6315e+02	 7.3571e+03	-8.4814e+01	 1.4812e+06	 1.3443e+05	-1.1019e+01
 3.8443e+03	 7.3233e+03	 5.0973e+00	 4.8282e-01	 3.6314e+02	 7.3598e+03	-8.4589e+01	 9.6953e+05	 9.1836e+04	-1.0557e+01
 5.7665e+03	 7.3233e+03	 4.9706e+00	 4.8969e-01	 3.6314e+02	 7.3622e+03	-8.4374e+01	 6.3729e+05	 6.2784e+04	-1.0151e+01
 8.6498e+03	 7.3233e+03	 4.8436e+00	 4.9670e-01	 3.6314e+02	 7.3673e+03	-8.4145e+01	 4.1886e+05	 4.2954e+04	-9.7515e+00
 1.2975e+04	 7.3233e+03	 4.7157e+00	 5.0488e-01	 3.6313e+02	 7.3698e+03	-8.3889e+01	 2.7472e+05	 2.9412e+04	-9.3401e+00
 1.9462e+04	 7.3233e+03	 4.5842e+00	 5.1433e-01	 3.6314e+02	 7.3724e+03	-8.3598e+01	 1.7978e+05	 2.0171e+04	-8.9129e+00
 2.9193e+04	 7.3233e+03	 4.4710e+00	 5.2603e-01	 3.6313e+02	 7.3749e+03	-8.3290e+01	 1.1719e+05	 1.3788e+04	-8.4995e+00
 4.3789e+04	 7.3233e+03	 4.3308e+00	 5.3439e-01	 3.6313e+02	 7.3775e+03	-8.2966e+01	 7.6903e+04	 9.4893e+03	-8.1042e+00
 6.5684e+04	 7.3233e+03	 4.1855e+00	 5.3902e-01	 3.6314e+02	 7.3801e+03	-8.2662e+01	 5.0828e+04	 6.5457e+03	-7.7650e+00
 9.8526e+04	 7.3233e+03	 4.0380e+00	 5.3719e-01	 3.6314e+02	 7.3825e+03	-8.2422e+01	 3.4001e+04	 4.5232e+03	-7.5170e+00
 1.4779e+05	 7.3233e+03	 3.8909e+00	 5.2802e-01	 3.6314e+02	 7.3851e+03	-8.2272e+01	 2.3061e+04	 3.1295e+03	-7.3688e+00
 2.2168e+05	 7.3233e+03	 3.7250e+00	 5.0823e-01	 3.6314e+02	 7.3877e+03	-8.2231e+01	 1.5973e+04	 2.1792e+03	-7.3295e+00
 3.3253e+05	 7.3233e+03	 3.5860e+00	 4.8066e-01	 3.6315e+02	 7.3901e+03	-8.2366e+01	 1.1259e+04	 1.5091e+03	-7.4607e+00
 4.9879e+05	 7.3233e+03	 3.4579e+00	 4.4271e-01	 3.6315e+02	 7.3927e+03	-8.2704e+01	 8.1496e+03	 1.0434e+03	-7.8107e+00
 7.4818e+05	 7.3233e+03	 3.3985e+00	 3.2118e-01	 3.6314e+02	 7.4004e+03	-8.4601e+01	 7.4889e+03	 7.0774e+02	-1.0581e+01
 9.0000e+05	 7.3233e+03	 3.3587e+00	 2.9392e-01	 3.6314e+02	 7.4086e+03	-8.4999e+01	 6.8029e+03	 5.9534e+02	-1.1427e+01
 1.0000e+02	 7.4058e+03	 6.0206e+00	 2.2805e-01	 3.6314e+02	 7.4165e+03	-8.7831e+01	 7.8912e+07	 2.9890e+06	-2.6401e+01
 1.5000e+02	 7.4058e+03	 5.9648e+00	 2.6753e-01	 3.6314e+02	 7.4192e+03	-8.7432e+01	 4.4844e+07	 2.0113e+06	-2.2296e+01
 2.2500e+02	 7.4058e+03	 5.8937e+00	 3.1141e-01	 3.6314e+02	 7.4217e+03	-8.6975e+01	 2.5683e+07	 1.3570e+06	-1.8926e+01
 3.3750e+02	 7.4058e+03	 5.8058e+00	 3.5487e-01	 3.6315e+02	 7.4244e+03	-8.6502e+01	 1.5025e+07	 9.1840e+05	-1.6360e+01
 5.0625e+02	 7.4058e+03	 5.7029e+00	 3.9314e-01	 3.6315e+02	 7.4268e+03	-8.6056e+01	 9.0419e+06	 6.2332e+05	-1.4506e+01
 7.5938e+02	 7.4058e+03	 5.5898e+00	 4.2376e-01	 3.6315e+02	 7.4293e+03	-8.5665e+01	 5.5924e+06	 4.2396e+05	-1.3191e+01
 1.1391e+03	 7.4058e+03	 5.4697e+00	 4.4701e-01	 3.6316e+02	 7.4321e+03	-8.5328e+01	 3.5343e+06	 2.8884e+05	-1.2236e+01
 1.7086e+03	 7.4058e+03	 5.3462e+00	 4.6377e-01	 3.6317e+02	 7.4346e+03	-8.5042e+01	 2.2710e+06	 1.9701e+05	-1.1528e+01
 2.5629e+03	 7.4058e+03	 5.2201e+00	 4.7525e-01	 3.6316e+02	 7.4398e+03	-8.4798e+01	 1.4775e+06	 1.3451e+05	-1.0984e+01
 3.8443e+03	 7.4058e+03	 5.0935e+00	 4.8357e-01	 3.6316e+02	 7.4423e+03	-8.4577e+01	 9.6802e+05	 9.1902e+04	-1.0533e+01
 5.7665e+03	 7.4058e+03	 4.9669e+00	 4.9037e-01	 3.6316e+02	 7.4448e+03	-8.4362e+01	 6.3640e+05	 6.2830e+04	-1.0129e+01
 8.6498e+03	 7.4058e+03	 4.8394e+00	 4.9715e-01	 3.6316e+02	 7.4501e+03	-8.4135e+01	 4.1848e+05	 4.2990e+04	-9.7343e+00
 1.2975e+04	 7.4058e+03	 4.7115e+00	 5.0508e-01	 3.6316e+02	 7.4526e+03	-8.3881e+01	 2.7461e+05	 2.9439e+04	-9.3281e+00
 1.9462e+04	 7.4058e+03	 4.5802e+00	 5.1448e-01	 3.6316e+02	 7.4555e+03	-8.3591e+01	 1.7973e+05	 2.0188e+04	-8.9025e+00
 2.9193e+04	 7.4058e+03	 4.4669e+00	 5.2593e-01	 3.6317e+02	 7.4579e+03	-8.3285e+01	 1.1721e+05	 1.3800e+04	-8.4932e+00
 4.3789e+04	 7.4058e+03	 4.3267e+00	 5.3398e-01	 3.6316e+02	 7.4606e+03	-8.2964e+01	 7.6962e+04	 9.4983e+03	-8.1027e+00
 6.5684e+04	 7.4058e+03	 4.1815e+00	 5.3834e-01	 3.6316e+02	 7.4631e+03	-8.2664e+01	 5.0892e+04	 6.5520e+03	-7.7674e+00
 9.8526e+04	 7.4058e+03	 4.0341e+00	 5.3616e-01	 3.6317e+02	 7.4659e+03	-8.2429e+01	 3.4066e+04	 4.5276e+03	-7.5242e+00
 1.4779e+05	 7.4058e+03	 3.8871e+00	 5.2668e-01	 3.6317e+02	 7.4684e+03	-8.2284e+01	 2.3120e+04	 3.1325e+03	-7.3805e+00
 2.2168e+05	 7.4058e+03	 3.7216e+00	 5.0661e-01	 3.6316e+02	 7.4710e+03	-8.2248e+01	 1.6024e+04	 2.1813e+03	-7.3460e+00
 3.3253e+05	 7.4058e+03	 3.5828e+00	 4.7895e-01	 3.6316e+02	 7.4737e+03	-8.2386e+01	 1.1299e+04	 1.5105e+03	-7.4805e+00
 4.9879e+05	 7.4058e+03	 3.4553e+00	 4.4113e-01	 3.6315e+02	 7.4764e+03	-8.2724e+01	 8.1787e+03	 1.0442e+03	-7.8328e+00
 7.4818e+05	 7.4058e+03	 3.3963e+00	 3.2017e-01	 3.6316e+02	 7.4842e+03	-8.4615e+01	 7.5124e+03	 7.0819e+02	-1.0608e+01
 9.0000e+05	 7.4058e+03	 3.3570e+00	 2.9256e-01	 3.6316e+02	 7.4919e+03	-8.5019e+01	 6.8346e+03	 5.9563e+02	-1.1475e+01
 1.0000e+02	 7.4891e+03	 6.0199e+00	 2.2904e-01	 3.6317e+02	 7.5001e+03	-8.7821e+01	 7.8571e+07	 2.9894e+06	-2.6283e+01
 1.5000e+02	 7.4891e+03	 5.9643e+00	 2.6812e-01	 3.6316e+02	 7.5026e+03	-8.7426e+01	 4.4746e+07	 2.0115e+06	-2.2245e+01
 2.2500e+02	 7.4891e+03	 5.8926e+00	 3.1321e-01	 3.6316e+02	 7.5054e+03	-8.6957e+01	 2.5536e+07	 1.3573e+06	-1.8814e+01
 3.3750e+02	 7.4891e+03	 5.8033e+00	 3.5684e-01	 3.6316e+02	 7.5078e+03	-8.6481e+01	 1.4942e+07	 9.1879e+05	-1.6263e+01
 5.0625e+02	 7.4891e+03	 5.6998e+00	 3.9526e-01	 3.6315e+02	 7.5102e+03	-8.6033e+01	 8.9933e+06	 6.2366e+05	-1.4420e+01
 7.5938e+02	 7.4891e+03	 5.5857e+00	 4.2591e-01	 3.6316e+02	 7.5130e+03	-8.5640e+01	 5.5641e+06	 4.2426e+05	-1.3115e+01
 1.1391e+03	 7.4891e+03	 5.4646e+00	 4.4885e-01	 3.6316e+02	 7.5156e+03	-8.5304e+01	 3.5198e+06	 2.8911e+05	-1.2175e+01
 1.7086e+03	 7.4891e+03	 5.3399e+00	 4.6517e-01	 3.6316e+02	 7.5182e+03	-8.5021e+01	 2.2642e+06	 1.9724e+05	-1.1479e+01
 2.5629e+03	 7.4891e+03	 5.2132e+00	 4.7628e-01	 3.6316e+02	 7.5233e+03	-8.4780e+01	 1.4743e+06	 1.3469e+05	-1.0946e+01
 3.8443e+03	 7.4891e+03	 5.0864e+00	 4.8425e-01	 3.6315e+02	 7.5258e+03	-8.4562e+01	 9.6668e+05	 9.2032e+04	-1.0504e+01
 5.7665e+03	 7.4891e+03	 4.9598e+00	 4.9071e-01	 3.6315e+02	 7.5284e+03	-8.4350e+01	 6.3596e+05	 6.2921e+04	-1.0107e+01
 8.6498e+03	 7.4891e+03	 4.8326e+00	 4.9734e-01	 3.6315e+02	 7.5336e+03	-8.4124e+01	 4.1832e+05	 4.3052e+04	-9.7168e+00
 1.2975e+04	 7.4891e+03	 4.7045e+00	 5.0506e-01	 3.6315e+02	 7.5364e+03	-8.3872e+01	 2.7462e+05	 2.9482e+04	-9.3148e+00
 1.9462e+04	 7.4891e+03	 4.5962e+00	 5.1539e-01	 3.6316e+02	 7.5389e+03	-8.3602e+01	 1.7941e+05	 2.0118e+04	-8.9180e+00
 2.9193e+04	 7.4891e+03	 4.4600e+00	 5.2520e-01	 3.6316e+02	 7.5414e+03	-8.3284e+01	 1.1737e+05	 1.3822e+04	-8.4919e+00
 4.3789e+04	 7.4891e+03	 4.3199e+00	 5.3309e-01	 3.6316e+02	 7.5438e+03	-8.2965e+01	 7.7091e+04	 9.5132e+03	-8.1035e+00
 6.5684e+04	 7.4891e+03	 4.1750e+00	 5.3702e-01	 3.6316e+02	 7.5462e+03	-8.2671e+01	 5.1018e+04	 6.5622e+03	-7.7745e+00
 9.8526e+04	 7.4891e+03	 4.0282e+00	 5.3453e-01	 3.6316e+02	 7.5488e+03	-8.2441e+01	 3.4170e+04	 4.5343e+03	-7.5358e+00
 1.4779e+05	 7.4891e+03	 3.8820e+00	 5.2480e-01	 3.6316e+02	 7.5516e+03	-8.2301e+01	 2.3202e+04	 3.1367e+03	-7.3970e+00
 2.2168e+05	 7.4891e+03	 3.7173e+00	 5.0475e-01	 3.6316e+02	 7.5544e+03	-8.2267e+01	 1.6083e+04	 2.1838e+03	-7.3645e+00
 3.3253e+05	 7.4891e+03	 3.5794e+00	 4.7705e-01	 3.6316e+02	 7.5569e+03	-8.2409e+01	 1.1344e+04	 1.5119e+03	-7.5033e+00
 4.9879e+05	 7.4891e+03	 3.4525e+00	 4.3938e-01	 3.6316e+02	 7.5596e+03	-8.2747e+01	 8.2113e+03	 1.0450e+03	-7.8576e+00
 7.4818e+05	 7.4891e+03	 3.3941e+00	 3.1901e-01	 3.6317e+02	 7.5672e+03	-8.4630e+01	 7.5397e+03	 7.0866e+02	-1.0639e+01
 9.0000e+05	 7.4891e+03	 3.3546e+00	 2.9212e-01	 3.6317e+02	 7.5748e+03	-8.5023e+01	 6.8450e+03	 5.9605e+02	-1.1484e+01
 1.0000e+02	 7.5720e+03	 6.0187e+00	 2.3081e-01	 3.6316e+02	 7.5829e+03	-8.7804e+01	 7.7967e+07	 2.9900e+06	-2.6076e+01
 1.5000e+02	 7.5720e+03	 5.9631e+00	 2.7041e-01	 3.6315e+02	 7.5854e+03	-8.7404e+01	 4.4367e+07	 2.0119e+06	-2.2052e+01
 2.2500e+02	 7.5720e+03	 5.8900e+00	 3.1536e-01	 3.6314e+02	 7.5879e+03	-8.6935e+01	 2.5362e+07	 1.3579e+06	-1.8677e+01
 3.3750e+02	 7.5720e+03	 5.8000e+00	 3.5936e-01	 3.6314e+02	 7.5906e+03	-8.6455e+01	 1.4838e+07	 9.1932e+05	-1.6140e+01
 5.0625e+02	 7.5720e+03	 5.6955e+00	 3.9776e-01	 3.6314e+02	 7.5931e+03	-8.6005e+01	 8.9369e+06	 6.2412e+05	-1.4319e+01
 7.5938e+02	 7.5720e+03	 5.5805e+00	 4.2807e-01	 3.6315e+02	 7.5959e+03	-8.5613e+01	 5.5360e+06	 4.2466e+05	-1.3036e+01
 1.1391e+03	 7.5720e+03	 5.4591e+00	 4.5045e-01	 3.6315e+02	 7.5984e+03	-8.5283e+01	 3.5073e+06	 2.8940e+05	-1.2119e+01
 1.7086e+03	 7.5720e+03	 5.3341e+00	 4.6626e-01	 3.6315e+02	 7.6013e+03	-8.5004e+01	 2.2589e+06	 1.9745e+05	-1.1440e+01
 2.5629e+03	 7.5720e+03	 5.2074e+00	 4.7718e-01	 3.6315e+02	 7.6066e+03	-8.4764e+01	 1.4715e+06	 1.3484e+05	-1.0913e+01
 3.8443e+03	 7.5720e+03	 5.0805e+00	 4.8486e-01	 3.6314e+02	 7.6090e+03	-8.4548e+01	 9.6545e+05	 9.2139e+04	-1.0478e+01
 5.7665e+03	 7.5720e+03	 4.9535e+00	 4.9105e-01	 3.6314e+02	 7.6114e+03	-8.4339e+01	 6.3552e+05	 6.3001e+04	-1.0087e+01
 8.6498e+03	 7.5720e+03	 4.8257e+00	 4.9728e-01	 3.6313e+02	 7.6164e+03	-8.4116e+01	 4.1837e+05	 4.3113e+04	-9.7040e+00
 1.2975e+04	 7.5720e+03	 4.6978e+00	 5.0503e-01	 3.6312e+02	 7.6191e+03	-8.3864e+01	 2.7464e+05	 2.9524e+04	-9.3020e+00
 1.9462e+04	 7.5720e+03	 4.5895e+00	 5.1472e-01	 3.6313e+02	 7.6218e+03	-8.3601e+01	 1.7964e+05	 2.0147e+04	-8.9165e+00
 2.9193e+04	 7.5720e+03	 4.4533e+00	 5.2459e-01	 3.6313e+02	 7.6247e+03	-8.3282e+01	 1.1751e+05	 1.3842e+04	-8.4891e+00
 4.3789e+04	 7.5720e+03	 4.3131e+00	 5.3207e-01	 3.6313e+02	 7.6271e+03	-8.2967e+01	 7.7238e+04	 9.5283e+03	-8.1061e+00
 6.5684e+04	 7.5720e+03	 4.1684e+00	 5.3569e-01	 3.6312e+02	 7.6298e+03	-8.2677e+01	 5.1144e+04	 6.5726e+03	-7.7814e+00
 9.8526e+04	 7.5720e+03	 4.0217e+00	 5.3276e-01	 3.6312e+02	 7.6323e+03	-8.2454e+01	 3.4284e+04	 4.5415e+03	-7.5489e+00
 1.4779e+05	 7.5720e+03	 3.8761e+00	 5.2269e-01	 3.6312e+02	 7.6349e+03	-8.2320e+01	 2.3296e+04	 3.1415e+03	-7.4156e+00
 2.2168e+05	 7.5720e+03	 3.7121e+00	 5.0254e-01	 3.6312e+02	 7.6376e+03	-8.2290e+01	 1.6153e+04	 2.1869e+03	-7.3866e+00
 3.3253e+05	 7.5720e+03	 3.5749e+00	 4.7478e-01	 3.6312e+02	 7.6401e+03	-8.2435e+01	 1.1399e+04	 1.5138e+03	-7.5296e+00
 4.9879e+05	 7.5720e+03	 3.4485e+00	 4.3717e-01	 3.6312e+02	 7.6429e+03	-8.2775e+01	 8.2529e+03	 1.0462e+03	-7.8883e+00
 7.4818e+05	 7.5720e+03	 3.3908e+00	 3.1697e-01	 3.6312e+02	 7.6510e+03	-8.4660e+01	 7.5884e+03	 7.0935e+02	-1.0698e+01
 9.0000e+05	 7.5720e+03	 3.3517e+00	 2.9023e-01	 3.6314e+02	 7.6588e+03	-8.5051e+01	 6.8895e+03	 5.9656e+02	-1.1549e+01
