Repository: maxwolters02/bachelor-thesis

File: data/Daten final/PEI5mgmL_50°C_Abs.TXT (part 8 of 9)
PEI 25 kg/mol, 2 mg/ml from Ethanol on B 10 x 15 mm + H 1x1 mm, 70 nm, 30 µm, 50°C Desorption, 27.4.2026, 11:5
Diameter[mm] 1.128e+00  Thickness[mm] 1.000e-04  Spacer Capacity[pF] 0.000e+00  Spacer Area[mm^2] 0.000e+00
Fixed value(s) :  AC Volt  [Vrms]=1.000
 Freq. [Hz]	 Time  [s]	 Eps'   	 Eps''  	M Temp [K]	M Time M[s]	  Phi [Deg]	 Zp' [Ohms]	 Zp'' [Ohms]	Tan(Phi) 
 1.0000e+02	 7.5981e+03	 5.9532e+00	 7.8730e-02	 3.2315e+02	 7.6080e+03	-8.9242e+01	 2.2857e+08	 3.0228e+06	-7.5616e+01
 1.5000e+02	 7.5981e+03	 5.9354e+00	 9.2270e-02	 3.2315e+02	 7.6104e+03	-8.9109e+01	 1.3002e+08	 2.0213e+06	-6.4327e+01
 2.2500e+02	 7.5981e+03	 5.9162e+00	 1.1040e-01	 3.2315e+02	 7.6132e+03	-8.8931e+01	 7.2449e+07	 1.3519e+06	-5.3590e+01
 3.3750e+02	 7.5981e+03	 5.8929e+00	 1.3307e-01	 3.2315e+02	 7.6156e+03	-8.8706e+01	 4.0068e+07	 9.0482e+05	-4.4283e+01
 5.0625e+02	 7.5981e+03	 5.8648e+00	 1.6190e-01	 3.2315e+02	 7.6181e+03	-8.8419e+01	 2.1956e+07	 6.0611e+05	-3.6225e+01
 7.5938e+02	 7.5981e+03	 5.8308e+00	 1.9857e-01	 3.2315e+02	 7.6207e+03	-8.8050e+01	 1.1935e+07	 4.0643e+05	-2.9365e+01
 1.1391e+03	 7.5981e+03	 5.7888e+00	 2.4574e-01	 3.2315e+02	 7.6231e+03	-8.7569e+01	 6.4291e+06	 2.7292e+05	-2.3557e+01
 1.7086e+03	 7.5981e+03	 5.7358e+00	 3.0613e-01	 3.2316e+02	 7.6259e+03	-8.6945e+01	 3.4406e+06	 1.8363e+05	-1.8737e+01
 2.5629e+03	 7.5981e+03	 5.6669e+00	 3.8238e-01	 3.2316e+02	 7.6285e+03	-8.6140e+01	 1.8363e+06	 1.2391e+05	-1.4820e+01
 3.8443e+03	 7.5981e+03	 5.5743e+00	 4.7668e-01	 3.2316e+02	 7.6310e+03	-8.5112e+01	 9.8203e+05	 8.3977e+04	-1.1694e+01
 5.7665e+03	 7.5981e+03	 5.4472e+00	 5.8731e-01	 3.2315e+02	 7.6337e+03	-8.3846e+01	 5.3136e+05	 5.7291e+04	-9.2748e+00
 8.6498e+03	 7.5981e+03	 5.2732e+00	 7.0531e-01	 3.2315e+02	 7.6365e+03	-8.2382e+01	 2.9498e+05	 3.9454e+04	-7.4764e+00
 1.2975e+04	 7.5981e+03	 5.0444e+00	 8.0985e-01	 3.2316e+02	 7.6389e+03	-8.0879e+01	 1.7127e+05	 2.7496e+04	-6.2288e+00
 1.9462e+04	 7.5981e+03	 4.7681e+00	 8.7165e-01	 3.2315e+02	 7.6417e+03	-7.9640e+01	 1.0608e+05	 1.9393e+04	-5.4702e+00
 2.9193e+04	 7.5981e+03	 4.4839e+00	 8.6958e-01	 3.2316e+02	 7.6442e+03	-7.9025e+01	 7.0889e+04	 1.3748e+04	-5.1564e+00
 4.3789e+04	 7.5981e+03	 4.2146e+00	 8.0504e-01	 3.2316e+02	 7.6467e+03	-7.9186e+01	 5.1048e+04	 9.7509e+03	-5.2352e+00
 6.5684e+04	 7.5981e+03	 3.9934e+00	 7.0526e-01	 3.2316e+02	 7.6494e+03	-7.9984e+01	 3.8847e+04	 6.8607e+03	-5.6622e+00
 9.8526e+04	 7.5981e+03	 3.8240e+00	 5.9888e-01	 3.2316e+02	 7.6518e+03	-8.1099e+01	 3.0498e+04	 4.7764e+03	-6.3852e+00
 1.4779e+05	 7.5981e+03	 3.6861e+00	 5.0422e-01	 3.2316e+02	 7.6545e+03	-8.2211e+01	 2.4149e+04	 3.3034e+03	-7.3106e+00
 2.2168e+05	 7.5981e+03	 3.5852e+00	 4.2927e-01	 3.2316e+02	 7.6571e+03	-8.3172e+01	 1.8911e+04	 2.2643e+03	-8.3518e+00
 3.3253e+05	 7.5981e+03	 3.5008e+00	 3.7229e-01	 3.2315e+02	 7.6598e+03	-8.3930e+01	 1.4537e+04	 1.5459e+03	-9.4034e+00
 4.9879e+05	 7.5981e+03	 3.4263e+00	 3.2977e-01	 3.2316e+02	 7.6624e+03	-8.4502e+01	 1.0940e+04	 1.0530e+03	-1.0390e+01
 7.4818e+05	 7.5981e+03	 3.4121e+00	 2.0931e-01	 3.2316e+02	 7.6703e+03	-8.6490e+01	 1.1491e+04	 7.0492e+02	-1.6301e+01
 9.0000e+05	 7.5981e+03	 3.3874e+00	 1.9099e-01	 3.2316e+02	 7.6779e+03	-8.6773e+01	 1.0469e+04	 5.9028e+02	-1.7736e+01
 1.0000e+02	 7.6752e+03	 5.9527e+00	 7.8789e-02	 3.2315e+02	 7.6845e+03	-8.9242e+01	 2.2840e+08	 3.0231e+06	-7.5552e+01
 1.5000e+02	 7.6752e+03	 5.9351e+00	 9.2624e-02	 3.2314e+02	 7.6870e+03	-8.9106e+01	 1.2952e+08	 2.0214e+06	-6.4077e+01
 2.2500e+02	 7.6752e+03	 5.9157e+00	 1.1067e-01	 3.2314e+02	 7.6896e+03	-8.8928e+01	 7.2270e+07	 1.3520e+06	-5.3454e+01
 3.3750e+02	 7.6752e+03	 5.8922e+00	 1.3341e-01	 3.2315e+02	 7.6921e+03	-8.8703e+01	 3.9967e+07	 9.0493e+05	-4.4166e+01
 5.0625e+02	 7.6752e+03	 5.8640e+00	 1.6196e-01	 3.2315e+02	 7.6949e+03	-8.8418e+01	 2.1948e+07	 6.0619e+05	-3.6207e+01
 7.5938e+02	 7.6752e+03	 5.8298e+00	 1.9918e-01	 3.2314e+02	 7.6974e+03	-8.8043e+01	 1.1898e+07	 4.0650e+05	-2.9270e+01
 1.1391e+03	 7.6752e+03	 5.7880e+00	 2.4623e-01	 3.2314e+02	 7.7002e+03	-8.7564e+01	 6.4162e+06	 2.7296e+05	-2.3506e+01
 1.7086e+03	 7.6752e+03	 5.7348e+00	 3.0675e-01	 3.2314e+02	 7.7028e+03	-8.6938e+01	 3.4336e+06	 1.8366e+05	-1.8695e+01
 2.5629e+03	 7.6752e+03	 5.6656e+00	 3.8296e-01	 3.2314e+02	 7.7056e+03	-8.6133e+01	 1.8335e+06	 1.2393e+05	-1.4794e+01
 3.8443e+03	 7.6752e+03	 5.5727e+00	 4.7720e-01	 3.2314e+02	 7.7081e+03	-8.5106e+01	 9.8095e+05	 8.4000e+04	-1.1678e+01
 5.7665e+03	 7.6752e+03	 5.4454e+00	 5.8792e-01	 3.2315e+02	 7.7106e+03	-8.3838e+01	 5.3081e+05	 5.7309e+04	-9.2622e+00
 8.6498e+03	 7.6752e+03	 5.2711e+00	 7.0566e-01	 3.2315e+02	 7.7132e+03	-8.2375e+01	 2.9483e+05	 3.9469e+04	-7.4698e+00
 1.2975e+04	 7.6752e+03	 5.0422e+00	 8.0984e-01	 3.2315e+02	 7.7156e+03	-8.0875e+01	 1.7127e+05	 2.7508e+04	-6.2261e+00
 1.9462e+04	 7.6752e+03	 4.7660e+00	 8.7127e-01	 3.2315e+02	 7.7184e+03	-7.9640e+01	 1.0613e+05	 1.9401e+04	-5.4702e+00
 2.9193e+04	 7.6752e+03	 4.4821e+00	 8.6898e-01	 3.2314e+02	 7.7209e+03	-7.9028e+01	 7.0938e+04	 1.3753e+04	-5.1579e+00
 4.3789e+04	 7.6752e+03	 4.2133e+00	 8.0427e-01	 3.2315e+02	 7.7233e+03	-7.9193e+01	 5.1097e+04	 9.7540e+03	-5.2386e+00
 6.5684e+04	 7.6752e+03	 3.9922e+00	 7.0467e-01	 3.2314e+02	 7.7259e+03	-7.9990e+01	 3.8880e+04	 6.8628e+03	-5.6653e+00
 9.8526e+04	 7.6752e+03	 3.8230e+00	 5.9857e-01	 3.2315e+02	 7.7284e+03	-8.1101e+01	 3.0514e+04	 4.7777e+03	-6.3868e+00
 1.4779e+05	 7.6752e+03	 3.6853e+00	 5.0397e-01	 3.2315e+02	 7.7312e+03	-8.2213e+01	 2.4162e+04	 3.3041e+03	-7.3126e+00
 2.2168e+05	 7.6752e+03	 3.5844e+00	 4.2916e-01	 3.2315e+02	 7.7338e+03	-8.3173e+01	 1.8916e+04	 2.2647e+03	-8.3523e+00
 3.3253e+05	 7.6752e+03	 3.5001e+00	 3.7224e-01	 3.2315e+02	 7.7362e+03	-8.3929e+01	 1.4539e+04	 1.5462e+03	-9.4029e+00
 4.9879e+05	 7.6752e+03	 3.4256e+00	 3.2978e-01	 3.2315e+02	 7.7388e+03	-8.4501e+01	 1.0940e+04	 1.0532e+03	-1.0387e+01
 7.4818e+05	 7.6752e+03	 3.4110e+00	 2.1238e-01	 3.2316e+02	 7.7463e+03	-8.6437e+01	 1.1325e+04	 7.0514e+02	-1.6061e+01
 9.0000e+05	 7.6752e+03	 3.3868e+00	 1.9070e-01	 3.2315e+02	 7.7541e+03	-8.6777e+01	 1.0485e+04	 5.9039e+02	-1.7760e+01
 1.0000e+02	 7.7514e+03	 5.9522e+00	 7.9149e-02	 3.2315e+02	 7.7612e+03	-8.9238e+01	 2.2737e+08	 3.0234e+06	-7.5203e+01
 1.5000e+02	 7.7514e+03	 5.9360e+00	 9.3105e-02	 3.2316e+02	 7.7636e+03	-8.9101e+01	 1.2886e+08	 2.0211e+06	-6.3756e+01
 2.2500e+02	 7.7514e+03	 5.9152e+00	 1.1082e-01	 3.2315e+02	 7.7664e+03	-8.8927e+01	 7.2173e+07	 1.3521e+06	-5.3377e+01
 3.3750e+02	 7.7514e+03	 5.8917e+00	 1.3373e-01	 3.2315e+02	 7.7689e+03	-8.8700e+01	 3.9872e+07	 9.0501e+05	-4.4058e+01
 5.0625e+02	 7.7514e+03	 5.8636e+00	 1.6239e-01	 3.2315e+02	 7.7716e+03	-8.8414e+01	 2.1890e+07	 6.0623e+05	-3.6109e+01
 7.5938e+02	 7.7514e+03	 5.8293e+00	 1.9932e-01	 3.2315e+02	 7.7743e+03	-8.8042e+01	 1.1889e+07	 4.0653e+05	-2.9246e+01
 1.1391e+03	 7.7514e+03	 5.7871e+00	 2.4645e-01	 3.2315e+02	 7.7771e+03	-8.7562e+01	 6.4106e+06	 2.7300e+05	-2.3482e+01
 1.7086e+03	 7.7514e+03	 5.7339e+00	 3.0680e-01	 3.2315e+02	 7.7797e+03	-8.6937e+01	 3.4330e+06	 1.8369e+05	-1.8690e+01
 2.5629e+03	 7.7514e+03	 5.6646e+00	 3.8308e-01	 3.2315e+02	 7.7824e+03	-8.6131e+01	 1.8329e+06	 1.2396e+05	-1.4787e+01
 3.8443e+03	 7.7514e+03	 5.5716e+00	 4.7735e-01	 3.2315e+02	 7.7849e+03	-8.5103e+01	 9.8064e+05	 8.4017e+04	-1.1672e+01
 5.7665e+03	 7.7514e+03	 5.4443e+00	 5.8797e-01	 3.2315e+02	 7.7877e+03	-8.3836e+01	 5.3076e+05	 5.7321e+04	-9.2595e+00
 8.6498e+03	 7.7514e+03	 5.2699e+00	 7.0555e-01	 3.2315e+02	 7.7903e+03	-8.2374e+01	 2.9487e+05	 3.9479e+04	-7.4691e+00
 1.2975e+04	 7.7514e+03	 5.0410e+00	 8.0965e-01	 3.2315e+02	 7.7930e+03	-8.0876e+01	 1.7131e+05	 2.7514e+04	-6.2262e+00
 1.9462e+04	 7.7514e+03	 4.7648e+00	 8.7085e-01	 3.2315e+02	 7.7957e+03	-7.9643e+01	 1.0618e+05	 1.9406e+04	-5.4715e+00
 2.9193e+04	 7.7514e+03	 4.4812e+00	 8.6853e-01	 3.2314e+02	 7.7984e+03	-7.9031e+01	 7.0975e+04	 1.3756e+04	-5.1595e+00
 4.3789e+04	 7.7514e+03	 4.2123e+00	 8.0404e-01	 3.2315e+02	 7.8009e+03	-7.9193e+01	 5.1112e+04	 9.7561e+03	-5.2390e+00
 6.5684e+04	 7.7514e+03	 3.9914e+00	 7.0438e-01	 3.2316e+02	 7.8033e+03	-7.9992e+01	 3.8895e+04	 6.8641e+03	-5.6665e+00
 9.8526e+04	 7.7514e+03	 3.8224e+00	 5.9835e-01	 3.2315e+02	 7.8059e+03	-8.1103e+01	 3.0526e+04	 4.7784e+03	-6.3883e+00
 1.4779e+05	 7.7514e+03	 3.6847e+00	 5.0378e-01	 3.2315e+02	 7.8085e+03	-8.2215e+01	 2.4171e+04	 3.3047e+03	-7.3141e+00
 2.2168e+05	 7.7514e+03	 3.5837e+00	 4.2902e-01	 3.2315e+02	 7.8112e+03	-8.3173e+01	 1.8922e+04	 2.2652e+03	-8.3532e+00
 3.3253e+05	 7.7514e+03	 3.4993e+00	 3.7220e-01	 3.2315e+02	 7.8137e+03	-8.3929e+01	 1.4540e+04	 1.5465e+03	-9.4017e+00
 4.9879e+05	 7.7514e+03	 3.4248e+00	 3.2977e-01	 3.2315e+02	 7.8165e+03	-8.4500e+01	 1.0941e+04	 1.0535e+03	-1.0386e+01
 7.4818e+05	 7.7514e+03	 3.4105e+00	 2.1010e-01	 3.2315e+02	 7.8242e+03	-8.6475e+01	 1.1448e+04	 7.0526e+02	-1.6232e+01
 9.0000e+05	 7.7514e+03	 3.3862e+00	 1.8998e-01	 3.2315e+02	 7.8318e+03	-8.6789e+01	 1.0525e+04	 5.9049e+02	-1.7824e+01
 1.0000e+02	 7.8291e+03	 5.9519e+00	 7.9487e-02	 3.2315e+02	 7.8385e+03	-8.9235e+01	 2.2640e+08	 3.0235e+06	-7.4880e+01
 1.5000e+02	 7.8291e+03	 5.9337e+00	 9.3969e-02	 3.2315e+02	 7.8411e+03	-8.9093e+01	 1.2767e+08	 2.0219e+06	-6.3146e+01
 2.2500e+02	 7.8291e+03	 5.9148e+00	 1.1106e-01	 3.2315e+02	 7.8435e+03	-8.8924e+01	 7.2019e+07	 1.3522e+06	-5.3259e+01
 3.3750e+02	 7.8291e+03	 5.8911e+00	 1.3382e-01	 3.2315e+02	 7.8459e+03	-8.8699e+01	 3.9845e+07	 9.0510e+05	-4.4023e+01
 5.0625e+02	 7.8291e+03	 5.8627e+00	 1.6275e-01	 3.2315e+02	 7.8486e+03	-8.8410e+01	 2.1842e+07	 6.0632e+05	-3.6023e+01
 7.5938e+02	 7.8291e+03	 5.8287e+00	 1.9967e-01	 3.2316e+02	 7.8512e+03	-8.8038e+01	 1.1869e+07	 4.0658e+05	-2.9192e+01
 1.1391e+03	 7.8291e+03	 5.7864e+00	 2.4683e-01	 3.2316e+02	 7.8539e+03	-8.7557e+01	 6.4007e+06	 2.7303e+05	-2.3443e+01
 1.7086e+03	 7.8291e+03	 5.7328e+00	 3.0705e-01	 3.2315e+02	 7.8564e+03	-8.6934e+01	 3.4302e+06	 1.8372e+05	-1.8670e+01
 2.5629e+03	 7.8291e+03	 5.6636e+00	 3.8353e-01	 3.2315e+02	 7.8590e+03	-8.6126e+01	 1.8308e+06	 1.2398e+05	-1.4767e+01
 3.8443e+03	 7.8291e+03	 5.5705e+00	 4.7771e-01	 3.2315e+02	 7.8614e+03	-8.5099e+01	 9.7991e+05	 8.4033e+04	-1.1661e+01
 5.7665e+03	 7.8291e+03	 5.4429e+00	 5.8817e-01	 3.2315e+02	 7.8639e+03	-8.3833e+01	 5.3059e+05	 5.7336e+04	-9.2541e+00
 8.6498e+03	 7.8291e+03	 5.2684e+00	 7.0559e-01	 3.2315e+02	 7.8666e+03	-8.2372e+01	 2.9486e+05	 3.9490e+04	-7.4666e+00
 1.2975e+04	 7.8291e+03	 5.0395e+00	 8.0945e-01	 3.2315e+02	 7.8691e+03	-8.0875e+01	 1.7135e+05	 2.7522e+04	-6.2259e+00
 1.9462e+04	 7.8291e+03	 4.7635e+00	 8.7040e-01	 3.2315e+02	 7.8719e+03	-7.9645e+01	 1.0623e+05	 1.9411e+04	-5.4728e+00
 2.9193e+04	 7.8291e+03	 4.4801e+00	 8.6812e-01	 3.2315e+02	 7.8744e+03	-7.9034e+01	 7.1009e+04	 1.3759e+04	-5.1607e+00
 4.3789e+04	 7.8291e+03	 4.2113e+00	 8.0353e-01	 3.2315e+02	 7.8768e+03	-7.9198e+01	 5.1144e+04	 9.7585e+03	-5.2410e+00
 6.5684e+04	 7.8291e+03	 3.9904e+00	 7.0397e-01	 3.2314e+02	 7.8793e+03	-7.9995e+01	 3.8918e+04	 6.8658e+03	-5.6684e+00
 9.8526e+04	 7.8291e+03	 3.8218e+00	 5.9794e-01	 3.2314e+02	 7.8818e+03	-8.1108e+01	 3.0546e+04	 4.7792e+03	-6.3916e+00
 1.4779e+05	 7.8291e+03	 3.6840e+00	 5.0362e-01	 3.2315e+02	 7.8845e+03	-8.2216e+01	 2.4178e+04	 3.3053e+03	-7.3150e+00
 2.2168e+05	 7.8291e+03	 3.5832e+00	 4.2894e-01	 3.2315e+02	 7.8871e+03	-8.3174e+01	 1.8925e+04	 2.2655e+03	-8.3536e+00
 3.3253e+05	 7.8291e+03	 3.4987e+00	 3.7213e-01	 3.2315e+02	 7.8896e+03	-8.3929e+01	 1.4543e+04	 1.5468e+03	-9.4017e+00
 4.9879e+05	 7.8291e+03	 3.4241e+00	 3.2973e-01	 3.2314e+02	 7.8923e+03	-8.4500e+01	 1.0942e+04	 1.0537e+03	-1.0385e+01
 7.4818e+05	 7.8291e+03	 3.4098e+00	 2.0965e-01	 3.2314e+02	 7.9000e+03	-8.6482e+01	 1.1473e+04	 7.0539e+02	-1.6265e+01
 9.0000e+05	 7.8291e+03	 3.3855e+00	 1.8709e-01	 3.2315e+02	 7.9081e+03	-8.6837e+01	 1.0688e+04	 5.9061e+02	-1.8096e+01
 1.0000e+02	 7.9054e+03	 5.9515e+00	 7.9440e-02	 3.2315e+02	 7.9146e+03	-8.9235e+01	 2.2653e+08	 3.0237e+06	-7.4918e+01
 1.5000e+02	 7.9054e+03	 5.9329e+00	 9.3748e-02	 3.2315e+02	 7.9174e+03	-8.9095e+01	 1.2797e+08	 2.0221e+06	-6.3285e+01
 2.2500e+02	 7.9054e+03	 5.9140e+00	 1.1130e-01	 3.2312e+02	 7.9199e+03	-8.8922e+01	 7.1860e+07	 1.3524e+06	-5.3135e+01
 3.3750e+02	 7.9054e+03	 5.8905e+00	 1.3405e-01	 3.2315e+02	 7.9223e+03	-8.8696e+01	 3.9777e+07	 9.0520e+05	-4.3942e+01
 5.0625e+02	 7.9054e+03	 5.8621e+00	 1.6295e-01	 3.2316e+02	 7.9250e+03	-8.8408e+01	 2.1815e+07	 6.0639e+05	-3.5976e+01
 7.5938e+02	 7.9054e+03	 5.8278e+00	 1.9989e-01	 3.2315e+02	 7.9276e+03	-8.8036e+01	 1.1855e+07	 4.0664e+05	-2.9155e+01
 1.1391e+03	 7.9054e+03	 5.7854e+00	 2.4685e-01	 3.2315e+02	 7.9302e+03	-8.7557e+01	 6.4002e+06	 2.7308e+05	-2.3437e+01
 1.7086e+03	 7.9054e+03	 5.7321e+00	 3.0764e-01	 3.2315e+02	 7.9329e+03	-8.6928e+01	 3.4237e+06	 1.8375e+05	-1.8632e+01
 2.5629e+03	 7.9054e+03	 5.6625e+00	 3.8378e-01	 3.2315e+02	 7.9356e+03	-8.6123e+01	 1.8296e+06	 1.2400e+05	-1.4754e+01
 3.8443e+03	 7.9054e+03	 5.5691e+00	 4.7784e-01	 3.2315e+02	 7.9381e+03	-8.5096e+01	 9.7964e+05	 8.4055e+04	-1.1655e+01
 5.7665e+03	 7.9054e+03	 5.4416e+00	 5.8835e-01	 3.2315e+02	 7.9406e+03	-8.3829e+01	 5.3042e+05	 5.7350e+04	-9.2489e+00
 8.6498e+03	 7.9054e+03	 5.2671e+00	 7.0561e-01	 3.2316e+02	 7.9432e+03	-8.2370e+01	 2.9485e+05	 3.9500e+04	-7.4646e+00
 1.2975e+04	 7.9054e+03	 5.0383e+00	 8.0932e-01	 3.2316e+02	 7.9457e+03	-8.0874e+01	 1.7138e+05	 2.7529e+04	-6.2254e+00
 1.9462e+04	 7.9054e+03	 4.7623e+00	 8.7002e-01	 3.2316e+02	 7.9485e+03	-7.9647e+01	 1.0628e+05	 1.9416e+04	-5.4738e+00
 2.9193e+04	 7.9054e+03	 4.4793e+00	 8.6766e-01	 3.2315e+02	 7.9509e+03	-7.9037e+01	 7.1046e+04	 1.3762e+04	-5.1624e+00
 4.3789e+04	 7.9054e+03	 4.2107e+00	 8.0311e-01	 3.2316e+02	 7.9534e+03	-7.9202e+01	 5.1171e+04	 9.7599e+03	-5.2430e+00
 6.5684e+04	 7.9054e+03	 3.9899e+00	 7.0365e-01	 3.2315e+02	 7.9561e+03	-7.9998e+01	 3.8936e+04	 6.8667e+03	-5.6703e+00
 9.8526e+04	 7.9054e+03	 3.8213e+00	 5.9784e-01	 3.2315e+02	 7.9585e+03	-8.1108e+01	 3.0551e+04	 4.7798e+03	-6.3918e+00
 1.4779e+05	 7.9054e+03	 3.6835e+00	 5.0354e-01	 3.2315e+02	 7.9612e+03	-8.2216e+01	 2.4182e+04	 3.3058e+03	-7.3152e+00
 2.2168e+05	 7.9054e+03	 3.5826e+00	 4.2899e-01	 3.2315e+02	 7.9639e+03	-8.3172e+01	 1.8923e+04	 2.2659e+03	-8.3514e+00
 3.3253e+05	 7.9054e+03	 3.4981e+00	 3.7203e-01	 3.2316e+02	 7.9666e+03	-8.3929e+01	 1.4547e+04	 1.5471e+03	-9.4028e+00
 4.9879e+05	 7.9054e+03	 3.4235e+00	 3.2976e-01	 3.2316e+02	 7.9693e+03	-8.4498e+01	 1.0941e+04	 1.0539e+03	-1.0382e+01
 7.4818e+05	 7.9054e+03	 3.4091e+00	 2.1043e-01	 3.2315e+02	 7.9774e+03	-8.6468e+01	 1.1430e+04	 7.0553e+02	-1.6201e+01
 9.0000e+05	 7.9054e+03	 3.3849e+00	 1.8791e-01	 3.2315e+02	 7.9852e+03	-8.6823e+01	 1.0641e+04	 5.9071e+02	-1.8013e+01
 1.0000e+02	 7.9825e+03	 5.9512e+00	 7.9432e-02	 3.2315e+02	 7.9921e+03	-8.9235e+01	 2.2655e+08	 3.0239e+06	-7.4922e+01
 1.5000e+02	 7.9825e+03	 5.9324e+00	 9.2477e-02	 3.2315e+02	 7.9946e+03	-8.9107e+01	 1.2973e+08	 2.0223e+06	-6.4150e+01
 2.2500e+02	 7.9825e+03	 5.9136e+00	 1.1137e-01	 3.2315e+02	 7.9974e+03	-8.8921e+01	 7.1815e+07	 1.3525e+06	-5.3099e+01
 3.3750e+02	 7.9825e+03	 5.8898e+00	 1.3422e-01	 3.2316e+02	 7.9999e+03	-8.8695e+01	 3.9727e+07	 9.0531e+05	-4.3883e+01
 5.0625e+02	 7.9825e+03	 5.8615e+00	 1.6314e-01	 3.2315e+02	 8.0023e+03	-8.8406e+01	 2.1790e+07	 6.0645e+05	-3.5930e+01
 7.5938e+02	 7.9825e+03	 5.8269e+00	 2.0044e-01	 3.2315e+02	 8.0049e+03	-8.8030e+01	 1.1823e+07	 4.0670e+05	-2.9071e+01
 1.1391e+03	 7.9825e+03	 5.7845e+00	 2.4760e-01	 3.2315e+02	 8.0075e+03	-8.7549e+01	 6.3808e+06	 2.7312e+05	-2.3362e+01
 1.7086e+03	 7.9825e+03	 5.7308e+00	 3.0814e-01	 3.2315e+02	 8.0101e+03	-8.6922e+01	 3.4180e+06	 1.8379e+05	-1.8598e+01
 2.5629e+03	 7.9825e+03	 5.6613e+00	 3.8435e-01	 3.2315e+02	 8.0127e+03	-8.6116e+01	 1.8269e+06	 1.2403e+05	-1.4730e+01
 3.8443e+03	 7.9825e+03	 5.5678e+00	 4.7849e-01	 3.2315e+02	 8.0154e+03	-8.5088e+01	 9.7830e+05	 8.4075e+04	-1.1636e+01
 5.7665e+03	 7.9825e+03	 5.4399e+00	 5.8883e-01	 3.2315e+02	 8.0179e+03	-8.3822e+01	 5.2999e+05	 5.7367e+04	-9.2384e+00
 8.6498e+03	 7.9825e+03	 5.2651e+00	 7.0581e-01	 3.2315e+02	 8.0207e+03	-8.2365e+01	 2.9476e+05	 3.9515e+04	-7.4597e+00
 1.2975e+04	 7.9825e+03	 5.0361e+00	 8.0914e-01	 3.2315e+02	 8.0233e+03	-8.0872e+01	 1.7141e+05	 2.7541e+04	-6.2240e+00
 1.9462e+04	 7.9825e+03	 4.7604e+00	 8.6975e-01	 3.2314e+02	 8.0260e+03	-7.9646e+01	 1.0631e+05	 1.9424e+04	-5.4732e+00
 2.9193e+04	 7.9825e+03	 4.4774e+00	 8.6697e-01	 3.2315e+02	 8.0285e+03	-7.9041e+01	 7.1103e+04	 1.3768e+04	-5.1645e+00
 4.3789e+04	 7.9825e+03	 4.2093e+00	 8.0265e-01	 3.2315e+02	 8.0309e+03	-7.9204e+01	 5.1200e+04	 9.7632e+03	-5.2442e+00
 6.5684e+04	 7.9825e+03	 3.9889e+00	 7.0315e-01	 3.2314e+02	 8.0337e+03	-8.0003e+01	 3.8964e+04	 6.8684e+03	-5.6729e+00
 9.8526e+04	 7.9825e+03	 3.8202e+00	 5.9730e-01	 3.2315e+02	 8.0361e+03	-8.1114e+01	 3.0579e+04	 4.7811e+03	-6.3958e+00
 1.4779e+05	 7.9825e+03	 3.6826e+00	 5.0319e-01	 3.2314e+02	 8.0389e+03	-8.2219e+01	 2.4199e+04	 3.3065e+03	-7.3186e+00
 2.2168e+05	 7.9825e+03	 3.5819e+00	 4.2873e-01	 3.2315e+02	 8.0415e+03	-8.3175e+01	 1.8934e+04	 2.2663e+03	-8.3546e+00
 3.3253e+05	 7.9825e+03	 3.4973e+00	 3.7202e-01	 3.2314e+02	 8.0442e+03	-8.3928e+01	 1.4547e+04	 1.5474e+03	-9.4008e+00
 4.9879e+05	 7.9825e+03	 3.4226e+00	 3.2971e-01	 3.2315e+02	 8.0468e+03	-8.4498e+01	 1.0943e+04	 1.0541e+03	-1.0381e+01
 7.4818e+05	 7.9825e+03	 3.4084e+00	 2.1009e-01	 3.2314e+02	 8.0544e+03	-8.6473e+01	 1.1448e+04	 7.0568e+02	-1.6223e+01
 9.0000e+05	 7.9825e+03	 3.3842e+00	 1.8726e-01	 3.2315e+02	 8.0621e+03	-8.6833e+01	 1.0678e+04	 5.9084e+02	-1.8072e+01
 1.0000e+02	 8.0597e+03	 5.9504e+00	 7.9646e-02	 3.2315e+02	 8.0692e+03	-8.9233e+01	 2.2595e+08	 3.0243e+06	-7.4711e+01
 1.5000e+02	 8.0597e+03	 5.9318e+00	 9.2226e-02	 3.2315e+02	 8.0719e+03	-8.9109e+01	 1.3008e+08	 2.0225e+06	-6.4318e+01
 2.2500e+02	 8.0597e+03	 5.9130e+00	 1.1175e-01	 3.2315e+02	 8.0744e+03	-8.8917e+01	 7.1574e+07	 1.3526e+06	-5.2915e+01
 3.3750e+02	 8.0597e+03	 5.8892e+00	 1.3449e-01	 3.2315e+02	 8.0768e+03	-8.8692e+01	 3.9645e+07	 9.0539e+05	-4.3788e+01
 5.0625e+02	 8.0597e+03	 5.8609e+00	 1.6364e-01	 3.2314e+02	 8.0796e+03	-8.8401e+01	 2.1722e+07	 6.0652e+05	-3.5815e+01
 7.5938e+02	 8.0597e+03	 5.8262e+00	 2.0061e-01	 3.2315e+02	 8.0821e+03	-8.8028e+01	 1.1813e+07	 4.0675e+05	-2.9042e+01
 1.1391e+03	 8.0597e+03	 5.7836e+00	 2.4787e-01	 3.2314e+02	 8.0849e+03	-8.7546e+01	 6.3737e+06	 2.7316e+05	-2.3333e+01
 1.7086e+03	 8.0597e+03	 5.7298e+00	 3.0843e-01	 3.2314e+02	 8.0874e+03	-8.6919e+01	 3.4149e+06	 1.8382e+05	-1.8577e+01
 2.5629e+03	 8.0597e+03	 5.6601e+00	 3.8486e-01	 3.2315e+02	 8.0902e+03	-8.6110e+01	 1.8245e+06	 1.2405e+05	-1.4707e+01
 3.8443e+03	 8.0597e+03	 5.5667e+00	 4.7900e-01	 3.2315e+02	 8.0926e+03	-8.5082e+01	 9.7726e+05	 8.4092e+04	-1.1621e+01
 5.7665e+03	 8.0597e+03	 5.4386e+00	 5.8906e-01	 3.2315e+02	 8.0954e+03	-8.3818e+01	 5.2978e+05	 5.7381e+04	-9.2326e+00
 8.6498e+03	 8.0597e+03	 5.2636e+00	 7.0595e-01	 3.2315e+02	 8.0980e+03	-8.2361e+01	 2.9471e+05	 3.9526e+04	-7.4561e+00
 1.2975e+04	 8.0597e+03	 5.0348e+00	 8.0899e-01	 3.2315e+02	 8.1007e+03	-8.0872e+01	 1.7145e+05	 2.7548e+04	-6.2236e+00
 1.9462e+04	 8.0597e+03	 4.7591e+00	 8.6932e-01	 3.2314e+02	 8.1033e+03	-7.9648e+01	 1.0637e+05	 1.9429e+04	-5.4745e+00
 2.9193e+04	 8.0597e+03	 4.4763e+00	 8.6652e-01	 3.2315e+02	 8.1061e+03	-7.9044e+01	 7.1140e+04	 1.3771e+04	-5.1658e+00
 4.3789e+04	 8.0597e+03	 4.2085e+00	 8.0203e-01	 3.2314e+02	 8.1086e+03	-7.9210e+01	 5.1240e+04	 9.7650e+03	-5.2473e+00
 6.5684e+04	 8.0597e+03	 3.9879e+00	 7.0278e-01	 3.2315e+02	 8.1110e+03	-8.0005e+01	 3.8984e+04	 6.8702e+03	-5.6744e+00
 9.8526e+04	 8.0597e+03	 3.8196e+00	 5.9717e-01	 3.2315e+02	 8.1137e+03	-8.1114e+01	 3.0586e+04	 4.7819e+03	-6.3961e+00
 1.4779e+05	 8.0597e+03	 3.6820e+00	 5.0306e-01	 3.2314e+02	 8.1162e+03	-8.2220e+01	 2.4205e+04	 3.3071e+03	-7.3192e+00
 2.2168e+05	 8.0597e+03	 3.5811e+00	 4.2860e-01	 3.2314e+02	 8.1190e+03	-8.3175e+01	 1.8940e+04	 2.2669e+03	-8.3552e+00
 3.3253e+05	 8.0597e+03	 3.4965e+00	 3.7195e-01	 3.2314e+02	 8.1215e+03	-8.3928e+01	 1.4550e+04	 1.5478e+03	-9.4006e+00
 4.9879e+05	 8.0597e+03	 3.4220e+00	 3.2962e-01	 3.2314e+02	 8.1242e+03	-8.4498e+01	 1.0946e+04	 1.0543e+03	-1.0382e+01
 7.4818e+05	 8.0597e+03	 3.4077e+00	 2.1055e-01	 3.2314e+02	 8.1319e+03	-8.6464e+01	 1.1424e+04	 7.0583e+02	-1.6185e+01
 9.0000e+05	 8.0597e+03	 3.3834e+00	 1.8895e-01	 3.2315e+02	 8.1395e+03	-8.6804e+01	 1.0582e+04	 5.9097e+02	-1.7907e+01
 1.0000e+02	 8.1368e+03	 5.9501e+00	 7.9592e-02	 3.2315e+02	 8.1461e+03	-8.9234e+01	 2.2610e+08	 3.0245e+06	-7.4757e+01
 1.5000e+02	 8.1368e+03	 5.9328e+00	 9.2790e-02	 3.2316e+02	 8.1489e+03	-8.9104e+01	 1.2929e+08	 2.0222e+06	-6.3939e+01
 2.2500e+02	 8.1368e+03	 5.9127e+00	 1.1209e-01	 3.2316e+02	 8.1513e+03	-8.8914e+01	 7.1357e+07	 1.3527e+06	-5.2752e+01
 3.3750e+02	 8.1368e+03	 5.8887e+00	 1.3469e-01	 3.2316e+02	 8.1541e+03	-8.8690e+01	 3.9587e+07	 9.0547e+05	-4.3720e+01
 5.0625e+02	 8.1368e+03	 5.8602e+00	 1.6388e-01	 3.2316e+02	 8.1566e+03	-8.8398e+01	 2.1690e+07	 6.0659e+05	-3.5758e+01
 7.5938e+02	 8.1368e+03	 5.8256e+00	 2.0087e-01	 3.2315e+02	 8.1592e+03	-8.8025e+01	 1.1797e+07	 4.0679e+05	-2.9001e+01
 1.1391e+03	 8.1368e+03	 5.7829e+00	 2.4817e-01	 3.2315e+02	 8.1617e+03	-8.7543e+01	 6.3661e+06	 2.7320e+05	-2.3302e+01
 1.7086e+03	 8.1368e+03	 5.7290e+00	 3.0873e-01	 3.2316e+02	 8.1642e+03	-8.6915e+01	 3.4115e+06	 1.8384e+05	-1.8556e+01
 2.5629e+03	 8.1368e+03	 5.6593e+00	 3.8493e-01	 3.2316e+02	 8.1669e+03	-8.6109e+01	 1.8241e+06	 1.2407e+05	-1.4702e+01
 3.8443e+03	 8.1368e+03	 5.5657e+00	 4.7898e-01	 3.2316e+02	 8.1693e+03	-8.5081e+01	 9.7731e+05	 8.4107e+04	-1.1620e+01
 5.7665e+03	 8.1368e+03	 5.4376e+00	 5.8910e-01	 3.2317e+02	 8.1720e+03	-8.3817e+01	 5.2974e+05	 5.7392e+04	-9.2303e+00
 8.6498e+03	 8.1368e+03	 5.2628e+00	 7.0568e-01	 3.2316e+02	 8.1746e+03	-8.2363e+01	 2.9482e+05	 3.9532e+04	-7.4578e+00
 1.2975e+04	 8.1368e+03	 5.0339e+00	 8.0869e-01	 3.2316e+02	 8.1770e+03	-8.0873e+01	 1.7151e+05	 2.7553e+04	-6.2248e+00
 1.9462e+04	 8.1368e+03	 4.7587e+00	 8.6899e-01	 3.2316e+02	 8.1796e+03	-7.9651e+01	 1.0641e+05	 1.9431e+04	-5.4762e+00
 2.9193e+04	 8.1368e+03	 4.4760e+00	 8.6618e-01	 3.2316e+02	 8.1821e+03	-7.9048e+01	 7.1168e+04	 1.3772e+04	-5.1675e+00
 4.3789e+04	 8.1368e+03	 4.2083e+00	 8.0178e-01	 3.2316e+02	 8.1845e+03	-7.9213e+01	 5.1256e+04	 9.7654e+03	-5.2487e+00
 6.5684e+04	 8.1368e+03	 3.9880e+00	 7.0283e-01	 3.2316e+02	 8.1869e+03	-8.0005e+01	 3.8981e+04	 6.8700e+03	-5.6742e+00
 9.8526e+04	 8.1368e+03	 3.8193e+00	 5.9720e-01	 3.2316e+02	 8.1894e+03	-8.1113e+01	 3.0584e+04	 4.7823e+03	-6.3953e+00
 1.4779e+05	 8.1368e+03	 3.6816e+00	 5.0332e-01	 3.2315e+02	 8.1922e+03	-8.2215e+01	 2.4193e+04	 3.3074e+03	-7.3147e+00
 2.2168e+05	 8.1368e+03	 3.5808e+00	 4.2885e-01	 3.2316e+02	 8.1948e+03	-8.3171e+01	 1.8929e+04	 2.2670e+03	-8.3497e+00
 3.3253e+05	 8.1368e+03	 3.4963e+00	 3.7213e-01	 3.2316e+02	 8.1974e+03	-8.3925e+01	 1.4543e+04	 1.5479e+03	-9.3953e+00
 4.9879e+05	 8.1368e+03	 3.4216e+00	 3.2974e-01	 3.2316e+02	 8.2000e+03	-8.4495e+01	 1.0942e+04	 1.0544e+03	-1.0377e+01
 7.4818e+05	 8.1368e+03	 3.4072e+00	 2.1102e-01	 3.2315e+02	 8.2078e+03	-8.6456e+01	 1.1398e+04	 7.0592e+02	-1.6147e+01
 9.0000e+05	 8.1368e+03	 3.3832e+00	 1.8694e-01	 3.2316e+02	 8.2156e+03	-8.6837e+01	 1.0696e+04	 5.9102e+02	-1.8097e+01
 1.0000e+02	 8.2130e+03	 5.9500e+00	 8.0091e-02	 3.2316e+02	 8.2223e+03	-8.9229e+01	 2.2469e+08	 3.0245e+06	-7.4290e+01
 1.5000e+02	 8.2130e+03	 5.9299e+00	 9.5894e-02	 3.2316e+02	 8.2252e+03	-8.9074e+01	 1.2511e+08	 2.0232e+06	-6.1838e+01
 2.2500e+02	 8.2130e+03	 5.9122e+00	 1.1232e-01	 3.2316e+02	 8.2276e+03	-8.8912e+01	 7.1211e+07	 1.3528e+06	-5.2639e+01
 3.3750e+02	 8.2130e+03	 5.8882e+00	 1.3497e-01	 3.2316e+02	 8.2301e+03	-8.8687e+01	 3.9505e+07	 9.0555e+05	-4.3626e+01
 5.0625e+02	 8.2130e+03	 5.8594e+00	 1.6393e-01	 3.2316e+02	 8.2326e+03	-8.8397e+01	 2.1685e+07	 6.0667e+05	-3.5744e+01
 7.5938e+02	 8.2130e+03	 5.8250e+00	 2.0126e-01	 3.2316e+02	 8.2352e+03	-8.8021e+01	 1.1775e+07	 4.0684e+05	-2.8942e+01
 1.1391e+03	 8.2130e+03	 5.7823e+00	 2.4887e-01	 3.2316e+02	 8.2379e+03	-8.7536e+01	 6.3483e+06	 2.7322e+05	-2.3235e+01
 1.7086e+03	 8.2130e+03	 5.7281e+00	 3.0902e-01	 3.2315e+02	 8.2405e+03	-8.6912e+01	 3.4083e+06	 1.8387e+05	-1.8536e+01
 2.5629e+03	 8.2130e+03	 5.6580e+00	 3.8556e-01	 3.2315e+02	 8.2431e+03	-8.6102e+01	 1.8212e+06	 1.2410e+05	-1.4675e+01
 3.8443e+03	 8.2130e+03	 5.5641e+00	 4.7951e-01	 3.2315e+02	 8.2456e+03	-8.5074e+01	 9.7622e+05	 8.4130e+04	-1.1604e+01
 5.7665e+03	 8.2130e+03	 5.4359e+00	 5.8941e-01	 3.2315e+02	 8.2484e+03	-8.3812e+01	 5.2947e+05	 5.7409e+04	-9.2227e+00
 8.6498e+03	 8.2130e+03	 5.2608e+00	 7.0594e-01	 3.2315e+02	 8.2510e+03	-8.2357e+01	 2.9471e+05	 3.9547e+04	-7.4523e+00
 1.2975e+04	 8.2130e+03	 5.0319e+00	 8.0851e-01	 3.2315e+02	 8.2537e+03	-8.0872e+01	 1.7155e+05	 2.7564e+04	-6.2236e+00
 1.9462e+04	 8.2130e+03	 4.7566e+00	 8.6866e-01	 3.2315e+02	 8.2563e+03	-7.9651e+01	 1.0645e+05	 1.9439e+04	-5.4758e+00
 2.9193e+04	 8.2130e+03	 4.4742e+00	 8.6561e-01	 3.2314e+02	 8.2589e+03	-7.9050e+01	 7.1214e+04	 1.3778e+04	-5.1688e+00
 4.3789e+04	 8.2130e+03	 4.2069e+00	 8.0113e-01	 3.2315e+02	 8.2614e+03	-7.9218e+01	 5.1298e+04	 9.7688e+03	-5.2512e+00
 6.5684e+04	 8.2130e+03	 3.9868e+00	 7.0214e-01	 3.2315e+02	 8.2639e+03	-8.0012e+01	 3.9020e+04	 6.8721e+03	-5.6780e+00
 9.8526e+04	 8.2130e+03	 3.8183e+00	 5.9679e-01	 3.2315e+02	 8.2666e+03	-8.1117e+01	 3.0605e+04	 4.7835e+03	-6.3981e+00
 1.4779e+05	 8.2130e+03	 3.6807e+00	 5.0287e-01	 3.2315e+02	 8.2691e+03	-8.2220e+01	 2.4214e+04	 3.3082e+03	-7.3195e+00
 2.2168e+05	 8.2130e+03	 3.5799e+00	 4.2861e-01	 3.2315e+02	 8.2719e+03	-8.3173e+01	 1.8940e+04	 2.2676e+03	-8.3524e+00
 3.3253e+05	 8.2130e+03	 3.4953e+00	 3.7189e-01	 3.2315e+02	 8.2743e+03	-8.3927e+01	 1.4552e+04	 1.5483e+03	-9.3987e+00
 4.9879e+05	 8.2130e+03	 3.4207e+00	 3.2963e-01	 3.2314e+02	 8.2770e+03	-8.4496e+01	 1.0945e+04	 1.0547e+03	-1.0377e+01
 7.4818e+05	 8.2130e+03	 3.4066e+00	 2.0748e-01	 3.2314e+02	 8.2846e+03	-8.6515e+01	 1.1592e+04	 7.0605e+02	-1.6419e+01
 9.0000e+05	 8.2130e+03	 3.3821e+00	 1.8875e-01	 3.2314e+02	 8.2924e+03	-8.6806e+01	 1.0593e+04	 5.9121e+02	-1.7918e+01
 1.0000e+02	 8.2897e+03	 5.9491e+00	 8.0338e-02	 3.2315e+02	 8.2995e+03	-8.9226e+01	 2.2400e+08	 3.0249e+06	-7.4051e+01
 1.5000e+02	 8.2897e+03	 5.9312e+00	 9.6960e-02	 3.2315e+02	 8.3019e+03	-8.9063e+01	 1.2373e+08	 2.0227e+06	-6.1171e+01
 2.2500e+02	 8.2897e+03	 5.9114e+00	 1.1246e-01	 3.2315e+02	 8.3044e+03	-8.8910e+01	 7.1117e+07	 1.3530e+06	-5.2563e+01
 3.3750e+02	 8.2897e+03	 5.8876e+00	 1.3538e-01	 3.2314e+02	 8.3071e+03	-8.8683e+01	 3.9386e+07	 9.0565e+05	-4.3490e+01
 5.0625e+02	 8.2897e+03	 5.8589e+00	 1.6462e-01	 3.2314e+02	 8.3097e+03	-8.8391e+01	 2.1594e+07	 6.0672e+05	-3.5591e+01
 7.5938e+02	 8.2897e+03	 5.8241e+00	 2.0168e-01	 3.2314e+02	 8.3124e+03	-8.8017e+01	 1.1751e+07	 4.0690e+05	-2.8879e+01
 1.1391e+03	 8.2897e+03	 5.7811e+00	 2.4899e-01	 3.2314e+02	 8.3149e+03	-8.7534e+01	 6.3451e+06	 2.7328e+05	-2.3218e+01
 1.7086e+03	 8.2897e+03	 5.7271e+00	 3.0958e-01	 3.2314e+02	 8.3175e+03	-8.6906e+01	 3.4022e+06	 1.8390e+05	-1.8500e+01
 2.5629e+03	 8.2897e+03	 5.6568e+00	 3.8607e-01	 3.2315e+02	 8.3201e+03	-8.6096e+01	 1.8187e+06	 1.2413e+05	-1.4652e+01
 3.8443e+03	 8.2897e+03	 5.5629e+00	 4.7990e-01	 3.2314e+02	 8.3225e+03	-8.5069e+01	 9.7543e+05	 8.4148e+04	-1.1592e+01
 5.7665e+03	 8.2897e+03	 5.4344e+00	 5.8980e-01	 3.2315e+02	 8.3249e+03	-8.3806e+01	 5.2912e+05	 5.7425e+04	-9.2140e+00
 8.6498e+03	 8.2897e+03	 5.2591e+00	 7.0609e-01	 3.2314e+02	 8.3275e+03	-8.2353e+01	 2.9465e+05	 3.9560e+04	-7.4482e+00
 1.2975e+04	 8.2897e+03	 5.0303e+00	 8.0857e-01	 3.2315e+02	 8.3302e+03	-8.0868e+01	 1.7154e+05	 2.7573e+04	-6.2212e+00
 1.9462e+04	 8.2897e+03	 4.7552e+00	 8.6821e-01	 3.2315e+02	 8.3328e+03	-7.9653e+01	 1.0650e+05	 1.9445e+04	-5.4771e+00
 2.9193e+04	 8.2897e+03	 4.4730e+00	 8.6512e-01	 3.2315e+02	 8.3354e+03	-7.9054e+01	 7.1255e+04	 1.3781e+04	-5.1704e+00
 4.3789e+04	 8.2897e+03	 4.2060e+00	 8.0061e-01	 3.2315e+02	 8.3379e+03	-7.9223e+01	 5.1331e+04	 9.7707e+03	-5.2536e+00
 6.5684e+04	 8.2897e+03	 3.9861e+00	 7.0182e-01	 3.2315e+02	 8.3403e+03	-8.0014e+01	 3.9038e+04	 6.8732e+03	-5.6797e+00
 9.8526e+04	 8.2897e+03	 3.8176e+00	 5.9647e-01	 3.2315e+02	 8.3431e+03	-8.1120e+01	 3.0621e+04	 4.7844e+03	-6.4003e+00
 1.4779e+05	 8.2897e+03	 3.6803e+00	 5.0285e-01	 3.2315e+02	 8.3457e+03	-8.2220e+01	 2.4215e+04	 3.3086e+03	-7.3189e+00
 2.2168e+05	 8.2897e+03	 3.5793e+00	 4.2854e-01	 3.2315e+02	 8.3484e+03	-8.3173e+01	 1.8943e+04	 2.2680e+03	-8.3523e+00
 3.3253e+05	 8.2897e+03	 3.4948e+00	 3.7187e-01	 3.2315e+02	 8.3509e+03	-8.3926e+01	 1.4553e+04	 1.5485e+03	-9.3979e+00
 4.9879e+05	 8.2897e+03	 3.4201e+00	 3.2967e-01	 3.2315e+02	 8.3535e+03	-8.4494e+01	 1.0944e+04	 1.0549e+03	-1.0374e+01
 7.4818e+05	 8.2897e+03	 3.4060e+00	 2.0887e-01	 3.2315e+02	 8.3611e+03	-8.6491e+01	 1.1516e+04	 7.0619e+02	-1.6307e+01
 9.0000e+05	 8.2897e+03	 3.3815e+00	 1.8798e-01	 3.2315e+02	 8.3688e+03	-8.6818e+01	 1.0637e+04	 5.9131e+02	-1.7989e+01
 1.0000e+02	 8.3661e+03	 5.9487e+00	 8.0373e-02	 3.2315e+02	 8.3755e+03	-8.9226e+01	 2.2390e+08	 3.0252e+06	-7.4013e+01
 1.5000e+02	 8.3661e+03	 5.9315e+00	 9.2911e-02	 3.2315e+02	 8.3781e+03	-8.9103e+01	 1.2913e+08	 2.0226e+06	-6.3841e+01
 2.2500e+02	 8.3661e+03	 5.9111e+00	 1.1275e-01	 3.2315e+02	 8.3806e+03	-8.8907e+01	 7.0935e+07	 1.3531e+06	-5.2425e+01
 3.3750e+02	 8.3661e+03	 5.8870e+00	 1.3551e-01	 3.2315e+02	 8.3834e+03	-8.8681e+01	 3.9349e+07	 9.0573e+05	-4.3444e+01
 5.0625e+02	 8.3661e+03	 5.8582e+00	 1.6486e-01	 3.2315e+02	 8.3858e+03	-8.8388e+01	 2.1562e+07	 6.0679e+05	-3.5534e+01
 7.5938e+02	 8.3661e+03	 5.8234e+00	 2.0171e-01	 3.2315e+02	 8.3888e+03	-8.8016e+01	 1.1749e+07	 4.0694e+05	-2.8871e+01
 1.1391e+03	 8.3661e+03	 5.7802e+00	 2.4921e-01	 3.2315e+02	 8.3912e+03	-8.7531e+01	 6.3396e+06	 2.7332e+05	-2.3195e+01
 1.7086e+03	 8.3661e+03	 5.7261e+00	 3.0974e-01	 3.2315e+02	 8.3940e+03	-8.6904e+01	 3.4004e+06	 1.8394e+05	-1.8487e+01
 2.5629e+03	 8.3661e+03	 5.6558e+00	 3.8623e-01	 3.2315e+02	 8.3966e+03	-8.6093e+01	 1.8180e+06	 1.2415e+05	-1.4643e+01
 3.8443e+03	 8.3661e+03	 5.5617e+00	 4.8017e-01	 3.2315e+02	 8.3992e+03	-8.5066e+01	 9.7487e+05	 8.4167e+04	-1.1583e+01
 5.7665e+03	 8.3661e+03	 5.4330e+00	 5.8986e-01	 3.2316e+02	 8.4017e+03	-8.3804e+01	 5.2907e+05	 5.7440e+04	-9.2108e+00
 8.6498e+03	 8.3661e+03	 5.2579e+00	 7.0612e-01	 3.2315e+02	 8.4042e+03	-8.2351e+01	 2.9463e+05	 3.9569e+04	-7.4461e+00
 1.2975e+04	 8.3661e+03	 5.0291e+00	 8.0847e-01	 3.2315e+02	 8.4069e+03	-8.0867e+01	 1.7156e+05	 2.7579e+04	-6.2205e+00
 1.9462e+04	 8.3661e+03	 4.7538e+00	 8.6768e-01	 3.2314e+02	 8.4095e+03	-7.9656e+01	 1.0657e+05	 1.9451e+04	-5.4788e+00
 2.9193e+04	 8.3661e+03	 4.4719e+00	 8.6473e-01	 3.2315e+02	 8.4121e+03	-7.9056e+01	 7.1287e+04	 1.3785e+04	-5.1714e+00
 4.3789e+04	 8.3661e+03	 4.2049e+00	 8.0009e-01	 3.2315e+02	 8.4146e+03	-7.9227e+01	 5.1365e+04	 9.7734e+03	-5.2556e+00
 6.5684e+04	 8.3661e+03	 3.9853e+00	 7.0141e-01	 3.2315e+02	 8.4174e+03	-8.0018e+01	 3.9060e+04	 6.8746e+03	-5.6818e+00
 9.8526e+04	 8.3661e+03	 3.8170e+00	 5.9622e-01	 3.2315e+02	 8.4199e+03	-8.1122e+01	 3.0635e+04	 4.7851e+03	-6.4021e+00
 1.4779e+05	 8.3661e+03	 3.6796e+00	 5.0261e-01	 3.2315e+02	 8.4227e+03	-8.2222e+01	 2.4227e+04	 3.3092e+03	-7.3210e+00
 2.2168e+05	 8.3661e+03	 3.5787e+00	 4.2843e-01	 3.2315e+02	 8.4254e+03	-8.3173e+01	 1.8947e+04	 2.2684e+03	-8.3529e+00
 3.3253e+05	 8.3661e+03	 3.4941e+00	 3.7183e-01	 3.2314e+02	 8.4282e+03	-8.3926e+01	 1.4555e+04	 1.5488e+03	-9.3971e+00
 4.9879e+05	 8.3661e+03	 3.4194e+00	 3.2960e-01	 3.2315e+02	 8.4308e+03	-8.4494e+01	 1.0946e+04	 1.0551e+03	-1.0375e+01
 7.4818e+05	 8.3661e+03	 3.4052e+00	 2.0760e-01	 3.2315e+02	 8.4384e+03	-8.6511e+01	 1.1586e+04	 7.0634e+02	-1.6403e+01
 9.0000e+05	 8.3661e+03	 3.3809e+00	 1.8939e-01	 3.2315e+02	 8.4464e+03	-8.6794e+01	 1.0558e+04	 5.9142e+02	-1.7851e+01
 1.0000e+02	 8.4437e+03	 5.9486e+00	 8.0493e-02	 3.2315e+02	 8.4532e+03	-8.9225e+01	 2.2357e+08	 3.0252e+06	-7.3902e+01
 1.5000e+02	 8.4437e+03	 5.9291e+00	 9.6490e-02	 3.2315e+02	 8.4558e+03	-8.9068e+01	 1.2433e+08	 2.0234e+06	-6.1448e+01
 2.2500e+02	 8.4437e+03	 5.9106e+00	 1.1294e-01	 3.2316e+02	 8.4583e+03	-8.8905e+01	 7.0818e+07	 1.3532e+06	-5.2335e+01
 3.3750e+02	 8.4437e+03	 5.8865e+00	 1.3581e-01	 3.2315e+02	 8.4608e+03	-8.8678e+01	 3.9262e+07	 9.0582e+05	-4.3345e+01
 5.0625e+02	 8.4437e+03	 5.8576e+00	 1.6490e-01	 3.2315e+02	 8.4634e+03	-8.8387e+01	 2.1557e+07	 6.0686e+05	-3.5522e+01
 7.5938e+02	 8.4437e+03	 5.8227e+00	 2.0206e-01	 3.2315e+02	 8.4660e+03	-8.8013e+01	 1.1728e+07	 4.0700e+05	-2.8817e+01
 1.1391e+03	 8.4437e+03	 5.7797e+00	 2.4977e-01	 3.2315e+02	 8.4686e+03	-8.7526e+01	 6.3253e+06	 2.7335e+05	-2.3140e+01
 1.7086e+03	 8.4437e+03	 5.7251e+00	 3.1014e-01	 3.2315e+02	 8.4713e+03	-8.6899e+01	 3.3960e+06	 1.8397e+05	-1.8460e+01
 2.5629e+03	 8.4437e+03	 5.6549e+00	 3.8657e-01	 3.2315e+02	 8.4741e+03	-8.6089e+01	 1.8164e+06	 1.2417e+05	-1.4628e+01
 3.8443e+03	 8.4437e+03	 5.5606e+00	 4.8050e-01	 3.2316e+02	 8.4766e+03	-8.5061e+01	 9.7421e+05	 8.4184e+04	-1.1572e+01
 5.7665e+03	 8.4437e+03	 5.4319e+00	 5.9013e-01	 3.2315e+02	 8.4794e+03	-8.3800e+01	 5.2882e+05	 5.7452e+04	-9.2045e+00
 8.6498e+03	 8.4437e+03	 5.2565e+00	 7.0607e-01	 3.2316e+02	 8.4819e+03	-8.2350e+01	 2.9466e+05	 3.9580e+04	-7.4446e+00
 1.2975e+04	 8.4437e+03	 5.0277e+00	 8.0799e-01	 3.2315e+02	 8.4846e+03	-8.0870e+01	 1.7166e+05	 2.7587e+04	-6.2224e+00
 1.9462e+04	 8.4437e+03	 4.7528e+00	 8.6754e-01	 3.2315e+02	 8.4872e+03	-7.9656e+01	 1.0658e+05	 1.9455e+04	-5.4785e+00
 2.9193e+04	 8.4437e+03	 4.4710e+00	 8.6428e-01	 3.2315e+02	 8.4899e+03	-7.9059e+01	 7.1324e+04	 1.3788e+04	-5.1731e+00
 4.3789e+04	 8.4437e+03	 4.2042e+00	 7.9985e-01	 3.2314e+02	 8.4924e+03	-7.9228e+01	 5.1380e+04	 9.7749e+03	-5.2563e+00
 6.5684e+04	 8.4437e+03	 3.9847e+00	 7.0113e-01	 3.2315e+02	 8.4948e+03	-8.0021e+01	 3.9076e+04	 6.8756e+03	-5.6833e+00
 9.8526e+04	 8.4437e+03	 3.8165e+00	 5.9615e-01	 3.2315e+02	 8.4973e+03	-8.1122e+01	 3.0638e+04	 4.7858e+03	-6.4019e+00
 1.4779e+05	 8.4437e+03	 3.6791e+00	 5.0264e-01	 3.2315e+02	 8.4999e+03	-8.2220e+01	 2.4225e+04	 3.3097e+03	-7.3195e+00
 2.2168e+05	 8.4437e+03	 3.5781e+00	 4.2836e-01	 3.2314e+02	 8.5026e+03	-8.3173e+01	 1.8951e+04	 2.2688e+03	-8.3530e+00
 3.3253e+05	 8.4437e+03	 3.4935e+00	 3.7184e-01	 3.2315e+02	 8.5051e+03	-8.3924e+01	 1.4554e+04	 1.5491e+03	-9.3951e+00
 4.9879e+05	 8.4437e+03	 3.4189e+00	 3.2959e-01	 3.2315e+02	 8.5079e+03	-8.4494e+01	 1.0947e+04	 1.0553e+03	-1.0373e+01
 7.4818e+05	 8.4437e+03	 3.4046e+00	 2.1038e-01	 3.2315e+02	 8.5156e+03	-8.6464e+01	 1.1433e+04	 7.0648e+02	-1.6183e+01
 9.0000e+05	 8.4437e+03	 3.3805e+00	 1.8604e-01	 3.2315e+02	 8.5232e+03	-8.6850e+01	 1.0748e+04	 5.9148e+02	-1.8171e+01
 1.0000e+02	 8.5205e+03	 5.9482e+00	 8.0844e-02	 3.2315e+02	 8.5302e+03	-8.9221e+01	 2.2260e+08	 3.0254e+06	-7.3576e+01
 1.5000e+02	 8.5205e+03	 5.9323e+00	 9.4324e-02	 3.2315e+02	 8.5326e+03	-8.9089e+01	 1.2719e+08	 2.0223e+06	-6.2893e+01
 2.2500e+02	 8.5205e+03	 5.9100e+00	 1.1296e-01	 3.2315e+02	 8.5351e+03	-8.8905e+01	 7.0804e+07	 1.3533e+06	-5.2319e+01
 3.3750e+02	 8.5205e+03	 5.8860e+00	 1.3594e-01	 3.2316e+02	 8.5379e+03	-8.8677e+01	 3.9224e+07	 9.0589e+05	-4.3299e+01
 5.0625e+02	 8.5205e+03	 5.8571e+00	 1.6521e-01	 3.2315e+02	 8.5404e+03	-8.8384e+01	 2.1516e+07	 6.0691e+05	-3.5452e+01
 7.5938e+02	 8.5205e+03	 5.8222e+00	 2.0251e-01	 3.2316e+02	 8.5430e+03	-8.8008e+01	 1.1702e+07	 4.0703e+05	-2.8749e+01
 1.1391e+03	 8.5205e+03	 5.7791e+00	 2.4985e-01	 3.2316e+02	 8.5456e+03	-8.7524e+01	 6.3232e+06	 2.7338e+05	-2.3130e+01
 1.7086e+03	 8.5205e+03	 5.7245e+00	 3.1047e-01	 3.2316e+02	 8.5482e+03	-8.6896e+01	 3.3924e+06	 1.8399e+05	-1.8438e+01
 2.5629e+03	 8.5205e+03	 5.6540e+00	 3.8684e-01	 3.2315e+02	 8.5508e+03	-8.6086e+01	 1.8151e+06	 1.2419e+05	-1.4616e+01
 3.8443e+03	 8.5205e+03	 5.5594e+00	 4.8062e-01	 3.2316e+02	 8.5532e+03	-8.5059e+01	 9.7398e+05	 8.4201e+04	-1.1567e+01
 5.7665e+03	 8.5205e+03	 5.4306e+00	 5.9021e-01	 3.2315e+02	 8.5557e+03	-8.3797e+01	 5.2875e+05	 5.7466e+04	-9.2012e+00
 8.6498e+03	 8.5205e+03	 5.2553e+00	 7.0604e-01	 3.2315e+02	 8.5582e+03	-8.2348e+01	 2.9467e+05	 3.9588e+04	-7.4434e+00
 1.2975e+04	 8.5205e+03	 5.0265e+00	 8.0794e-01	 3.2316e+02	 8.5610e+03	-8.0869e+01	 1.7167e+05	 2.7593e+04	-6.2214e+00
 1.9462e+04	 8.5205e+03	 4.7517e+00	 8.6711e-01	 3.2315e+02	 8.5636e+03	-7.9658e+01	 1.0664e+05	 1.9459e+04	-5.4800e+00
 2.9193e+04	 8.5205e+03	 4.4702e+00	 8.6384e-01	 3.2315e+02	 8.5662e+03	-7.9063e+01	 7.1361e+04	 1.3790e+04	-5.1748e+00
 4.3789e+04	 8.5205e+03	 4.2036e+00	 7.9949e-01	 3.2315e+02	 8.5688e+03	-7.9231e+01	 5.1403e+04	 9.7763e+03	-5.2579e+00
 6.5684e+04	 8.5205e+03	 3.9840e+00	 7.0091e-01	 3.2316e+02	 8.5712e+03	-8.0022e+01	 3.9088e+04	 6.8768e+03	-5.6841e+00
 9.8526e+04	 8.5205e+03	 3.8158e+00	 5.9584e-01	 3.2315e+02	 8.5739e+03	-8.1125e+01	 3.0654e+04	 4.7866e+03	-6.4041e+00
 1.4779e+05	 8.5205e+03	 3.6785e+00	 5.0234e-01	 3.2315e+02	 8.5764e+03	-8.2224e+01	 2.4240e+04	 3.3102e+03	-7.3229e+00
 2.2168e+05	 8.5205e+03	 3.5775e+00	 4.2830e-01	 3.2315e+02	 8.5792e+03	-8.3173e+01	 1.8953e+04	 2.2691e+03	-8.3529e+00
 3.3253e+05	 8.5205e+03	 3.4930e+00	 3.7202e-01	 3.2314e+02	 8.5816e+03	-8.3921e+01	 1.4547e+04	 1.5493e+03	-9.3893e+00
 4.9879e+05	 8.5205e+03	 3.4183e+00	 3.2962e-01	 3.2315e+02	 8.5844e+03	-8.4492e+01	 1.0946e+04	 1.0555e+03	-1.0371e+01
 7.4818e+05	 8.5205e+03	 3.4040e+00	 2.0856e-01	 3.2315e+02	 8.5921e+03	-8.6494e+01	 1.1532e+04	 7.0659e+02	-1.6321e+01
 9.0000e+05	 8.5205e+03	 3.3798e+00	 1.8727e-01	 3.2315e+02	 8.5999e+03	-8.6829e+01	 1.0677e+04	 5.9161e+02	-1.8048e+01
 1.0000e+02	 8.5972e+03	 5.9475e+00	 8.0786e-02	 3.2314e+02	 8.6068e+03	-8.9222e+01	 2.2276e+08	 3.0258e+06	-7.3621e+01
 1.5000e+02	 8.5972e+03	 5.9308e+00	 9.3731e-02	 3.2315e+02	 8.6093e+03	-8.9095e+01	 1.2800e+08	 2.0228e+06	-6.3275e+01
 2.2500e+02	 8.5972e+03	 5.9097e+00	 1.1324e-01	 3.2315e+02	 8.6118e+03	-8.8902e+01	 7.0626e+07	 1.3534e+06	-5.2185e+01
 3.3750e+02	 8.5972e+03	 5.8854e+00	 1.3634e-01	 3.2315e+02	 8.6143e+03	-8.8673e+01	 3.9109e+07	 9.0599e+05	-4.3167e+01
 5.0625e+02	 8.5972e+03	 5.8565e+00	 1.6555e-01	 3.2315e+02	 8.6168e+03	-8.8381e+01	 2.1473e+07	 6.0696e+05	-3.5377e+01
 7.5938e+02	 8.5972e+03	 5.8214e+00	 2.0263e-01	 3.2315e+02	 8.6194e+03	-8.8007e+01	 1.1695e+07	 4.0709e+05	-2.8730e+01
 1.1391e+03	 8.5972e+03	 5.7781e+00	 2.5039e-01	 3.2314e+02	 8.6219e+03	-8.7519e+01	 6.3097e+06	 2.7342e+05	-2.3077e+01
 1.7086e+03	 8.5972e+03	 5.7235e+00	 3.1103e-01	 3.2315e+02	 8.6244e+03	-8.6889e+01	 3.3863e+06	 1.8402e+05	-1.8402e+01
 2.5629e+03	 8.5972e+03	 5.6529e+00	 3.8724e-01	 3.2315e+02	 8.6271e+03	-8.6081e+01	 1.8133e+06	 1.2421e+05	-1.4598e+01
 3.8443e+03	 8.5972e+03	 5.5582e+00	 4.8122e-01	 3.2314e+02	 8.6295e+03	-8.5052e+01	 9.7276e+05	 8.4219e+04	-1.1550e+01
 5.7665e+03	 8.5972e+03	 5.4292e+00	 5.9056e-01	 3.2315e+02	 8.6321e+03	-8.3792e+01	 5.2843e+05	 5.7481e+04	-9.1932e+00
 8.6498e+03	 8.5972e+03	 5.2536e+00	 7.0615e-01	 3.2314e+02	 8.6347e+03	-8.2345e+01	 2.9462e+05	 3.9601e+04	-7.4397e+00
 1.2975e+04	 8.5972e+03	 5.0247e+00	 8.0777e-01	 3.2315e+02	 8.6374e+03	-8.0867e+01	 1.7171e+05	 2.7603e+04	-6.2205e+00
 1.9462e+04	 8.5972e+03	 4.7502e+00	 8.6678e-01	 3.2315e+02	 8.6400e+03	-7.9659e+01	 1.0668e+05	 1.9466e+04	-5.4803e+00
 2.9193e+04	 8.5972e+03	 4.4688e+00	 8.6336e-01	 3.2315e+02	 8.6424e+03	-7.9065e+01	 7.1400e+04	 1.3794e+04	-5.1761e+00
 4.3789e+04	 8.5972e+03	 4.2024e+00	 7.9894e-01	 3.2315e+02	 8.6449e+03	-7.9236e+01	 5.1438e+04	 9.7792e+03	-5.2599e+00
 6.5684e+04	 8.5972e+03	 3.9832e+00	 7.0050e-01	 3.2315e+02	 8.6473e+03	-8.0026e+01	 3.9111e+04	 6.8782e+03	-5.6862e+00
 9.8526e+04	 8.5972e+03	 3.8152e+00	 5.9567e-01	 3.2315e+02	 8.6498e+03	-8.1126e+01	 3.0663e+04	 4.7873e+03	-6.4050e+00
 1.4779e+05	 8.5972e+03	 3.6777e+00	 5.0221e-01	 3.2315e+02	 8.6523e+03	-8.2224e+01	 2.4246e+04	 3.3109e+03	-7.3232e+00
 2.2168e+05	 8.5972e+03	 3.5769e+00	 4.2839e-01	 3.2315e+02	 8.6549e+03	-8.3170e+01	 1.8949e+04	 2.2695e+03	-8.3496e+00
 3.3253e+05	 8.5972e+03	 3.4924e+00	 3.7177e-01	 3.2315e+02	 8.6576e+03	-8.3924e+01	 1.4557e+04	 1.5496e+03	-9.3941e+00
