Repository: maxwolters02/bachelor-thesis

File: data/Daten final/PEI5mgmL_70°C_Abs.TXT (part 8 of 9)
PEI 25 kg/mol, 2 mg/ml from Ethanol on B 10 x 15 mm + H 1x1 mm, 70 nm, 30 µm, 70°C Absorption, 28.4.2026, 10:55
Diameter[mm] 1.128e+00  Thickness[mm] 1.000e-04  Spacer Capacity[pF] 0.000e+00  Spacer Area[mm^2] 0.000e+00
Fixed value(s) :  AC Volt  [Vrms]=1.000
 Freq. [Hz]	 Time  [s]	 Eps'   	 Eps''  	M Temp [K]	M Time M[s]	  Phi [Deg]	 Zp' [Ohms]	 Zp'' [Ohms]	Tan(Phi) 
 1.0000e+02	 7.5706e+03	 5.9319e+00	 1.0362e-01	 3.4315e+02	 7.5813e+03	-8.8999e+01	 1.7366e+08	 3.0337e+06	-5.7245e+01
 1.5000e+02	 7.5706e+03	 5.9067e+00	 1.1658e-01	 3.4315e+02	 7.5838e+03	-8.8869e+01	 1.0291e+08	 2.0311e+06	-5.0668e+01
 2.2500e+02	 7.5706e+03	 5.8794e+00	 1.3253e-01	 3.4315e+02	 7.5864e+03	-8.8709e+01	 6.0350e+07	 1.3604e+06	-4.4363e+01
 3.3750e+02	 7.5706e+03	 5.8476e+00	 1.5191e-01	 3.4314e+02	 7.5889e+03	-8.8512e+01	 3.5101e+07	 9.1184e+05	-3.8495e+01
 5.0625e+02	 7.5706e+03	 5.8110e+00	 1.7522e-01	 3.4314e+02	 7.5916e+03	-8.8273e+01	 2.0287e+07	 6.1172e+05	-3.3165e+01
 7.5938e+02	 7.5706e+03	 5.7687e+00	 2.0253e-01	 3.4314e+02	 7.5941e+03	-8.7989e+01	 1.1701e+07	 4.1081e+05	-2.8484e+01
 1.1391e+03	 7.5706e+03	 5.7191e+00	 2.3537e-01	 3.4314e+02	 7.5968e+03	-8.7643e+01	 6.7122e+06	 2.7624e+05	-2.4298e+01
 1.7086e+03	 7.5706e+03	 5.6607e+00	 2.7301e-01	 3.4314e+02	 7.5994e+03	-8.7239e+01	 3.8579e+06	 1.8606e+05	-2.0735e+01
 2.5629e+03	 7.5706e+03	 5.5925e+00	 3.1658e-01	 3.4314e+02	 7.6019e+03	-8.6760e+01	 2.2180e+06	 1.2555e+05	-1.7666e+01
 3.8443e+03	 7.5706e+03	 5.5120e+00	 3.6619e-01	 3.4314e+02	 7.6044e+03	-8.6199e+01	 1.2783e+06	 8.4925e+04	-1.5052e+01
 5.7665e+03	 7.5706e+03	 5.4172e+00	 4.2180e-01	 3.4314e+02	 7.6068e+03	-8.5548e+01	 7.3986e+05	 5.7608e+04	-1.2843e+01
 8.6498e+03	 7.5706e+03	 5.3057e+00	 4.8274e-01	 3.4315e+02	 7.6096e+03	-8.4801e+01	 4.3097e+05	 3.9213e+04	-1.0991e+01
 1.2975e+04	 7.5706e+03	 5.1752e+00	 5.4779e-01	 3.4315e+02	 7.6121e+03	-8.3958e+01	 2.5320e+05	 2.6801e+04	-9.4473e+00
 1.9462e+04	 7.5706e+03	 5.0223e+00	 6.1454e-01	 3.4314e+02	 7.6148e+03	-8.3024e+01	 1.5046e+05	 1.8411e+04	-8.1724e+00
 2.9193e+04	 7.5706e+03	 4.8446e+00	 6.7840e-01	 3.4315e+02	 7.6174e+03	-8.2029e+01	 9.0867e+04	 1.2724e+04	-7.1412e+00
 4.3789e+04	 7.5706e+03	 4.6404e+00	 7.3083e-01	 3.4314e+02	 7.6201e+03	-8.1050e+01	 5.6232e+04	 8.8561e+03	-6.3495e+00
 6.5684e+04	 7.5706e+03	 4.4236e+00	 7.5944e-01	 3.4314e+02	 7.6226e+03	-8.0258e+01	 3.6076e+04	 6.1935e+03	-5.8248e+00
 9.8526e+04	 7.5706e+03	 4.1856e+00	 7.4986e-01	 3.4314e+02	 7.6254e+03	-7.9843e+01	 2.4358e+04	 4.3638e+03	-5.5818e+00
 1.4779e+05	 7.5706e+03	 3.9612e+00	 7.0002e-01	 3.4314e+02	 7.6278e+03	-7.9978e+01	 1.7395e+04	 3.0739e+03	-5.6587e+00
 2.2168e+05	 7.5706e+03	 3.7705e+00	 6.2313e-01	 3.4315e+02	 7.6306e+03	-8.0616e+01	 1.3027e+04	 2.1530e+03	-6.0508e+00
 3.3253e+05	 7.5706e+03	 3.6070e+00	 5.3894e-01	 3.4314e+02	 7.6331e+03	-8.1502e+01	 1.0042e+04	 1.5003e+03	-6.6929e+00
 4.9879e+05	 7.5706e+03	 3.4880e+00	 4.6404e-01	 3.4314e+02	 7.6357e+03	-8.2422e+01	 7.7750e+03	 1.0344e+03	-7.5167e+00
 7.4818e+05	 7.5706e+03	 3.4490e+00	 2.9543e-01	 3.4314e+02	 7.6436e+03	-8.5104e+01	 8.1416e+03	 6.9737e+02	-1.1675e+01
 9.0000e+05	 7.5706e+03	 3.4156e+00	 2.5831e-01	 3.4315e+02	 7.6512e+03	-8.5675e+01	 7.7407e+03	 5.8540e+02	-1.3223e+01
 1.0000e+02	 7.6485e+03	 5.9305e+00	 1.0415e-01	 3.4316e+02	 7.6594e+03	-8.8994e+01	 1.7278e+08	 3.0344e+06	-5.6939e+01
 1.5000e+02	 7.6485e+03	 5.9069e+00	 1.1808e-01	 3.4316e+02	 7.6618e+03	-8.8855e+01	 1.0161e+08	 2.0310e+06	-5.0026e+01
 2.2500e+02	 7.6485e+03	 5.8779e+00	 1.3314e-01	 3.4316e+02	 7.6642e+03	-8.8702e+01	 6.0072e+07	 1.3607e+06	-4.4148e+01
 3.3750e+02	 7.6485e+03	 5.8462e+00	 1.5239e-01	 3.4315e+02	 7.6670e+03	-8.8507e+01	 3.4989e+07	 9.1205e+05	-3.8363e+01
 5.0625e+02	 7.6485e+03	 5.8095e+00	 1.7571e-01	 3.4315e+02	 7.6695e+03	-8.8268e+01	 2.0230e+07	 6.1188e+05	-3.3063e+01
 7.5938e+02	 7.6485e+03	 5.7667e+00	 2.0340e-01	 3.4316e+02	 7.6721e+03	-8.7980e+01	 1.1651e+07	 4.1095e+05	-2.8352e+01
 1.1391e+03	 7.6485e+03	 5.7171e+00	 2.3608e-01	 3.4316e+02	 7.6746e+03	-8.7635e+01	 6.6920e+06	 2.7634e+05	-2.4216e+01
 1.7086e+03	 7.6485e+03	 5.6585e+00	 2.7379e-01	 3.4316e+02	 7.6772e+03	-8.7230e+01	 3.8470e+06	 1.8613e+05	-2.0668e+01
 2.5629e+03	 7.6485e+03	 5.5899e+00	 3.1729e-01	 3.4316e+02	 7.6798e+03	-8.6751e+01	 2.2130e+06	 1.2561e+05	-1.7618e+01
 3.8443e+03	 7.6485e+03	 5.5090e+00	 3.6711e-01	 3.4316e+02	 7.6822e+03	-8.6188e+01	 1.2751e+06	 8.4972e+04	-1.5006e+01
 5.7665e+03	 7.6485e+03	 5.4141e+00	 4.2249e-01	 3.4316e+02	 7.6849e+03	-8.5538e+01	 7.3865e+05	 5.7641e+04	-1.2815e+01
 8.6498e+03	 7.6485e+03	 5.3023e+00	 4.8332e-01	 3.4316e+02	 7.6875e+03	-8.4792e+01	 4.3046e+05	 3.9238e+04	-1.0970e+01
 1.2975e+04	 7.6485e+03	 5.1716e+00	 5.4814e-01	 3.4316e+02	 7.6901e+03	-8.3950e+01	 2.5304e+05	 2.6819e+04	-9.4349e+00
 1.9462e+04	 7.6485e+03	 5.0187e+00	 6.1447e-01	 3.4316e+02	 7.6928e+03	-8.3020e+01	 1.5048e+05	 1.8424e+04	-8.1676e+00
 2.9193e+04	 7.6485e+03	 4.8410e+00	 6.7791e-01	 3.4316e+02	 7.6953e+03	-8.2028e+01	 9.0933e+04	 1.2734e+04	-7.1411e+00
 4.3789e+04	 7.6485e+03	 4.6371e+00	 7.2979e-01	 3.4316e+02	 7.6979e+03	-8.1056e+01	 5.6312e+04	 8.8625e+03	-6.3539e+00
 6.5684e+04	 7.6485e+03	 4.4209e+00	 7.5838e-01	 3.4316e+02	 7.7004e+03	-8.0266e+01	 3.6126e+04	 6.1973e+03	-5.8294e+00
 9.8526e+04	 7.6485e+03	 4.1834e+00	 7.4866e-01	 3.4316e+02	 7.7031e+03	-7.9854e+01	 2.4397e+04	 4.3661e+03	-5.5878e+00
 1.4779e+05	 7.6485e+03	 3.9595e+00	 6.9896e-01	 3.4316e+02	 7.7056e+03	-7.9989e+01	 1.7421e+04	 3.0753e+03	-5.6648e+00
 2.2168e+05	 7.6485e+03	 3.7690e+00	 6.2233e-01	 3.4316e+02	 7.7083e+03	-8.0624e+01	 1.3044e+04	 2.1538e+03	-6.0563e+00
 3.3253e+05	 7.6485e+03	 3.6058e+00	 5.3833e-01	 3.4316e+02	 7.7109e+03	-8.1509e+01	 1.0053e+04	 1.5009e+03	-6.6982e+00
 4.9879e+05	 7.6485e+03	 3.4868e+00	 4.6355e-01	 3.4316e+02	 7.7136e+03	-8.2427e+01	 7.7831e+03	 1.0347e+03	-7.5218e+00
 7.4818e+05	 7.6485e+03	 3.4476e+00	 2.9587e-01	 3.4316e+02	 7.7212e+03	-8.5095e+01	 8.1294e+03	 6.9765e+02	-1.1653e+01
 9.0000e+05	 7.6485e+03	 3.4144e+00	 2.5619e-01	 3.4316e+02	 7.7289e+03	-8.5709e+01	 7.8049e+03	 5.8561e+02	-1.3328e+01
 1.0000e+02	 7.7262e+03	 5.9293e+00	 1.0454e-01	 3.4316e+02	 7.7373e+03	-8.8990e+01	 1.7215e+08	 3.0350e+06	-5.6720e+01
 1.5000e+02	 7.7262e+03	 5.9047e+00	 1.1761e-01	 3.4315e+02	 7.7397e+03	-8.8859e+01	 1.0201e+08	 2.0318e+06	-5.0207e+01
 2.2500e+02	 7.7262e+03	 5.8763e+00	 1.3381e-01	 3.4315e+02	 7.7424e+03	-8.8696e+01	 5.9773e+07	 1.3611e+06	-4.3916e+01
 3.3750e+02	 7.7262e+03	 5.8442e+00	 1.5319e-01	 3.4315e+02	 7.7448e+03	-8.8498e+01	 3.4807e+07	 9.1237e+05	-3.8150e+01
 5.0625e+02	 7.7262e+03	 5.8073e+00	 1.7661e-01	 3.4315e+02	 7.7472e+03	-8.8258e+01	 2.0128e+07	 6.1211e+05	-3.2883e+01
 7.5938e+02	 7.7262e+03	 5.7643e+00	 2.0423e-01	 3.4315e+02	 7.7498e+03	-8.7971e+01	 1.1604e+07	 4.1112e+05	-2.8225e+01
 1.1391e+03	 7.7262e+03	 5.7147e+00	 2.3727e-01	 3.4315e+02	 7.7522e+03	-8.7622e+01	 6.6585e+06	 2.7646e+05	-2.4085e+01
 1.7086e+03	 7.7262e+03	 5.6557e+00	 2.7479e-01	 3.4315e+02	 7.7549e+03	-8.7218e+01	 3.8329e+06	 1.8623e+05	-2.0582e+01
 2.5629e+03	 7.7262e+03	 5.5867e+00	 3.1864e-01	 3.4315e+02	 7.7575e+03	-8.6736e+01	 2.2036e+06	 1.2568e+05	-1.7533e+01
 3.8443e+03	 7.7262e+03	 5.5054e+00	 3.6804e-01	 3.4314e+02	 7.7599e+03	-8.6175e+01	 1.2719e+06	 8.5027e+04	-1.4959e+01
 5.7665e+03	 7.7262e+03	 5.4099e+00	 4.2350e-01	 3.4315e+02	 7.7626e+03	-8.5524e+01	 7.3690e+05	 5.7685e+04	-1.2774e+01
 8.6498e+03	 7.7262e+03	 5.2979e+00	 4.8415e-01	 3.4315e+02	 7.7652e+03	-8.4779e+01	 4.2972e+05	 3.9270e+04	-1.0943e+01
 1.2975e+04	 7.7262e+03	 5.1669e+00	 5.4849e-01	 3.4314e+02	 7.7679e+03	-8.3940e+01	 2.5288e+05	 2.6844e+04	-9.4202e+00
 1.9462e+04	 7.7262e+03	 5.0136e+00	 6.1442e-01	 3.4315e+02	 7.7704e+03	-8.3013e+01	 1.5049e+05	 1.8443e+04	-8.1600e+00
 2.9193e+04	 7.7262e+03	 4.8360e+00	 6.7745e-01	 3.4314e+02	 7.7731e+03	-8.2026e+01	 9.0994e+04	 1.2747e+04	-7.1386e+00
 4.3789e+04	 7.7262e+03	 4.6323e+00	 7.2906e-01	 3.4314e+02	 7.7756e+03	-8.1056e+01	 5.6368e+04	 8.8716e+03	-6.3538e+00
 6.5684e+04	 7.7262e+03	 4.4164e+00	 7.5696e-01	 3.4314e+02	 7.7780e+03	-8.0274e+01	 3.6194e+04	 6.2035e+03	-5.8344e+00
 9.8526e+04	 7.7262e+03	 4.1795e+00	 7.4716e-01	 3.4314e+02	 7.7806e+03	-7.9864e+01	 2.4446e+04	 4.3701e+03	-5.5938e+00
 1.4779e+05	 7.7262e+03	 3.9561e+00	 6.9739e-01	 3.4314e+02	 7.7831e+03	-8.0003e+01	 1.7460e+04	 3.0779e+03	-5.6728e+00
 2.2168e+05	 7.7262e+03	 3.7664e+00	 6.2077e-01	 3.4314e+02	 7.7859e+03	-8.0641e+01	 1.3077e+04	 2.1553e+03	-6.0673e+00
 3.3253e+05	 7.7262e+03	 3.6036e+00	 5.3696e-01	 3.4314e+02	 7.7883e+03	-8.1525e+01	 1.0079e+04	 1.5018e+03	-6.7111e+00
 4.9879e+05	 7.7262e+03	 3.4849e+00	 4.6253e-01	 3.4315e+02	 7.7911e+03	-8.2440e+01	 7.8003e+03	 1.0353e+03	-7.5343e+00
 7.4818e+05	 7.7262e+03	 3.4465e+00	 2.9114e-01	 3.4315e+02	 7.7989e+03	-8.5171e+01	 8.2614e+03	 6.9788e+02	-1.1838e+01
 9.0000e+05	 7.7262e+03	 3.4126e+00	 2.5992e-01	 3.4315e+02	 7.8064e+03	-8.5644e+01	 7.6928e+03	 5.8593e+02	-1.3129e+01
 1.0000e+02	 7.8037e+03	 5.9280e+00	 1.0503e-01	 3.4315e+02	 7.8148e+03	-8.8985e+01	 1.7133e+08	 3.0357e+06	-5.6439e+01
 1.5000e+02	 7.8037e+03	 5.9021e+00	 1.1978e-01	 3.4315e+02	 7.8173e+03	-8.8837e+01	 1.0016e+08	 2.0327e+06	-4.9277e+01
 2.2500e+02	 7.8037e+03	 5.8747e+00	 1.3428e-01	 3.4315e+02	 7.8199e+03	-8.8691e+01	 5.9564e+07	 1.3615e+06	-4.3750e+01
 3.3750e+02	 7.8037e+03	 5.8425e+00	 1.5391e-01	 3.4315e+02	 7.8224e+03	-8.8491e+01	 3.4644e+07	 9.1264e+05	-3.7960e+01
 5.0625e+02	 7.8037e+03	 5.8055e+00	 1.7734e-01	 3.4315e+02	 7.8248e+03	-8.8250e+01	 2.0044e+07	 6.1230e+05	-3.2736e+01
 7.5938e+02	 7.8037e+03	 5.7626e+00	 2.0530e-01	 3.4315e+02	 7.8276e+03	-8.7960e+01	 1.1543e+07	 4.1124e+05	-2.8068e+01
 1.1391e+03	 7.8037e+03	 5.7121e+00	 2.3769e-01	 3.4315e+02	 7.8301e+03	-8.7617e+01	 6.6467e+06	 2.7658e+05	-2.4032e+01
 1.7086e+03	 7.8037e+03	 5.6531e+00	 2.7584e-01	 3.4315e+02	 7.8330e+03	-8.7207e+01	 3.8184e+06	 1.8631e+05	-2.0495e+01
 2.5629e+03	 7.8037e+03	 5.5837e+00	 3.1946e-01	 3.4315e+02	 7.8356e+03	-8.6726e+01	 2.1980e+06	 1.2575e+05	-1.7479e+01
 3.8443e+03	 7.8037e+03	 5.5024e+00	 3.6900e-01	 3.4315e+02	 7.8381e+03	-8.6163e+01	 1.2686e+06	 8.5074e+04	-1.4912e+01
 5.7665e+03	 7.8037e+03	 5.4064e+00	 4.2436e-01	 3.4315e+02	 7.8406e+03	-8.5512e+01	 7.3539e+05	 5.7723e+04	-1.2740e+01
 8.6498e+03	 7.8037e+03	 5.2941e+00	 4.8464e-01	 3.4315e+02	 7.8434e+03	-8.4770e+01	 4.2928e+05	 3.9298e+04	-1.0924e+01
 1.2975e+04	 7.8037e+03	 5.1629e+00	 5.4898e-01	 3.4315e+02	 7.8458e+03	-8.3931e+01	 2.5265e+05	 2.6864e+04	-9.4046e+00
 1.9462e+04	 7.8037e+03	 5.0096e+00	 6.1460e-01	 3.4315e+02	 7.8486e+03	-8.3006e+01	 1.5045e+05	 1.8458e+04	-8.1510e+00
 2.9193e+04	 7.8037e+03	 4.8320e+00	 6.7704e-01	 3.4315e+02	 7.8512e+03	-8.2024e+01	 9.1049e+04	 1.2757e+04	-7.1369e+00
 4.3789e+04	 7.8037e+03	 4.6284e+00	 7.2824e-01	 3.4315e+02	 7.8539e+03	-8.1058e+01	 5.6432e+04	 8.8790e+03	-6.3557e+00
 6.5684e+04	 7.8037e+03	 4.4130e+00	 7.5591e-01	 3.4315e+02	 7.8564e+03	-8.0280e+01	 3.6244e+04	 6.2083e+03	-5.8380e+00
 9.8526e+04	 7.8037e+03	 4.1766e+00	 7.4579e-01	 3.4315e+02	 7.8591e+03	-7.9876e+01	 2.4491e+04	 4.3731e+03	-5.6003e+00
 1.4779e+05	 7.8037e+03	 3.9538e+00	 6.9598e-01	 3.4315e+02	 7.8616e+03	-8.0017e+01	 1.7496e+04	 3.0797e+03	-5.6809e+00
 2.2168e+05	 7.8037e+03	 3.7644e+00	 6.1978e-01	 3.4315e+02	 7.8642e+03	-8.0651e+01	 1.3098e+04	 2.1565e+03	-6.0738e+00
 3.3253e+05	 7.8037e+03	 3.6020e+00	 5.3613e-01	 3.4314e+02	 7.8668e+03	-8.1534e+01	 1.0094e+04	 1.5024e+03	-6.7186e+00
 4.9879e+05	 7.8037e+03	 3.4834e+00	 4.6176e-01	 3.4314e+02	 7.8694e+03	-8.2449e+01	 7.8134e+03	 1.0357e+03	-7.5438e+00
 7.4818e+05	 7.8037e+03	 3.4451e+00	 2.9043e-01	 3.4315e+02	 7.8774e+03	-8.5181e+01	 8.2818e+03	 6.9816e+02	-1.1862e+01
 9.0000e+05	 7.8037e+03	 3.4114e+00	 2.5623e-01	 3.4315e+02	 7.8851e+03	-8.5705e+01	 7.8037e+03	 5.8612e+02	-1.3314e+01
 1.0000e+02	 7.8823e+03	 5.9267e+00	 1.0546e-01	 3.4314e+02	 7.8930e+03	-8.8981e+01	 1.7065e+08	 3.0364e+06	-5.6201e+01
 1.5000e+02	 7.8823e+03	 5.9024e+00	 1.1845e-01	 3.4314e+02	 7.8956e+03	-8.8850e+01	 1.0128e+08	 2.0326e+06	-4.9830e+01
 2.2500e+02	 7.8823e+03	 5.8732e+00	 1.3492e-01	 3.4314e+02	 7.8981e+03	-8.8684e+01	 5.9279e+07	 1.3618e+06	-4.3530e+01
 3.3750e+02	 7.8823e+03	 5.8409e+00	 1.5475e-01	 3.4314e+02	 7.9008e+03	-8.8482e+01	 3.4456e+07	 9.1289e+05	-3.7744e+01
 5.0625e+02	 7.8823e+03	 5.8035e+00	 1.7818e-01	 3.4314e+02	 7.9032e+03	-8.8241e+01	 1.9950e+07	 6.1251e+05	-3.2571e+01
 7.5938e+02	 7.8823e+03	 5.7601e+00	 2.0596e-01	 3.4314e+02	 7.9061e+03	-8.7952e+01	 1.1506e+07	 4.1142e+05	-2.7967e+01
 1.1391e+03	 7.8823e+03	 5.7097e+00	 2.3890e-01	 3.4314e+02	 7.9086e+03	-8.7604e+01	 6.6130e+06	 2.7670e+05	-2.3900e+01
 1.7086e+03	 7.8823e+03	 5.6504e+00	 2.7690e-01	 3.4314e+02	 7.9114e+03	-8.7194e+01	 3.8037e+06	 1.8640e+05	-2.0406e+01
 2.5629e+03	 7.8823e+03	 5.5806e+00	 3.2045e-01	 3.4315e+02	 7.9140e+03	-8.6714e+01	 2.1912e+06	 1.2582e+05	-1.7415e+01
 3.8443e+03	 7.8823e+03	 5.4989e+00	 3.6997e-01	 3.4315e+02	 7.9167e+03	-8.6151e+01	 1.2653e+06	 8.5127e+04	-1.4863e+01
 5.7665e+03	 7.8823e+03	 5.4028e+00	 4.2526e-01	 3.4315e+02	 7.9191e+03	-8.5500e+01	 7.3384e+05	 5.7761e+04	-1.2705e+01
 8.6498e+03	 7.8823e+03	 5.2903e+00	 4.8544e-01	 3.4315e+02	 7.9217e+03	-8.4757e+01	 4.2858e+05	 3.9326e+04	-1.0898e+01
 1.2975e+04	 7.8823e+03	 5.1588e+00	 5.4922e-01	 3.4315e+02	 7.9243e+03	-8.3923e+01	 2.5254e+05	 2.6886e+04	-9.3930e+00
 1.9462e+04	 7.8823e+03	 5.0056e+00	 6.1452e-01	 3.4315e+02	 7.9269e+03	-8.3001e+01	 1.5047e+05	 1.8473e+04	-8.1455e+00
 2.9193e+04	 7.8823e+03	 4.8279e+00	 6.7654e-01	 3.4315e+02	 7.9296e+03	-8.2023e+01	 9.1117e+04	 1.2768e+04	-7.1362e+00
 4.3789e+04	 7.8823e+03	 4.6247e+00	 7.2726e-01	 3.4315e+02	 7.9321e+03	-8.1063e+01	 5.6508e+04	 8.8861e+03	-6.3591e+00
 6.5684e+04	 7.8823e+03	 4.4096e+00	 7.5455e-01	 3.4315e+02	 7.9346e+03	-8.0290e+01	 3.6310e+04	 6.2131e+03	-5.8441e+00
 9.8526e+04	 7.8823e+03	 4.1738e+00	 7.4447e-01	 3.4315e+02	 7.9373e+03	-7.9887e+01	 2.4534e+04	 4.3760e+03	-5.6065e+00
 1.4779e+05	 7.8823e+03	 3.9515e+00	 6.9473e-01	 3.4315e+02	 7.9401e+03	-8.0029e+01	 1.7527e+04	 3.0815e+03	-5.6878e+00
 2.2168e+05	 7.8823e+03	 3.7625e+00	 6.1865e-01	 3.4315e+02	 7.9428e+03	-8.0663e+01	 1.3122e+04	 2.1575e+03	-6.0818e+00
 3.3253e+05	 7.8823e+03	 3.6003e+00	 5.3522e-01	 3.4315e+02	 7.9455e+03	-8.1544e+01	 1.0111e+04	 1.5032e+03	-6.7268e+00
 4.9879e+05	 7.8823e+03	 3.4819e+00	 4.6110e-01	 3.4315e+02	 7.9481e+03	-8.2456e+01	 7.8245e+03	 1.0362e+03	-7.5513e+00
 7.4818e+05	 7.8823e+03	 3.4439e+00	 2.8930e-01	 3.4315e+02	 7.9561e+03	-8.5198e+01	 8.3141e+03	 6.9842e+02	-1.1904e+01
 9.0000e+05	 7.8823e+03	 3.4112e+00	 2.4758e-01	 3.4315e+02	 7.9639e+03	-8.5849e+01	 8.0762e+03	 5.8616e+02	-1.3778e+01
 1.0000e+02	 7.9612e+03	 5.9258e+00	 1.0603e-01	 3.4315e+02	 7.9721e+03	-8.8975e+01	 1.6972e+08	 3.0369e+06	-5.5888e+01
 1.5000e+02	 7.9612e+03	 5.9012e+00	 1.1891e-01	 3.4315e+02	 7.9746e+03	-8.8846e+01	 1.0089e+08	 2.0330e+06	-4.9628e+01
 2.2500e+02	 7.9612e+03	 5.8716e+00	 1.3568e-01	 3.4315e+02	 7.9774e+03	-8.8676e+01	 5.8948e+07	 1.3622e+06	-4.3275e+01
 3.3750e+02	 7.9612e+03	 5.8392e+00	 1.5542e-01	 3.4314e+02	 7.9798e+03	-8.8475e+01	 3.4308e+07	 9.1314e+05	-3.7572e+01
 5.0625e+02	 7.9612e+03	 5.8015e+00	 1.7895e-01	 3.4314e+02	 7.9822e+03	-8.8233e+01	 1.9865e+07	 6.1273e+05	-3.2420e+01
 7.5938e+02	 7.9612e+03	 5.7580e+00	 2.0680e-01	 3.4314e+02	 7.9849e+03	-8.7943e+01	 1.1459e+07	 4.1157e+05	-2.7844e+01
 1.1391e+03	 7.9612e+03	 5.7073e+00	 2.3952e-01	 3.4314e+02	 7.9874e+03	-8.7597e+01	 6.5958e+06	 2.7681e+05	-2.3828e+01
 1.7086e+03	 7.9612e+03	 5.6476e+00	 2.7780e-01	 3.4314e+02	 7.9901e+03	-8.7184e+01	 3.7914e+06	 1.8649e+05	-2.0330e+01
 2.5629e+03	 7.9612e+03	 5.5778e+00	 3.2153e-01	 3.4314e+02	 7.9928e+03	-8.6701e+01	 2.1838e+06	 1.2588e+05	-1.7348e+01
 3.8443e+03	 7.9612e+03	 5.4956e+00	 3.7103e-01	 3.4314e+02	 7.9954e+03	-8.6138e+01	 1.2616e+06	 8.5179e+04	-1.4812e+01
 5.7665e+03	 7.9612e+03	 5.3991e+00	 4.2613e-01	 3.4315e+02	 7.9978e+03	-8.5487e+01	 7.3234e+05	 5.7801e+04	-1.2670e+01
 8.6498e+03	 7.9612e+03	 5.2861e+00	 4.8602e-01	 3.4314e+02	 8.0006e+03	-8.4747e+01	 4.2807e+05	 3.9358e+04	-1.0876e+01
 1.2975e+04	 7.9612e+03	 5.1544e+00	 5.4969e-01	 3.4314e+02	 8.0032e+03	-8.3913e+01	 2.5232e+05	 2.6909e+04	-9.3770e+00
 1.9462e+04	 7.9612e+03	 5.0009e+00	 6.1443e-01	 3.4314e+02	 8.0061e+03	-8.2995e+01	 1.5049e+05	 1.8490e+04	-8.1390e+00
 2.9193e+04	 7.9612e+03	 4.8233e+00	 6.7608e-01	 3.4314e+02	 8.0086e+03	-8.2021e+01	 9.1179e+04	 1.2781e+04	-7.1341e+00
 4.3789e+04	 7.9612e+03	 4.6200e+00	 7.2636e-01	 3.4314e+02	 8.0111e+03	-8.1065e+01	 5.6578e+04	 8.8952e+03	-6.3605e+00
 6.5684e+04	 7.9612e+03	 4.4053e+00	 7.5336e-01	 3.4314e+02	 8.0136e+03	-8.0295e+01	 3.6367e+04	 6.2192e+03	-5.8475e+00
 9.8526e+04	 7.9612e+03	 4.1700e+00	 7.4292e-01	 3.4313e+02	 8.0163e+03	-7.9898e+01	 2.4585e+04	 4.3801e+03	-5.6129e+00
 1.4779e+05	 7.9612e+03	 3.9482e+00	 6.9314e-01	 3.4313e+02	 8.0189e+03	-8.0043e+01	 1.7567e+04	 3.0841e+03	-5.6962e+00
 2.2168e+05	 7.9612e+03	 3.7599e+00	 6.1714e-01	 3.4313e+02	 8.0214e+03	-8.0679e+01	 1.3154e+04	 2.1590e+03	-6.0924e+00
 3.3253e+05	 7.9612e+03	 3.5982e+00	 5.3396e-01	 3.4313e+02	 8.0241e+03	-8.1559e+01	 1.0135e+04	 1.5040e+03	-6.7387e+00
 4.9879e+05	 7.9612e+03	 3.4801e+00	 4.6014e-01	 3.4314e+02	 8.0267e+03	-8.2468e+01	 7.8409e+03	 1.0367e+03	-7.5632e+00
 7.4818e+05	 7.9612e+03	 3.4430e+00	 2.8320e-01	 3.4314e+02	 8.0346e+03	-8.5298e+01	 8.4932e+03	 6.9859e+02	-1.2158e+01
 9.0000e+05	 7.9612e+03	 3.4094e+00	 2.5054e-01	 3.4315e+02	 8.0423e+03	-8.5797e+01	 7.9809e+03	 5.8648e+02	-1.3608e+01
 1.0000e+02	 8.0395e+03	 5.9244e+00	 1.0655e-01	 3.4316e+02	 8.0502e+03	-8.8970e+01	 1.6889e+08	 3.0376e+06	-5.5599e+01
 1.5000e+02	 8.0395e+03	 5.8984e+00	 1.1880e-01	 3.4316e+02	 8.0528e+03	-8.8846e+01	 1.0098e+08	 2.0340e+06	-4.9648e+01
 2.2500e+02	 8.0395e+03	 5.8705e+00	 1.3619e-01	 3.4316e+02	 8.0552e+03	-8.8671e+01	 5.8726e+07	 1.3624e+06	-4.3105e+01
 3.3750e+02	 8.0395e+03	 5.8378e+00	 1.5598e-01	 3.4316e+02	 8.0577e+03	-8.8469e+01	 3.4185e+07	 9.1336e+05	-3.7427e+01
 5.0625e+02	 8.0395e+03	 5.8001e+00	 1.7949e-01	 3.4315e+02	 8.0601e+03	-8.8228e+01	 1.9805e+07	 6.1287e+05	-3.2315e+01
 7.5938e+02	 8.0395e+03	 5.7566e+00	 2.0766e-01	 3.4316e+02	 8.0627e+03	-8.7934e+01	 1.1412e+07	 4.1167e+05	-2.7721e+01
 1.1391e+03	 8.0395e+03	 5.7052e+00	 2.4044e-01	 3.4316e+02	 8.0654e+03	-8.7587e+01	 6.5706e+06	 2.7692e+05	-2.3728e+01
 1.7086e+03	 8.0395e+03	 5.6453e+00	 2.7853e-01	 3.4316e+02	 8.0679e+03	-8.7175e+01	 3.7814e+06	 1.8657e+05	-2.0268e+01
 2.5629e+03	 8.0395e+03	 5.5753e+00	 3.2230e-01	 3.4316e+02	 8.0706e+03	-8.6691e+01	 2.1786e+06	 1.2594e+05	-1.7298e+01
 3.8443e+03	 8.0395e+03	 5.4929e+00	 3.7171e-01	 3.4316e+02	 8.0731e+03	-8.6129e+01	 1.2593e+06	 8.5221e+04	-1.4777e+01
 5.7665e+03	 8.0395e+03	 5.3964e+00	 4.2669e-01	 3.4316e+02	 8.0756e+03	-8.5479e+01	 7.3138e+05	 5.7830e+04	-1.2647e+01
 8.6498e+03	 8.0395e+03	 5.2831e+00	 4.8641e-01	 3.4316e+02	 8.0782e+03	-8.4740e+01	 4.2773e+05	 3.9380e+04	-1.0862e+01
 1.2975e+04	 8.0395e+03	 5.1515e+00	 5.4988e-01	 3.4316e+02	 8.0807e+03	-8.3907e+01	 2.5223e+05	 2.6924e+04	-9.3683e+00
 1.9462e+04	 8.0395e+03	 4.9979e+00	 6.1429e-01	 3.4317e+02	 8.0834e+03	-8.2993e+01	 1.5053e+05	 1.8501e+04	-8.1361e+00
 2.9193e+04	 8.0395e+03	 4.8204e+00	 6.7561e-01	 3.4316e+02	 8.0860e+03	-8.2022e+01	 9.1242e+04	 1.2788e+04	-7.1349e+00
 4.3789e+04	 8.0395e+03	 4.6177e+00	 7.2542e-01	 3.4316e+02	 8.0884e+03	-8.1072e+01	 5.6651e+04	 8.8996e+03	-6.3655e+00
 6.5684e+04	 8.0395e+03	 4.4035e+00	 7.5234e-01	 3.4316e+02	 8.0909e+03	-8.0305e+01	 3.6416e+04	 6.2217e+03	-5.8531e+00
 9.8526e+04	 8.0395e+03	 4.1687e+00	 7.4200e-01	 3.4317e+02	 8.0935e+03	-7.9907e+01	 2.4616e+04	 4.3815e+03	-5.6181e+00
 1.4779e+05	 8.0395e+03	 3.9474e+00	 6.9249e-01	 3.4317e+02	 8.0963e+03	-8.0050e+01	 1.7584e+04	 3.0847e+03	-5.7003e+00
 2.2168e+05	 8.0395e+03	 3.7590e+00	 6.1673e-01	 3.4316e+02	 8.0989e+03	-8.0683e+01	 1.3163e+04	 2.1596e+03	-6.0951e+00
 3.3253e+05	 8.0395e+03	 3.5973e+00	 5.3368e-01	 3.4316e+02	 8.1016e+03	-8.1562e+01	 1.0141e+04	 1.5044e+03	-6.7407e+00
 4.9879e+05	 8.0395e+03	 3.4792e+00	 4.5979e-01	 3.4316e+02	 8.1042e+03	-8.2472e+01	 7.8468e+03	 1.0370e+03	-7.5670e+00
 7.4818e+05	 8.0395e+03	 3.4419e+00	 2.8414e-01	 3.4316e+02	 8.1121e+03	-8.5281e+01	 8.4651e+03	 6.9882e+02	-1.2113e+01
 9.0000e+05	 8.0395e+03	 3.4088e+00	 2.4645e-01	 3.4316e+02	 8.1199e+03	-8.5865e+01	 8.1134e+03	 5.8657e+02	-1.3832e+01
 1.0000e+02	 8.1172e+03	 5.9234e+00	 1.0709e-01	 3.4316e+02	 8.1281e+03	-8.8964e+01	 1.6804e+08	 3.0381e+06	-5.5313e+01
 1.5000e+02	 8.1172e+03	 5.8957e+00	 1.2119e-01	 3.4316e+02	 8.1305e+03	-8.8822e+01	 9.8994e+07	 2.0349e+06	-4.8648e+01
 2.2500e+02	 8.1172e+03	 5.8692e+00	 1.3691e-01	 3.4315e+02	 8.1330e+03	-8.8664e+01	 5.8417e+07	 1.3627e+06	-4.2868e+01
 3.3750e+02	 8.1172e+03	 5.8363e+00	 1.5678e-01	 3.4316e+02	 8.1356e+03	-8.8461e+01	 3.4009e+07	 9.1360e+05	-3.7225e+01
 5.0625e+02	 8.1172e+03	 5.7983e+00	 1.8052e-01	 3.4317e+02	 8.1380e+03	-8.8217e+01	 1.9691e+07	 6.1306e+05	-3.2119e+01
 7.5938e+02	 8.1172e+03	 5.7545e+00	 2.0853e-01	 3.4317e+02	 8.1409e+03	-8.7925e+01	 1.1364e+07	 4.1182e+05	-2.7596e+01
 1.1391e+03	 8.1172e+03	 5.7030e+00	 2.4142e-01	 3.4317e+02	 8.1433e+03	-8.7576e+01	 6.5441e+06	 2.7703e+05	-2.3623e+01
 1.7086e+03	 8.1172e+03	 5.6429e+00	 2.7953e-01	 3.4317e+02	 8.1461e+03	-8.7164e+01	 3.7679e+06	 1.8665e+05	-2.0187e+01
 2.5629e+03	 8.1172e+03	 5.5724e+00	 3.2315e-01	 3.4317e+02	 8.1488e+03	-8.6681e+01	 2.1729e+06	 1.2601e+05	-1.7244e+01
 3.8443e+03	 8.1172e+03	 5.4897e+00	 3.7268e-01	 3.4318e+02	 8.1516e+03	-8.6116e+01	 1.2560e+06	 8.5270e+04	-1.4730e+01
 5.7665e+03	 8.1172e+03	 5.3927e+00	 4.2741e-01	 3.4317e+02	 8.1541e+03	-8.5468e+01	 7.3015e+05	 5.7870e+04	-1.2617e+01
 8.6498e+03	 8.1172e+03	 5.2791e+00	 4.8714e-01	 3.4317e+02	 8.1568e+03	-8.4728e+01	 4.2708e+05	 3.9410e+04	-1.0837e+01
 1.2975e+04	 8.1172e+03	 5.1470e+00	 5.5020e-01	 3.4317e+02	 8.1592e+03	-8.3898e+01	 2.5209e+05	 2.6948e+04	-9.3547e+00
 1.9462e+04	 8.1172e+03	 4.9933e+00	 6.1438e-01	 3.4316e+02	 8.1621e+03	-8.2985e+01	 1.5050e+05	 1.8518e+04	-8.1273e+00
 2.9193e+04	 8.1172e+03	 4.8158e+00	 6.7517e-01	 3.4316e+02	 8.1647e+03	-8.2019e+01	 9.1302e+04	 1.2800e+04	-7.1327e+00
 4.3789e+04	 8.1172e+03	 4.6131e+00	 7.2469e-01	 3.4316e+02	 8.1674e+03	-8.1072e+01	 5.6709e+04	 8.9086e+03	-6.3656e+00
 6.5684e+04	 8.1172e+03	 4.3992e+00	 7.5114e-01	 3.4316e+02	 8.1699e+03	-8.0310e+01	 3.6474e+04	 6.2278e+03	-5.8567e+00
 9.8526e+04	 8.1172e+03	 4.1648e+00	 7.4048e-01	 3.4316e+02	 8.1726e+03	-7.9918e+01	 2.4666e+04	 4.3856e+03	-5.6244e+00
 1.4779e+05	 8.1172e+03	 3.9440e+00	 6.9084e-01	 3.4315e+02	 8.1751e+03	-8.0065e+01	 1.7626e+04	 3.0874e+03	-5.7090e+00
 2.2168e+05	 8.1172e+03	 3.7562e+00	 6.1502e-01	 3.4316e+02	 8.1777e+03	-8.0701e+01	 1.3199e+04	 2.1611e+03	-6.1075e+00
 3.3253e+05	 8.1172e+03	 3.5950e+00	 5.3236e-01	 3.4315e+02	 8.1803e+03	-8.1577e+01	 1.0166e+04	 1.5054e+03	-6.7529e+00
 4.9879e+05	 8.1172e+03	 3.4771e+00	 4.5867e-01	 3.4315e+02	 8.1829e+03	-8.2485e+01	 7.8659e+03	 1.0376e+03	-7.5809e+00
 7.4818e+05	 8.1172e+03	 3.4402e+00	 2.8202e-01	 3.4315e+02	 8.1910e+03	-8.5314e+01	 8.5286e+03	 6.9916e+02	-1.2198e+01
 9.0000e+05	 8.1172e+03	 3.4067e+00	 2.4817e-01	 3.4315e+02	 8.1988e+03	-8.5833e+01	 8.0570e+03	 5.8694e+02	-1.3727e+01
 1.0000e+02	 8.1961e+03	 5.9217e+00	 1.0747e-01	 3.4315e+02	 8.2070e+03	-8.8960e+01	 1.6744e+08	 3.0390e+06	-5.5099e+01
 1.5000e+02	 8.1961e+03	 5.8950e+00	 1.2035e-01	 3.4314e+02	 8.2096e+03	-8.8830e+01	 9.9683e+07	 2.0351e+06	-4.8981e+01
 2.2500e+02	 8.1961e+03	 5.8672e+00	 1.3759e-01	 3.4315e+02	 8.2123e+03	-8.8657e+01	 5.8128e+07	 1.3632e+06	-4.2641e+01
 3.3750e+02	 8.1961e+03	 5.8340e+00	 1.5760e-01	 3.4314e+02	 8.2148e+03	-8.8453e+01	 3.3833e+07	 9.1396e+05	-3.7018e+01
 5.0625e+02	 8.1961e+03	 5.7960e+00	 1.8126e-01	 3.4314e+02	 8.2172e+03	-8.8209e+01	 1.9611e+07	 6.1330e+05	-3.1976e+01
 7.5938e+02	 8.1961e+03	 5.7517e+00	 2.0970e-01	 3.4314e+02	 8.2198e+03	-8.7912e+01	 1.1301e+07	 4.1202e+05	-2.7428e+01
 1.1391e+03	 8.1961e+03	 5.7001e+00	 2.4240e-01	 3.4314e+02	 8.2222e+03	-8.7565e+01	 6.5175e+06	 2.7716e+05	-2.3515e+01
 1.7086e+03	 8.1961e+03	 5.6394e+00	 2.8075e-01	 3.4313e+02	 8.2250e+03	-8.7150e+01	 3.7516e+06	 1.8676e+05	-2.0087e+01
 2.5629e+03	 8.1961e+03	 5.5685e+00	 3.2451e-01	 3.4314e+02	 8.2276e+03	-8.6665e+01	 2.1637e+06	 1.2609e+05	-1.7160e+01
 3.8443e+03	 8.1961e+03	 5.4855e+00	 3.7410e-01	 3.4314e+02	 8.2304e+03	-8.6099e+01	 1.2513e+06	 8.5335e+04	-1.4663e+01
 5.7665e+03	 8.1961e+03	 5.3880e+00	 4.2867e-01	 3.4314e+02	 8.2329e+03	-8.5451e+01	 7.2801e+05	 5.7920e+04	-1.2569e+01
 8.6498e+03	 8.1961e+03	 5.2742e+00	 4.8802e-01	 3.4314e+02	 8.2357e+03	-8.4713e+01	 4.2631e+05	 3.9447e+04	-1.0807e+01
 1.2975e+04	 8.1961e+03	 5.1420e+00	 5.5084e-01	 3.4314e+02	 8.2381e+03	-8.3885e+01	 2.5180e+05	 2.6974e+04	-9.3348e+00
 1.9462e+04	 8.1961e+03	 4.9882e+00	 6.1445e-01	 3.4314e+02	 8.2409e+03	-8.2978e+01	 1.5049e+05	 1.8537e+04	-8.1181e+00
 2.9193e+04	 8.1961e+03	 4.8107e+00	 6.7486e-01	 3.4314e+02	 8.2436e+03	-8.2015e+01	 9.1344e+04	 1.2814e+04	-7.1285e+00
 4.3789e+04	 8.1961e+03	 4.6083e+00	 7.2390e-01	 3.4314e+02	 8.2461e+03	-8.1073e+01	 5.6771e+04	 8.9178e+03	-6.3660e+00
 6.5684e+04	 8.1961e+03	 4.3948e+00	 7.4984e-01	 3.4314e+02	 8.2488e+03	-8.0317e+01	 3.6537e+04	 6.2340e+03	-5.8610e+00
 9.8526e+04	 8.1961e+03	 4.1609e+00	 7.3884e-01	 3.4314e+02	 8.2516e+03	-7.9931e+01	 2.4721e+04	 4.3896e+03	-5.6317e+00
 1.4779e+05	 8.1961e+03	 3.9408e+00	 6.8905e-01	 3.4314e+02	 8.2541e+03	-8.0082e+01	 1.7672e+04	 3.0899e+03	-5.7192e+00
 2.2168e+05	 8.1961e+03	 3.7537e+00	 6.1371e-01	 3.4313e+02	 8.2569e+03	-8.0715e+01	 1.3227e+04	 2.1626e+03	-6.1165e+00
 3.3253e+05	 8.1961e+03	 3.5929e+00	 5.3115e-01	 3.4314e+02	 8.2593e+03	-8.1591e+01	 1.0189e+04	 1.5062e+03	-6.7645e+00
 4.9879e+05	 8.1961e+03	 3.4754e+00	 4.5777e-01	 3.4314e+02	 8.2619e+03	-8.2496e+01	 7.8815e+03	 1.0381e+03	-7.5921e+00
 7.4818e+05	 8.1961e+03	 3.4382e+00	 2.8551e-01	 3.4314e+02	 8.2695e+03	-8.5253e+01	 8.4244e+03	 6.9957e+02	-1.2042e+01
 9.0000e+05	 8.1961e+03	 3.4062e+00	 2.4222e-01	 3.4314e+02	 8.2772e+03	-8.5932e+01	 8.2551e+03	 5.8703e+02	-1.4062e+01
 1.0000e+02	 8.2745e+03	 5.9207e+00	 1.0803e-01	 3.4315e+02	 8.2852e+03	-8.8955e+01	 1.6659e+08	 3.0395e+06	-5.4808e+01
 1.5000e+02	 8.2745e+03	 5.8959e+00	 1.2022e-01	 3.4315e+02	 8.2878e+03	-8.8832e+01	 9.9795e+07	 2.0348e+06	-4.9043e+01
 2.2500e+02	 8.2745e+03	 5.8658e+00	 1.3822e-01	 3.4315e+02	 8.2903e+03	-8.8650e+01	 5.7864e+07	 1.3635e+06	-4.2437e+01
 3.3750e+02	 8.2745e+03	 5.8326e+00	 1.5824e-01	 3.4315e+02	 8.2928e+03	-8.8446e+01	 3.3696e+07	 9.1419e+05	-3.6859e+01
 5.0625e+02	 8.2745e+03	 5.7943e+00	 1.8206e-01	 3.4315e+02	 8.2954e+03	-8.8200e+01	 1.9525e+07	 6.1349e+05	-3.1826e+01
 7.5938e+02	 8.2745e+03	 5.7499e+00	 2.1018e-01	 3.4315e+02	 8.2984e+03	-8.7907e+01	 1.1275e+07	 4.1215e+05	-2.7357e+01
 1.1391e+03	 8.2745e+03	 5.6980e+00	 2.4337e-01	 3.4316e+02	 8.3008e+03	-8.7554e+01	 6.4917e+06	 2.7727e+05	-2.3413e+01
 1.7086e+03	 8.2745e+03	 5.6373e+00	 2.8159e-01	 3.4316e+02	 8.3036e+03	-8.7140e+01	 3.7404e+06	 1.8683e+05	-2.0020e+01
 2.5629e+03	 8.2745e+03	 5.5664e+00	 3.2539e-01	 3.4316e+02	 8.3062e+03	-8.6654e+01	 2.1579e+06	 1.2614e+05	-1.7107e+01
 3.8443e+03	 8.2745e+03	 5.4828e+00	 3.7467e-01	 3.4315e+02	 8.3089e+03	-8.6091e+01	 1.2494e+06	 8.5378e+04	-1.4634e+01
 5.7665e+03	 8.2745e+03	 5.3850e+00	 4.2929e-01	 3.4316e+02	 8.3114e+03	-8.5442e+01	 7.2695e+05	 5.7952e+04	-1.2544e+01
 8.6498e+03	 8.2745e+03	 5.2710e+00	 4.8855e-01	 3.4315e+02	 8.3142e+03	-8.4705e+01	 4.2585e+05	 3.9471e+04	-1.0789e+01
 1.2975e+04	 8.2745e+03	 5.1385e+00	 5.5099e-01	 3.4315e+02	 8.3166e+03	-8.3880e+01	 2.5173e+05	 2.6992e+04	-9.3259e+00
 1.9462e+04	 8.2745e+03	 4.9846e+00	 6.1434e-01	 3.4315e+02	 8.3192e+03	-8.2974e+01	 1.5051e+05	 1.8551e+04	-8.1137e+00
 2.9193e+04	 8.2745e+03	 4.8070e+00	 6.7432e-01	 3.4314e+02	 8.3218e+03	-8.2015e+01	 9.1417e+04	 1.2824e+04	-7.1287e+00
 4.3789e+04	 8.2745e+03	 4.6049e+00	 7.2299e-01	 3.4315e+02	 8.3242e+03	-8.1077e+01	 5.6841e+04	 8.9245e+03	-6.3692e+00
 6.5684e+04	 8.2745e+03	 4.3919e+00	 7.4874e-01	 3.4315e+02	 8.3270e+03	-8.0325e+01	 3.6592e+04	 6.2382e+03	-5.8657e+00
 9.8526e+04	 8.2745e+03	 4.1581e+00	 7.3760e-01	 3.4315e+02	 8.3295e+03	-7.9941e+01	 2.4763e+04	 4.3926e+03	-5.6374e+00
 1.4779e+05	 8.2745e+03	 3.9389e+00	 6.8806e-01	 3.4315e+02	 8.3324e+03	-8.0091e+01	 1.7697e+04	 3.0913e+03	-5.7247e+00
 2.2168e+05	 8.2745e+03	 3.7521e+00	 6.1274e-01	 3.4315e+02	 8.3350e+03	-8.0725e+01	 1.3248e+04	 2.1635e+03	-6.1234e+00
 3.3253e+05	 8.2745e+03	 3.5915e+00	 5.3045e-01	 3.4315e+02	 8.3378e+03	-8.1598e+01	 1.0202e+04	 1.5068e+03	-6.7707e+00
 4.9879e+05	 8.2745e+03	 3.4742e+00	 4.5725e-01	 3.4315e+02	 8.3404e+03	-8.2502e+01	 7.8904e+03	 1.0385e+03	-7.5979e+00
 7.4818e+05	 8.2745e+03	 3.4382e+00	 2.7616e-01	 3.4315e+02	 8.3481e+03	-8.5408e+01	 8.7097e+03	 6.9957e+02	-1.2450e+01
 9.0000e+05	 8.2745e+03	 3.4044e+00	 2.4463e-01	 3.4314e+02	 8.3558e+03	-8.5890e+01	 8.1737e+03	 5.8734e+02	-1.3917e+01
 1.0000e+02	 8.3531e+03	 5.9194e+00	 1.0827e-01	 3.4314e+02	 8.3636e+03	-8.8952e+01	 1.6621e+08	 3.0401e+06	-5.4673e+01
 1.5000e+02	 8.3531e+03	 5.8935e+00	 1.2271e-01	 3.4314e+02	 8.3660e+03	-8.8807e+01	 9.7765e+07	 2.0356e+06	-4.8027e+01
 2.2500e+02	 8.3531e+03	 5.8643e+00	 1.3883e-01	 3.4315e+02	 8.3686e+03	-8.8644e+01	 5.7613e+07	 1.3639e+06	-4.2242e+01
 3.3750e+02	 8.3531e+03	 5.8309e+00	 1.5888e-01	 3.4314e+02	 8.3711e+03	-8.8439e+01	 3.3560e+07	 9.1444e+05	-3.6700e+01
 5.0625e+02	 8.3531e+03	 5.7925e+00	 1.8304e-01	 3.4314e+02	 8.3735e+03	-8.8190e+01	 1.9420e+07	 6.1367e+05	-3.1646e+01
 7.5938e+02	 8.3531e+03	 5.7478e+00	 2.1109e-01	 3.4315e+02	 8.3761e+03	-8.7897e+01	 1.1226e+07	 4.1230e+05	-2.7229e+01
 1.1391e+03	 8.3531e+03	 5.6958e+00	 2.4455e-01	 3.4315e+02	 8.3786e+03	-8.7542e+01	 6.4604e+06	 2.7737e+05	-2.3291e+01
 1.7086e+03	 8.3531e+03	 5.6345e+00	 2.8251e-01	 3.4314e+02	 8.3814e+03	-8.7130e+01	 3.7281e+06	 1.8693e+05	-1.9944e+01
 2.5629e+03	 8.3531e+03	 5.5632e+00	 3.2632e-01	 3.4315e+02	 8.3839e+03	-8.6643e+01	 2.1518e+06	 1.2622e+05	-1.7048e+01
 3.8443e+03	 8.3531e+03	 5.4795e+00	 3.7565e-01	 3.4314e+02	 8.3868e+03	-8.6078e+01	 1.2461e+06	 8.5429e+04	-1.4587e+01
 5.7665e+03	 8.3531e+03	 5.3815e+00	 4.3015e-01	 3.4315e+02	 8.3892e+03	-8.5430e+01	 7.2549e+05	 5.7990e+04	-1.2511e+01
 8.6498e+03	 8.3531e+03	 5.2671e+00	 4.8912e-01	 3.4314e+02	 8.3918e+03	-8.4695e+01	 4.2535e+05	 3.9499e+04	-1.0769e+01
 1.2975e+04	 8.3531e+03	 5.1344e+00	 5.5135e-01	 3.4314e+02	 8.3944e+03	-8.3871e+01	 2.5156e+05	 2.7014e+04	-9.3123e+00
 1.9462e+04	 8.3531e+03	 4.9804e+00	 6.1438e-01	 3.4315e+02	 8.3969e+03	-8.2968e+01	 1.5050e+05	 1.8566e+04	-8.1065e+00
 2.9193e+04	 8.3531e+03	 4.8032e+00	 6.7395e-01	 3.4315e+02	 8.3995e+03	-8.2013e+01	 9.1466e+04	 1.2834e+04	-7.1268e+00
 4.3789e+04	 8.3531e+03	 4.6012e+00	 7.2222e-01	 3.4315e+02	 8.4020e+03	-8.1079e+01	 5.6903e+04	 8.9316e+03	-6.3709e+00
 6.5684e+04	 8.3531e+03	 4.3887e+00	 7.4776e-01	 3.4315e+02	 8.4044e+03	-8.0331e+01	 3.6639e+04	 6.2428e+03	-5.8691e+00
 9.8526e+04	 8.3531e+03	 4.1555e+00	 7.3644e-01	 3.4315e+02	 8.4071e+03	-7.9950e+01	 2.4802e+04	 4.3953e+03	-5.6427e+00
 1.4779e+05	 8.3531e+03	 3.9368e+00	 6.8689e-01	 3.4315e+02	 8.4096e+03	-8.0103e+01	 1.7727e+04	 3.0930e+03	-5.7314e+00
 2.2168e+05	 8.3531e+03	 3.7503e+00	 6.1183e-01	 3.4315e+02	 8.4122e+03	-8.0734e+01	 1.3268e+04	 2.1645e+03	-6.1297e+00
 3.3253e+05	 8.3531e+03	 3.5901e+00	 5.2959e-01	 3.4315e+02	 8.4147e+03	-8.1609e+01	 1.0219e+04	 1.5074e+03	-6.7790e+00
 4.9879e+05	 8.3531e+03	 3.4728e+00	 4.5664e-01	 3.4315e+02	 8.4172e+03	-8.2509e+01	 7.9009e+03	 1.0389e+03	-7.6050e+00
 7.4818e+05	 8.3531e+03	 3.4363e+00	 2.8050e-01	 3.4315e+02	 8.4249e+03	-8.5333e+01	 8.5750e+03	 6.9996e+02	-1.2251e+01
 9.0000e+05	 8.3531e+03	 3.4042e+00	 2.3804e-01	 3.4315e+02	 8.4326e+03	-8.6000e+01	 8.3998e+03	 5.8736e+02	-1.4301e+01
 1.0000e+02	 8.4298e+03	 5.9183e+00	 1.0898e-01	 3.4315e+02	 8.4405e+03	-8.8945e+01	 1.6514e+08	 3.0407e+06	-5.4309e+01
 1.5000e+02	 8.4298e+03	 5.8899e+00	 1.2455e-01	 3.4315e+02	 8.4430e+03	-8.8789e+01	 9.6323e+07	 2.0369e+06	-4.7289e+01
 2.2500e+02	 8.4298e+03	 5.8630e+00	 1.3932e-01	 3.4316e+02	 8.4454e+03	-8.8639e+01	 5.7408e+07	 1.3642e+06	-4.2083e+01
 3.3750e+02	 8.4298e+03	 5.8299e+00	 1.5950e-01	 3.4316e+02	 8.4479e+03	-8.8433e+01	 3.3429e+07	 9.1461e+05	-3.6550e+01
 5.0625e+02	 8.4298e+03	 5.7911e+00	 1.8341e-01	 3.4316e+02	 8.4506e+03	-8.8186e+01	 1.9381e+07	 6.1382e+05	-3.1574e+01
 7.5938e+02	 8.4298e+03	 5.7460e+00	 2.1178e-01	 3.4316e+02	 8.4531e+03	-8.7889e+01	 1.1190e+07	 4.1243e+05	-2.7132e+01
 1.1391e+03	 8.4298e+03	 5.6939e+00	 2.4518e-01	 3.4315e+02	 8.4559e+03	-8.7534e+01	 6.4437e+06	 2.7747e+05	-2.3223e+01
 1.7086e+03	 8.4298e+03	 5.6324e+00	 2.8345e-01	 3.4315e+02	 8.4584e+03	-8.7119e+01	 3.7158e+06	 1.8700e+05	-1.9871e+01
 2.5629e+03	 8.4298e+03	 5.5607e+00	 3.2720e-01	 3.4315e+02	 8.4611e+03	-8.6632e+01	 2.1460e+06	 1.2627e+05	-1.6995e+01
 3.8443e+03	 8.4298e+03	 5.4766e+00	 3.7648e-01	 3.4315e+02	 8.4636e+03	-8.6067e+01	 1.2434e+06	 8.5475e+04	-1.4547e+01
 5.7665e+03	 8.4298e+03	 5.3783e+00	 4.3085e-01	 3.4315e+02	 8.4664e+03	-8.5420e+01	 7.2432e+05	 5.8024e+04	-1.2483e+01
 8.6498e+03	 8.4298e+03	 5.2635e+00	 4.8970e-01	 3.4315e+02	 8.4689e+03	-8.4685e+01	 4.2485e+05	 3.9526e+04	-1.0749e+01
 1.2975e+04	 8.4298e+03	 5.1306e+00	 5.5152e-01	 3.4315e+02	 8.4716e+03	-8.3864e+01	 2.5148e+05	 2.7034e+04	-9.3026e+00
 1.9462e+04	 8.4298e+03	 4.9765e+00	 6.1420e-01	 3.4315e+02	 8.4742e+03	-8.2964e+01	 1.5055e+05	 1.8581e+04	-8.1024e+00
 2.9193e+04	 8.4298e+03	 4.7992e+00	 6.7338e-01	 3.4315e+02	 8.4769e+03	-8.2013e+01	 9.1544e+04	 1.2845e+04	-7.1270e+00
 4.3789e+04	 8.4298e+03	 4.5975e+00	 7.2132e-01	 3.4315e+02	 8.4794e+03	-8.1083e+01	 5.6974e+04	 8.9388e+03	-6.3737e+00
 6.5684e+04	 8.4298e+03	 4.3852e+00	 7.4639e-01	 3.4315e+02	 8.4818e+03	-8.0341e+01	 3.6707e+04	 6.2476e+03	-5.8753e+00
 9.8526e+04	 8.4298e+03	 4.1525e+00	 7.3506e-01	 3.4315e+02	 8.4846e+03	-7.9962e+01	 2.4848e+04	 4.3985e+03	-5.6492e+00
 1.4779e+05	 8.4298e+03	 3.9343e+00	 6.8554e-01	 3.4315e+02	 8.4872e+03	-8.0116e+01	 1.7762e+04	 3.0950e+03	-5.7390e+00
 2.2168e+05	 8.4298e+03	 3.7483e+00	 6.1063e-01	 3.4315e+02	 8.4900e+03	-8.0747e+01	 1.3294e+04	 2.1657e+03	-6.1384e+00
 3.3253e+05	 8.4298e+03	 3.5882e+00	 5.2862e-01	 3.4315e+02	 8.4924e+03	-8.1619e+01	 1.0238e+04	 1.5082e+03	-6.7878e+00
 4.9879e+05	 8.4298e+03	 3.4713e+00	 4.5579e-01	 3.4315e+02	 8.4951e+03	-8.2520e+01	 7.9157e+03	 1.0394e+03	-7.6159e+00
 7.4818e+05	 8.4298e+03	 3.4347e+00	 2.8201e-01	 3.4316e+02	 8.5029e+03	-8.5306e+01	 8.5291e+03	 7.0029e+02	-1.2179e+01
 9.0000e+05	 8.4298e+03	 3.4020e+00	 2.4293e-01	 3.4316e+02	 8.5111e+03	-8.5916e+01	 8.2309e+03	 5.8774e+02	-1.4004e+01
 1.0000e+02	 8.5083e+03	 5.9172e+00	 1.0910e-01	 3.4316e+02	 8.5190e+03	-8.8944e+01	 1.6495e+08	 3.0413e+06	-5.4236e+01
 1.5000e+02	 8.5083e+03	 5.8878e+00	 1.2008e-01	 3.4316e+02	 8.5216e+03	-8.8832e+01	 9.9907e+07	 2.0376e+06	-4.9031e+01
 2.2500e+02	 8.5083e+03	 5.8616e+00	 1.4000e-01	 3.4316e+02	 8.5240e+03	-8.8632e+01	 5.7128e+07	 1.3645e+06	-4.1867e+01
 3.3750e+02	 8.5083e+03	 5.8279e+00	 1.6019e-01	 3.4316e+02	 8.5264e+03	-8.8426e+01	 3.3286e+07	 9.1492e+05	-3.6382e+01
 5.0625e+02	 8.5083e+03	 5.7891e+00	 1.8459e-01	 3.4315e+02	 8.5291e+03	-8.8174e+01	 1.9257e+07	 6.1404e+05	-3.1362e+01
 7.5938e+02	 8.5083e+03	 5.7439e+00	 2.1256e-01	 3.4315e+02	 8.5316e+03	-8.7881e+01	 1.1149e+07	 4.1258e+05	-2.7023e+01
 1.1391e+03	 8.5083e+03	 5.6915e+00	 2.4599e-01	 3.4315e+02	 8.5344e+03	-8.7525e+01	 6.4225e+06	 2.7759e+05	-2.3137e+01
 1.7086e+03	 8.5083e+03	 5.6298e+00	 2.8439e-01	 3.4315e+02	 8.5369e+03	-8.7108e+01	 3.7035e+06	 1.8708e+05	-1.9796e+01
 2.5629e+03	 8.5083e+03	 5.5578e+00	 3.2812e-01	 3.4315e+02	 8.5397e+03	-8.6621e+01	 2.1400e+06	 1.2634e+05	-1.6938e+01
 3.8443e+03	 8.5083e+03	 5.4735e+00	 3.7730e-01	 3.4315e+02	 8.5421e+03	-8.6057e+01	 1.2407e+06	 8.5523e+04	-1.4507e+01
 5.7665e+03	 8.5083e+03	 5.3749e+00	 4.3167e-01	 3.4315e+02	 8.5446e+03	-8.5408e+01	 7.2295e+05	 5.8061e+04	-1.2452e+01
 8.6498e+03	 8.5083e+03	 5.2599e+00	 4.9026e-01	 3.4315e+02	 8.5473e+03	-8.4675e+01	 4.2437e+05	 3.9554e+04	-1.0729e+01
 1.2975e+04	 8.5083e+03	 5.1269e+00	 5.5189e-01	 3.4314e+02	 8.5498e+03	-8.3856e+01	 2.5131e+05	 2.7053e+04	-9.2897e+00
 1.9462e+04	 8.5083e+03	 4.9726e+00	 6.1426e-01	 3.4315e+02	 8.5525e+03	-8.2958e+01	 1.5053e+05	 1.8595e+04	-8.0953e+00
 2.9193e+04	 8.5083e+03	 4.7953e+00	 6.7299e-01	 3.4315e+02	 8.5550e+03	-8.2011e+01	 9.1597e+04	 1.2855e+04	-7.1254e+00
 4.3789e+04	 8.5083e+03	 4.5938e+00	 7.2047e-01	 3.4315e+02	 8.5574e+03	-8.1087e+01	 5.7041e+04	 8.9460e+03	-6.3761e+00
 6.5684e+04	 8.5083e+03	 4.3818e+00	 7.4520e-01	 3.4315e+02	 8.5601e+03	-8.0348e+01	 3.6765e+04	 6.2525e+03	-5.8801e+00
 9.8526e+04	 8.5083e+03	 4.1497e+00	 7.3375e-01	 3.4315e+02	 8.5625e+03	-7.9973e+01	 2.4893e+04	 4.4015e+03	-5.6555e+00
 1.4779e+05	 8.5083e+03	 3.9319e+00	 6.8423e-01	 3.4315e+02	 8.5654e+03	-8.0128e+01	 1.7796e+04	 3.0969e+03	-5.7465e+00
 2.2168e+05	 8.5083e+03	 3.7463e+00	 6.0941e-01	 3.4315e+02	 8.5679e+03	-8.0761e+01	 1.3321e+04	 2.1669e+03	-6.1474e+00
 3.3253e+05	 8.5083e+03	 3.5867e+00	 5.2780e-01	 3.4315e+02	 8.5708e+03	-8.1629e+01	 1.0254e+04	 1.5089e+03	-6.7955e+00
 4.9879e+05	 8.5083e+03	 3.4698e+00	 4.5503e-01	 3.4315e+02	 8.5733e+03	-8.2529e+01	 7.9289e+03	 1.0398e+03	-7.6255e+00
 7.4818e+05	 8.5083e+03	 3.4342e+00	 2.7480e-01	 3.4315e+02	 8.5814e+03	-8.5425e+01	 8.7527e+03	 7.0039e+02	-1.2497e+01
 9.0000e+05	 8.5083e+03	 3.4012e+00	 2.4006e-01	 3.4315e+02	 8.5890e+03	-8.5963e+01	 8.3294e+03	 5.8789e+02	-1.4168e+01
 1.0000e+02	 8.5862e+03	 5.9159e+00	 1.0997e-01	 3.4315e+02	 8.5971e+03	-8.8935e+01	 1.6364e+08	 3.0419e+06	-5.3795e+01
 1.5000e+02	 8.5862e+03	 5.8879e+00	 1.2151e-01	 3.4315e+02	 8.5996e+03	-8.8818e+01	 9.8735e+07	 2.0376e+06	-4.8457e+01
 2.2500e+02	 8.5862e+03	 5.8601e+00	 1.4051e-01	 3.4315e+02	 8.6020e+03	-8.8626e+01	 5.6923e+07	 1.3648e+06	-4.1707e+01
 3.3750e+02	 8.5862e+03	 5.8262e+00	 1.6095e-01	 3.4315e+02	 8.6048e+03	-8.8418e+01	 3.3128e+07	 9.1519e+05	-3.6198e+01
 5.0625e+02	 8.5862e+03	 5.7872e+00	 1.8505e-01	 3.4315e+02	 8.6072e+03	-8.8169e+01	 1.9210e+07	 6.1424e+05	-3.1274e+01
 7.5938e+02	 8.5862e+03	 5.7419e+00	 2.1370e-01	 3.4315e+02	 8.6099e+03	-8.7869e+01	 1.1090e+07	 4.1272e+05	-2.6869e+01
 1.1391e+03	 8.5862e+03	 5.6891e+00	 2.4704e-01	 3.4315e+02	 8.6125e+03	-8.7514e+01	 6.3951e+06	 2.7770e+05	-2.3029e+01
 1.7086e+03	 8.5862e+03	 5.6270e+00	 2.8551e-01	 3.4314e+02	 8.6151e+03	-8.7095e+01	 3.6890e+06	 1.8718e+05	-1.9709e+01
 2.5629e+03	 8.5862e+03	 5.5547e+00	 3.2901e-01	 3.4315e+02	 8.6177e+03	-8.6610e+01	 2.1341e+06	 1.2641e+05	-1.6883e+01
 3.8443e+03	 8.5862e+03	 5.4701e+00	 3.7823e-01	 3.4315e+02	 8.6201e+03	-8.6045e+01	 1.2376e+06	 8.5577e+04	-1.4462e+01
 5.7665e+03	 8.5862e+03	 5.3712e+00	 4.3239e-01	 3.4315e+02	 8.6228e+03	-8.5397e+01	 7.2174e+05	 5.8101e+04	-1.2422e+01
 8.6498e+03	 8.5862e+03	 5.2560e+00	 4.9074e-01	 3.4315e+02	 8.6253e+03	-8.4666e+01	 4.2395e+05	 3.9583e+04	-1.0710e+01
 1.2975e+04	 8.5862e+03	 5.1227e+00	 5.5213e-01	 3.4315e+02	 8.6281e+03	-8.3848e+01	 2.5121e+05	 2.7075e+04	-9.2781e+00
 1.9462e+04	 8.5862e+03	 4.9684e+00	 6.1422e-01	 3.4315e+02	 8.6306e+03	-8.2953e+01	 1.5054e+05	 1.8611e+04	-8.0890e+00
 2.9193e+04	 8.5862e+03	 4.7912e+00	 6.7258e-01	 3.4315e+02	 8.6334e+03	-8.2009e+01	 9.1654e+04	 1.2866e+04	-7.1236e+00
 4.3789e+04	 8.5862e+03	 4.5899e+00	 7.1965e-01	 3.4315e+02	 8.6358e+03	-8.1089e+01	 5.7106e+04	 8.9536e+03	-6.3780e+00
 6.5684e+04	 8.5862e+03	 4.3785e+00	 7.4420e-01	 3.4315e+02	 8.6382e+03	-8.0354e+01	 3.6815e+04	 6.2573e+03	-5.8835e+00
 9.8526e+04	 8.5862e+03	 4.1468e+00	 7.3244e-01	 3.4315e+02	 8.6409e+03	-7.9983e+01	 2.4937e+04	 4.4046e+03	-5.6616e+00
 1.4779e+05	 8.5862e+03	 3.9295e+00	 6.8304e-01	 3.4315e+02	 8.6434e+03	-8.0139e+01	 1.7827e+04	 3.0987e+03	-5.7530e+00
 2.2168e+05	 8.5862e+03	 3.7443e+00	 6.0842e-01	 3.4315e+02	 8.6460e+03	-8.0771e+01	 1.3342e+04	 2.1680e+03	-6.1541e+00
 3.3253e+05	 8.5862e+03	 3.5849e+00	 5.2682e-01	 3.4315e+02	 8.6485e+03	-8.1640e+01	 1.0273e+04	 1.5096e+03	-6.8048e+00
