Repository: maxwolters02/bachelor-thesis

File: data/Daten final/PEI5mgmL_90°C_Abs.TXT (part 8 of 9)
PEI 25 kg/mol, 2 mg/ml from Ethanol on B 10 x 15 mm + H 1x1 mm, 70 nm, 30 µm, Absorption, 23.4.2026, 10:30
Diameter[mm] 1.128e+00  Thickness[mm] 1.000e-04  Spacer Capacity[pF] 0.000e+00  Spacer Area[mm^2] 0.000e+00
Fixed value(s) :  AC Volt  [Vrms]=1.000
 Freq. [Hz]	 Time  [s]	 Eps'   	 Eps''  	M Temp [K]	M Time M[s]	  Phi [Deg]	 Zp' [Ohms]	 Zp'' [Ohms]	Tan(Phi) 
 1.0000e+02	 7.6560e+03	 6.0175e+00	 2.3220e-01	 3.6315e+02	 7.6665e+03	-8.7790e+01	 7.7501e+07	 2.9906e+06	-2.5915e+01
 1.5000e+02	 7.6560e+03	 5.9603e+00	 2.7146e-01	 3.6315e+02	 7.6692e+03	-8.7392e+01	 4.4194e+07	 2.0129e+06	-2.1956e+01
 2.2500e+02	 7.6560e+03	 5.8879e+00	 3.1739e-01	 3.6315e+02	 7.6717e+03	-8.6914e+01	 2.5199e+07	 1.3584e+06	-1.8551e+01
 3.3750e+02	 7.6560e+03	 5.7976e+00	 3.6151e-01	 3.6316e+02	 7.6744e+03	-8.6432e+01	 1.4749e+07	 9.1970e+05	-1.6037e+01
 5.0625e+02	 7.6560e+03	 5.6925e+00	 3.9958e-01	 3.6315e+02	 7.6769e+03	-8.5985e+01	 8.8962e+06	 6.2445e+05	-1.4246e+01
 7.5938e+02	 7.6560e+03	 5.5773e+00	 4.2995e-01	 3.6316e+02	 7.6794e+03	-8.5592e+01	 5.5119e+06	 4.2490e+05	-1.2972e+01
 1.1391e+03	 7.6560e+03	 5.4554e+00	 4.5211e-01	 3.6315e+02	 7.6821e+03	-8.5262e+01	 3.4944e+06	 2.8960e+05	-1.2066e+01
 1.7086e+03	 7.6560e+03	 5.3297e+00	 4.6768e-01	 3.6315e+02	 7.6846e+03	-8.4985e+01	 2.2520e+06	 1.9762e+05	-1.1396e+01
 2.5629e+03	 7.6560e+03	 5.2030e+00	 4.7822e-01	 3.6315e+02	 7.6899e+03	-8.4749e+01	 1.4683e+06	 1.3495e+05	-1.0880e+01
 3.8443e+03	 7.6560e+03	 5.0758e+00	 4.8570e-01	 3.6316e+02	 7.6926e+03	-8.4534e+01	 9.6378e+05	 9.2224e+04	-1.0450e+01
 5.7665e+03	 7.6560e+03	 4.9489e+00	 4.9155e-01	 3.6315e+02	 7.6950e+03	-8.4328e+01	 6.3488e+05	 6.3059e+04	-1.0068e+01
 8.6498e+03	 7.6560e+03	 4.8217e+00	 4.9774e-01	 3.6316e+02	 7.7001e+03	-8.4106e+01	 4.1799e+05	 4.3149e+04	-9.6871e+00
 1.2975e+04	 7.6560e+03	 4.6938e+00	 5.0523e-01	 3.6316e+02	 7.7025e+03	-8.3856e+01	 2.7453e+05	 2.9549e+04	-9.2904e+00
 1.9462e+04	 7.6560e+03	 4.5859e+00	 5.1438e-01	 3.6316e+02	 7.7054e+03	-8.3600e+01	 1.7976e+05	 2.0163e+04	-8.9154e+00
 2.9193e+04	 7.6560e+03	 4.4495e+00	 5.2412e-01	 3.6316e+02	 7.7079e+03	-8.3282e+01	 1.1762e+05	 1.3854e+04	-8.4894e+00
 4.3789e+04	 7.6560e+03	 4.3093e+00	 5.3130e-01	 3.6316e+02	 7.7103e+03	-8.2971e+01	 7.7349e+04	 9.5365e+03	-8.1109e+00
 6.5684e+04	 7.6560e+03	 4.1648e+00	 5.3455e-01	 3.6316e+02	 7.7129e+03	-8.2686e+01	 5.1253e+04	 6.5783e+03	-7.7913e+00
 9.8526e+04	 7.6560e+03	 4.0184e+00	 5.3151e-01	 3.6316e+02	 7.7153e+03	-8.2465e+01	 3.4364e+04	 4.5453e+03	-7.5603e+00
 1.4779e+05	 7.6560e+03	 3.8732e+00	 5.2122e-01	 3.6316e+02	 7.7181e+03	-8.2336e+01	 2.3362e+04	 3.1438e+03	-7.4311e+00
 2.2168e+05	 7.6560e+03	 3.7094e+00	 5.0110e-01	 3.6316e+02	 7.7207e+03	-8.2307e+01	 1.6200e+04	 2.1884e+03	-7.4026e+00
 3.3253e+05	 7.6560e+03	 3.5728e+00	 4.7345e-01	 3.6316e+02	 7.7234e+03	-8.2451e+01	 1.1431e+04	 1.5147e+03	-7.5462e+00
 4.9879e+05	 7.6560e+03	 3.4469e+00	 4.3603e-01	 3.6316e+02	 7.7259e+03	-8.2790e+01	 8.2744e+03	 1.0467e+03	-7.9052e+00
 7.4818e+05	 7.6560e+03	 3.3895e+00	 3.1616e-01	 3.6316e+02	 7.7335e+03	-8.4671e+01	 7.6078e+03	 7.0961e+02	-1.0721e+01
 9.0000e+05	 7.6560e+03	 3.3508e+00	 2.8931e-01	 3.6317e+02	 7.7412e+03	-8.5065e+01	 6.9113e+03	 5.9674e+02	-1.1582e+01
 1.0000e+02	 7.7385e+03	 6.0177e+00	 2.3282e-01	 3.6317e+02	 7.7492e+03	-8.7784e+01	 7.7294e+07	 2.9905e+06	-2.5847e+01
 1.5000e+02	 7.7385e+03	 5.9631e+00	 2.7339e-01	 3.6317e+02	 7.7517e+03	-8.7375e+01	 4.3883e+07	 2.0119e+06	-2.1812e+01
 2.2500e+02	 7.7385e+03	 5.8875e+00	 3.1869e-01	 3.6317e+02	 7.7544e+03	-8.6902e+01	 2.5097e+07	 1.3585e+06	-1.8474e+01
 3.3750e+02	 7.7385e+03	 5.7964e+00	 3.6311e-01	 3.6318e+02	 7.7568e+03	-8.6415e+01	 1.4684e+07	 9.1989e+05	-1.5963e+01
 5.0625e+02	 7.7385e+03	 5.6904e+00	 4.0155e-01	 3.6317e+02	 7.7595e+03	-8.5963e+01	 8.8524e+06	 6.2469e+05	-1.4171e+01
 7.5938e+02	 7.7385e+03	 5.5740e+00	 4.3192e-01	 3.6316e+02	 7.7620e+03	-8.5569e+01	 5.4867e+06	 4.2516e+05	-1.2905e+01
 1.1391e+03	 7.7385e+03	 5.4508e+00	 4.5385e-01	 3.6314e+02	 7.7649e+03	-8.5240e+01	 3.4810e+06	 2.8984e+05	-1.2010e+01
 1.7086e+03	 7.7385e+03	 5.3245e+00	 4.6912e-01	 3.6314e+02	 7.7674e+03	-8.4965e+01	 2.2451e+06	 1.9781e+05	-1.1350e+01
 2.5629e+03	 7.7385e+03	 5.1967e+00	 4.7937e-01	 3.6313e+02	 7.7726e+03	-8.4730e+01	 1.4648e+06	 1.3512e+05	-1.0841e+01
 3.8443e+03	 7.7385e+03	 5.0692e+00	 4.8617e-01	 3.6313e+02	 7.7750e+03	-8.4522e+01	 9.6285e+05	 9.2344e+04	-1.0427e+01
 5.7665e+03	 7.7385e+03	 4.9423e+00	 4.9193e-01	 3.6313e+02	 7.7778e+03	-8.4316e+01	 6.3439e+05	 6.3143e+04	-1.0047e+01
 8.6498e+03	 7.7385e+03	 4.8152e+00	 4.9788e-01	 3.6313e+02	 7.7829e+03	-8.4097e+01	 4.1787e+05	 4.3207e+04	-9.6713e+00
 1.2975e+04	 7.7385e+03	 4.6872e+00	 5.0517e-01	 3.6314e+02	 7.7854e+03	-8.3849e+01	 2.7456e+05	 2.9591e+04	-9.2785e+00
 1.9462e+04	 7.7385e+03	 4.5798e+00	 5.0732e-01	 3.6314e+02	 7.7884e+03	-8.3679e+01	 1.8226e+05	 2.0190e+04	-9.0273e+00
 2.9193e+04	 7.7385e+03	 4.4434e+00	 5.2052e-01	 3.6314e+02	 7.7908e+03	-8.3318e+01	 1.1843e+05	 1.3873e+04	-8.5364e+00
 4.3789e+04	 7.7385e+03	 4.3035e+00	 5.2721e-01	 3.6315e+02	 7.7932e+03	-8.3016e+01	 7.7950e+04	 9.5495e+03	-8.1627e+00
 6.5684e+04	 7.7385e+03	 4.1592e+00	 5.3216e-01	 3.6315e+02	 7.7960e+03	-8.2709e+01	 5.1483e+04	 6.5872e+03	-7.8157e+00
 9.8526e+04	 7.7385e+03	 4.0132e+00	 5.2900e-01	 3.6315e+02	 7.7984e+03	-8.2491e+01	 3.4527e+04	 4.5512e+03	-7.5865e+00
 1.4779e+05	 7.7385e+03	 3.8687e+00	 5.1865e-01	 3.6316e+02	 7.8010e+03	-8.2364e+01	 2.3477e+04	 3.1475e+03	-7.4591e+00
 2.2168e+05	 7.7385e+03	 3.7054e+00	 4.9942e-01	 3.6316e+02	 7.8036e+03	-8.2324e+01	 1.6254e+04	 2.1908e+03	-7.4194e+00
 3.3253e+05	 7.7385e+03	 3.5696e+00	 4.7170e-01	 3.6317e+02	 7.8064e+03	-8.2472e+01	 1.1473e+04	 1.5161e+03	-7.5675e+00
 4.9879e+05	 7.7385e+03	 3.4443e+00	 4.3444e-01	 3.6316e+02	 7.8089e+03	-8.2811e+01	 8.3048e+03	 1.0475e+03	-7.9282e+00
 7.4818e+05	 7.7385e+03	 3.3874e+00	 3.1476e-01	 3.6317e+02	 7.8166e+03	-8.4691e+01	 7.6417e+03	 7.1005e+02	-1.0762e+01
 9.0000e+05	 7.7385e+03	 3.3487e+00	 2.8797e-01	 3.6317e+02	 7.8247e+03	-8.5085e+01	 6.9436e+03	 5.9710e+02	-1.1629e+01
 1.0000e+02	 7.8219e+03	 6.0164e+00	 2.3388e-01	 3.6317e+02	 7.8329e+03	-8.7774e+01	 7.6945e+07	 2.9911e+06	-2.5725e+01
 1.5000e+02	 7.8219e+03	 5.9612e+00	 2.7542e-01	 3.6317e+02	 7.8353e+03	-8.7355e+01	 4.3559e+07	 2.0125e+06	-2.1644e+01
 2.2500e+02	 7.8219e+03	 5.8854e+00	 3.2055e-01	 3.6317e+02	 7.8379e+03	-8.6883e+01	 2.4951e+07	 1.3590e+06	-1.8361e+01
 3.3750e+02	 7.8219e+03	 5.7939e+00	 3.6512e-01	 3.6317e+02	 7.8405e+03	-8.6394e+01	 1.4604e+07	 9.2029e+05	-1.5869e+01
 5.0625e+02	 7.8219e+03	 5.6879e+00	 4.0350e-01	 3.6317e+02	 7.8430e+03	-8.5942e+01	 8.8096e+06	 6.2496e+05	-1.4096e+01
 7.5938e+02	 7.8219e+03	 5.5707e+00	 4.3376e-01	 3.6317e+02	 7.8456e+03	-8.5548e+01	 5.4634e+06	 4.2540e+05	-1.2843e+01
 1.1391e+03	 7.8219e+03	 5.4475e+00	 4.5540e-01	 3.6317e+02	 7.8482e+03	-8.5221e+01	 3.4692e+06	 2.9002e+05	-1.1962e+01
 1.7086e+03	 7.8219e+03	 5.3212e+00	 4.7044e-01	 3.6316e+02	 7.8509e+03	-8.4948e+01	 2.2389e+06	 1.9793e+05	-1.1311e+01
 2.5629e+03	 7.8219e+03	 5.1930e+00	 4.8035e-01	 3.6316e+02	 7.8559e+03	-8.4715e+01	 1.4618e+06	 1.3521e+05	-1.0811e+01
 3.8443e+03	 7.8219e+03	 5.0650e+00	 4.8693e-01	 3.6316e+02	 7.8586e+03	-8.4509e+01	 9.6135e+05	 9.2420e+04	-1.0402e+01
 5.7665e+03	 7.8219e+03	 4.9378e+00	 4.9233e-01	 3.6315e+02	 7.8610e+03	-8.4306e+01	 6.3387e+05	 6.3201e+04	-1.0030e+01
 8.6498e+03	 7.8219e+03	 4.8099e+00	 4.9801e-01	 3.6314e+02	 7.8661e+03	-8.4089e+01	 4.1776e+05	 4.3255e+04	-9.6582e+00
 1.2975e+04	 7.8219e+03	 4.6818e+00	 5.0524e-01	 3.6314e+02	 7.8686e+03	-8.3841e+01	 2.7452e+05	 2.9625e+04	-9.2665e+00
 1.9462e+04	 7.8219e+03	 4.5745e+00	 4.9909e-01	 3.6314e+02	 7.8713e+03	-8.3773e+01	 1.8527e+05	 2.0213e+04	-9.1656e+00
 2.9193e+04	 7.8219e+03	 4.4379e+00	 5.1349e-01	 3.6313e+02	 7.8738e+03	-8.3400e+01	 1.2005e+05	 1.3890e+04	-8.6427e+00
 4.3789e+04	 7.8219e+03	 4.2977e+00	 5.2453e-01	 3.6313e+02	 7.8764e+03	-8.3042e+01	 7.8348e+04	 9.5623e+03	-8.1934e+00
 6.5684e+04	 7.8219e+03	 4.1536e+00	 5.2831e-01	 3.6314e+02	 7.8789e+03	-8.2751e+01	 5.1858e+04	 6.5960e+03	-7.8621e+00
 9.8526e+04	 7.8219e+03	 4.0079e+00	 5.2585e-01	 3.6313e+02	 7.8813e+03	-8.2525e+01	 3.4734e+04	 4.5572e+03	-7.6219e+00
 1.4779e+05	 7.8219e+03	 3.8639e+00	 5.1501e-01	 3.6314e+02	 7.8839e+03	-8.2408e+01	 2.3644e+04	 3.1514e+03	-7.5026e+00
 2.2168e+05	 7.8219e+03	 3.7009e+00	 4.9736e-01	 3.6314e+02	 7.8864e+03	-8.2346e+01	 1.6322e+04	 2.1934e+03	-7.4411e+00
 3.3253e+05	 7.8219e+03	 3.5657e+00	 4.6966e-01	 3.6315e+02	 7.8889e+03	-8.2496e+01	 1.1523e+04	 1.5177e+03	-7.5921e+00
 4.9879e+05	 7.8219e+03	 3.4411e+00	 4.3249e-01	 3.6314e+02	 7.8914e+03	-8.2836e+01	 8.3421e+03	 1.0485e+03	-7.9564e+00
 7.4818e+05	 7.8219e+03	 3.3848e+00	 3.1338e-01	 3.6315e+02	 7.8990e+03	-8.4710e+01	 7.6752e+03	 7.1061e+02	-1.0801e+01
 9.0000e+05	 7.8219e+03	 3.3461e+00	 2.8696e-01	 3.6315e+02	 7.9067e+03	-8.5098e+01	 6.9680e+03	 5.9756e+02	-1.1661e+01
 1.0000e+02	 7.9039e+03	 6.0151e+00	 2.3588e-01	 3.6315e+02	 7.9149e+03	-8.7754e+01	 7.6291e+07	 2.9917e+06	-2.5501e+01
 1.5000e+02	 7.9039e+03	 5.9579e+00	 2.7364e-01	 3.6315e+02	 7.9174e+03	-8.7370e+01	 4.3843e+07	 2.0137e+06	-2.1773e+01
 2.2500e+02	 7.9039e+03	 5.8827e+00	 3.2299e-01	 3.6315e+02	 7.9200e+03	-8.6857e+01	 2.4763e+07	 1.3596e+06	-1.8213e+01
 3.3750e+02	 7.9039e+03	 5.7904e+00	 3.6757e-01	 3.6314e+02	 7.9225e+03	-8.6368e+01	 1.4506e+07	 9.2084e+05	-1.5753e+01
 5.0625e+02	 7.9039e+03	 5.6830e+00	 4.0580e-01	 3.6315e+02	 7.9251e+03	-8.5916e+01	 8.7598e+06	 6.2550e+05	-1.4004e+01
 7.5938e+02	 7.9039e+03	 5.5657e+00	 4.3571e-01	 3.6315e+02	 7.9276e+03	-8.5524e+01	 5.4390e+06	 4.2579e+05	-1.2774e+01
 1.1391e+03	 7.9039e+03	 5.4416e+00	 4.5686e-01	 3.6314e+02	 7.9301e+03	-8.5201e+01	 3.4581e+06	 2.9033e+05	-1.1911e+01
 1.7086e+03	 7.9039e+03	 5.3148e+00	 4.7147e-01	 3.6314e+02	 7.9328e+03	-8.4931e+01	 2.2340e+06	 1.9817e+05	-1.1273e+01
 2.5629e+03	 7.9039e+03	 5.1867e+00	 4.8105e-01	 3.6313e+02	 7.9379e+03	-8.4701e+01	 1.4597e+06	 1.3538e+05	-1.0782e+01
 3.8443e+03	 7.9039e+03	 5.0587e+00	 4.8735e-01	 3.6312e+02	 7.9404e+03	-8.4497e+01	 9.6052e+05	 9.2535e+04	-1.0380e+01
 5.7665e+03	 7.9039e+03	 4.9312e+00	 4.9247e-01	 3.6312e+02	 7.9429e+03	-8.4297e+01	 6.3369e+05	 6.3286e+04	-1.0013e+01
 8.6498e+03	 7.9039e+03	 4.8035e+00	 4.9803e-01	 3.6312e+02	 7.9481e+03	-8.4081e+01	 4.1774e+05	 4.3312e+04	-9.6450e+00
 1.2975e+04	 7.9039e+03	 4.6756e+00	 5.0510e-01	 3.6311e+02	 7.9508e+03	-8.3834e+01	 2.7460e+05	 2.9665e+04	-9.2568e+00
 1.9462e+04	 7.9039e+03	 4.5677e+00	 4.8053e-01	 3.6311e+02	 7.9534e+03	-8.3994e+01	 1.9242e+05	 2.0244e+04	-9.5054e+00
 2.9193e+04	 7.9039e+03	 4.4322e+00	 5.0174e-01	 3.6311e+02	 7.9560e+03	-8.3541e+01	 1.2286e+05	 1.3908e+04	-8.8336e+00
 4.3789e+04	 7.9039e+03	 4.2925e+00	 5.1670e-01	 3.6312e+02	 7.9585e+03	-8.3136e+01	 7.9535e+04	 9.5739e+03	-8.3075e+00
 6.5684e+04	 7.9039e+03	 4.1483e+00	 5.2763e-01	 3.6313e+02	 7.9609e+03	-8.2751e+01	 5.1925e+04	 6.6045e+03	-7.8621e+00
 9.8526e+04	 7.9039e+03	 4.0031e+00	 5.2538e-01	 3.6313e+02	 7.9636e+03	-8.2523e+01	 3.4765e+04	 4.5627e+03	-7.6194e+00
 1.4779e+05	 7.9039e+03	 3.8595e+00	 5.1494e-01	 3.6314e+02	 7.9661e+03	-8.2400e+01	 2.3647e+04	 3.1550e+03	-7.4950e+00
 2.2168e+05	 7.9039e+03	 3.6975e+00	 4.9570e-01	 3.6314e+02	 7.9688e+03	-8.2364e+01	 1.6376e+04	 2.1955e+03	-7.4591e+00
 3.3253e+05	 7.9039e+03	 3.5629e+00	 4.6819e-01	 3.6315e+02	 7.9712e+03	-8.2514e+01	 1.1559e+04	 1.5190e+03	-7.6098e+00
 4.9879e+05	 7.9039e+03	 3.4388e+00	 4.3120e-01	 3.6315e+02	 7.9739e+03	-8.2853e+01	 8.3671e+03	 1.0492e+03	-7.9750e+00
 7.4818e+05	 7.9039e+03	 3.3829e+00	 3.1207e-01	 3.6316e+02	 7.9818e+03	-8.4729e+01	 7.7073e+03	 7.1099e+02	-1.0840e+01
 9.0000e+05	 7.9039e+03	 3.3444e+00	 2.8537e-01	 3.6315e+02	 7.9895e+03	-8.5123e+01	 7.0067e+03	 5.9786e+02	-1.1720e+01
 1.0000e+02	 7.9868e+03	 6.0145e+00	 2.3704e-01	 3.6314e+02	 7.9976e+03	-8.7743e+01	 7.5919e+07	 2.9921e+06	-2.5374e+01
 1.5000e+02	 7.9868e+03	 5.9536e+00	 2.7807e-01	 3.6315e+02	 8.0001e+03	-8.7326e+01	 4.3145e+07	 2.0151e+06	-2.1411e+01
 2.2500e+02	 7.9868e+03	 5.8811e+00	 3.2455e-01	 3.6315e+02	 8.0029e+03	-8.6841e+01	 2.4643e+07	 1.3600e+06	-1.8121e+01
 3.3750e+02	 7.9868e+03	 5.7884e+00	 3.6945e-01	 3.6314e+02	 8.0053e+03	-8.6348e+01	 1.4432e+07	 9.2116e+05	-1.5668e+01
 5.0625e+02	 7.9868e+03	 5.6806e+00	 4.0779e-01	 3.6315e+02	 8.0078e+03	-8.5894e+01	 8.7169e+06	 6.2576e+05	-1.3930e+01
 7.5938e+02	 7.9868e+03	 5.5624e+00	 4.3770e-01	 3.6315e+02	 8.0103e+03	-8.5501e+01	 5.4142e+06	 4.2604e+05	-1.2708e+01
 1.1391e+03	 7.9868e+03	 5.4383e+00	 4.5849e-01	 3.6316e+02	 8.0129e+03	-8.5181e+01	 3.4458e+06	 2.9051e+05	-1.1861e+01
 1.7086e+03	 7.9868e+03	 5.3112e+00	 4.7294e-01	 3.6315e+02	 8.0156e+03	-8.4911e+01	 2.2270e+06	 1.9831e+05	-1.1230e+01
 2.5629e+03	 7.9868e+03	 5.1828e+00	 4.8207e-01	 3.6315e+02	 8.0206e+03	-8.4686e+01	 1.4566e+06	 1.3548e+05	-1.0751e+01
 3.8443e+03	 7.9868e+03	 5.0548e+00	 4.8820e-01	 3.6315e+02	 8.0231e+03	-8.4483e+01	 9.5885e+05	 9.2607e+04	-1.0354e+01
 5.7665e+03	 7.9868e+03	 4.9275e+00	 4.9306e-01	 3.6315e+02	 8.0256e+03	-8.4286e+01	 6.3293e+05	 6.3333e+04	-9.9936e+00
 8.6498e+03	 7.9868e+03	 4.8000e+00	 4.9844e-01	 3.6315e+02	 8.0308e+03	-8.4072e+01	 4.1740e+05	 4.3343e+04	-9.6301e+00
 1.2975e+04	 7.9868e+03	 4.6724e+00	 5.0550e-01	 3.6315e+02	 8.0332e+03	-8.3825e+01	 2.7438e+05	 2.9685e+04	-9.2431e+00
 1.9462e+04	 7.9868e+03	 4.5653e+00	 4.9627e-01	 3.6316e+02	 8.0358e+03	-8.3796e+01	 1.8632e+05	 2.0254e+04	-9.1992e+00
 2.9193e+04	 7.9868e+03	 4.4290e+00	 5.0579e-01	 3.6315e+02	 8.0382e+03	-8.3485e+01	 1.2188e+05	 1.3918e+04	-8.7566e+00
 4.3789e+04	 7.9868e+03	 4.2890e+00	 5.2130e-01	 3.6316e+02	 8.0407e+03	-8.3070e+01	 7.8834e+04	 9.5818e+03	-8.2275e+00
 6.5684e+04	 7.9868e+03	 4.1452e+00	 5.2331e-01	 3.6316e+02	 8.0432e+03	-8.2805e+01	 5.2354e+04	 6.6094e+03	-7.9212e+00
 9.8526e+04	 7.9868e+03	 4.0000e+00	 5.2220e-01	 3.6316e+02	 8.0457e+03	-8.2562e+01	 3.4977e+04	 4.5663e+03	-7.6599e+00
 1.4779e+05	 7.9868e+03	 3.8568e+00	 5.1213e-01	 3.6316e+02	 8.0486e+03	-8.2436e+01	 2.3776e+04	 3.1572e+03	-7.5308e+00
 2.2168e+05	 7.9868e+03	 3.6947e+00	 4.9440e-01	 3.6316e+02	 8.0511e+03	-8.2378e+01	 1.6419e+04	 2.1971e+03	-7.4732e+00
 3.3253e+05	 7.9868e+03	 3.5604e+00	 4.6682e-01	 3.6315e+02	 8.0539e+03	-8.2530e+01	 1.1593e+04	 1.5200e+03	-7.6268e+00
 4.9879e+05	 7.9868e+03	 3.4366e+00	 4.2971e-01	 3.6316e+02	 8.0564e+03	-8.2873e+01	 8.3960e+03	 1.0498e+03	-7.9973e+00
 7.4818e+05	 7.9868e+03	 3.3808e+00	 3.1044e-01	 3.6316e+02	 8.0641e+03	-8.4754e+01	 7.7480e+03	 7.1145e+02	-1.0890e+01
 9.0000e+05	 7.9868e+03	 3.3425e+00	 2.8446e-01	 3.6316e+02	 8.0723e+03	-8.5136e+01	 7.0293e+03	 5.9822e+02	-1.1750e+01
 1.0000e+02	 8.0696e+03	 6.0140e+00	 2.3789e-01	 3.6316e+02	 8.0806e+03	-8.7735e+01	 7.5647e+07	 2.9923e+06	-2.5280e+01
 1.5000e+02	 8.0696e+03	 5.9553e+00	 2.7903e-01	 3.6316e+02	 8.0831e+03	-8.7317e+01	 4.2996e+07	 2.0145e+06	-2.1343e+01
 2.2500e+02	 8.0696e+03	 5.8800e+00	 3.2625e-01	 3.6316e+02	 8.0856e+03	-8.6824e+01	 2.4515e+07	 1.3602e+06	-1.8023e+01
 3.3750e+02	 8.0696e+03	 5.7864e+00	 3.7136e-01	 3.6316e+02	 8.0882e+03	-8.6328e+01	 1.4358e+07	 9.2149e+05	-1.5581e+01
 5.0625e+02	 8.0696e+03	 5.6776e+00	 4.0974e-01	 3.6315e+02	 8.0907e+03	-8.5872e+01	 8.6756e+06	 6.2609e+05	-1.3857e+01
 7.5938e+02	 8.0696e+03	 5.5587e+00	 4.3929e-01	 3.6315e+02	 8.0934e+03	-8.5481e+01	 5.3947e+06	 4.2632e+05	-1.2654e+01
 1.1391e+03	 8.0696e+03	 5.4339e+00	 4.6033e-01	 3.6315e+02	 8.0959e+03	-8.5158e+01	 3.4321e+06	 2.9074e+05	-1.1804e+01
 1.7086e+03	 8.0696e+03	 5.3059e+00	 4.7400e-01	 3.6314e+02	 8.0986e+03	-8.4895e+01	 2.2221e+06	 1.9850e+05	-1.1194e+01
 2.5629e+03	 8.0696e+03	 5.1774e+00	 4.8300e-01	 3.6315e+02	 8.1038e+03	-8.4670e+01	 1.4538e+06	 1.3562e+05	-1.0719e+01
 3.8443e+03	 8.0696e+03	 5.0496e+00	 4.8875e-01	 3.6315e+02	 8.1062e+03	-8.4472e+01	 9.5777e+05	 9.2702e+04	-1.0332e+01
 5.7665e+03	 8.0696e+03	 4.9224e+00	 4.9349e-01	 3.6315e+02	 8.1087e+03	-8.4275e+01	 6.3238e+05	 6.3399e+04	-9.9746e+00
 8.6498e+03	 8.0696e+03	 4.7951e+00	 4.9873e-01	 3.6315e+02	 8.1139e+03	-8.4062e+01	 4.1716e+05	 4.3387e+04	-9.6148e+00
 1.2975e+04	 8.0696e+03	 4.6672e+00	 5.0561e-01	 3.6315e+02	 8.1163e+03	-8.3817e+01	 2.7432e+05	 2.9718e+04	-9.2308e+00
 1.9462e+04	 8.0696e+03	 4.5598e+00	 4.8605e-01	 3.6316e+02	 8.1190e+03	-8.3916e+01	 1.9024e+05	 2.0278e+04	-9.3813e+00
 2.9193e+04	 8.0696e+03	 4.4240e+00	 5.0420e-01	 3.6316e+02	 8.1214e+03	-8.3498e+01	 1.2226e+05	 1.3934e+04	-8.7744e+00
 4.3789e+04	 8.0696e+03	 4.2842e+00	 5.1700e-01	 3.6316e+02	 8.1241e+03	-8.3119e+01	 7.9489e+04	 9.5924e+03	-8.2867e+00
 6.5684e+04	 8.0696e+03	 4.1401e+00	 5.2322e-01	 3.6315e+02	 8.1267e+03	-8.2797e+01	 5.2362e+04	 6.6175e+03	-7.9127e+00
 9.8526e+04	 8.0696e+03	 3.9953e+00	 5.2000e-01	 3.6315e+02	 8.1291e+03	-8.2585e+01	 3.5125e+04	 4.5716e+03	-7.6833e+00
 1.4779e+05	 8.0696e+03	 3.8524e+00	 5.0848e-01	 3.6315e+02	 8.1317e+03	-8.2481e+01	 2.3947e+04	 3.1608e+03	-7.5762e+00
 2.2168e+05	 8.0696e+03	 3.6907e+00	 4.9245e-01	 3.6315e+02	 8.1342e+03	-8.2400e+01	 1.6485e+04	 2.1995e+03	-7.4946e+00
 3.3253e+05	 8.0696e+03	 3.5569e+00	 4.6487e-01	 3.6314e+02	 8.1371e+03	-8.2554e+01	 1.1642e+04	 1.5215e+03	-7.6515e+00
 4.9879e+05	 8.0696e+03	 3.4336e+00	 4.2796e-01	 3.6314e+02	 8.1396e+03	-8.2895e+01	 8.4305e+03	 1.0507e+03	-8.0233e+00
 7.4818e+05	 8.0696e+03	 3.3780e+00	 3.0904e-01	 3.6312e+02	 8.1476e+03	-8.4773e+01	 7.7829e+03	 7.1204e+02	-1.0930e+01
 9.0000e+05	 8.0696e+03	 3.3398e+00	 2.8340e-01	 3.6312e+02	 8.1553e+03	-8.5150e+01	 7.0555e+03	 5.9869e+02	-1.1785e+01
 1.0000e+02	 8.1526e+03	 6.0123e+00	 2.3960e-01	 3.6314e+02	 8.1634e+03	-8.7718e+01	 7.5106e+07	 2.9932e+06	-2.5093e+01
 1.5000e+02	 8.1526e+03	 5.9536e+00	 2.8225e-01	 3.6313e+02	 8.1659e+03	-8.7286e+01	 4.2505e+07	 2.0151e+06	-2.1093e+01
 2.2500e+02	 8.1526e+03	 5.8767e+00	 3.2878e-01	 3.6313e+02	 8.1683e+03	-8.6798e+01	 2.4327e+07	 1.3610e+06	-1.7874e+01
 3.3750e+02	 8.1526e+03	 5.7824e+00	 3.7377e-01	 3.6314e+02	 8.1711e+03	-8.6302e+01	 1.4266e+07	 9.2211e+05	-1.5471e+01
 5.0625e+02	 8.1526e+03	 5.6729e+00	 4.1209e-01	 3.6314e+02	 8.1735e+03	-8.5845e+01	 8.6261e+06	 6.2661e+05	-1.3766e+01
 7.5938e+02	 8.1526e+03	 5.5539e+00	 4.4116e-01	 3.6314e+02	 8.1761e+03	-8.5458e+01	 5.3718e+06	 4.2669e+05	-1.2590e+01
 1.1391e+03	 8.1526e+03	 5.4288e+00	 4.6210e-01	 3.6314e+02	 8.1787e+03	-8.5135e+01	 3.4189e+06	 2.9102e+05	-1.1748e+01
 1.7086e+03	 8.1526e+03	 5.3009e+00	 4.7515e-01	 3.6315e+02	 8.1814e+03	-8.4878e+01	 2.2166e+06	 1.9869e+05	-1.1156e+01
 2.5629e+03	 8.1526e+03	 5.1727e+00	 4.8371e-01	 3.6315e+02	 8.1864e+03	-8.4658e+01	 1.4516e+06	 1.3574e+05	-1.0694e+01
 3.8443e+03	 8.1526e+03	 5.0448e+00	 4.8935e-01	 3.6316e+02	 8.1889e+03	-8.4460e+01	 9.5659e+05	 9.2790e+04	-1.0309e+01
 5.7665e+03	 8.1526e+03	 4.9178e+00	 4.9388e-01	 3.6316e+02	 8.1913e+03	-8.4265e+01	 6.3188e+05	 6.3458e+04	-9.9574e+00
 8.6498e+03	 8.1526e+03	 4.7907e+00	 4.9898e-01	 3.6317e+02	 8.1965e+03	-8.4054e+01	 4.1695e+05	 4.3428e+04	-9.6009e+00
 1.2975e+04	 8.1526e+03	 4.6629e+00	 5.0571e-01	 3.6318e+02	 8.1989e+03	-8.3810e+01	 2.7426e+05	 2.9745e+04	-9.2204e+00
 1.9462e+04	 8.1526e+03	 4.2230e+00	 4.1151e-01	 3.6317e+02	 8.2017e+03	-8.4434e+01	 2.2470e+05	 2.1896e+04	-1.0262e+01
 2.9193e+04	 8.1526e+03	 4.0844e+00	 4.4909e-01	 3.6318e+02	 8.2042e+03	-8.3725e+01	 1.3726e+05	 1.5093e+04	-9.0949e+00
 4.3789e+04	 8.1526e+03	 4.0010e+00	 3.8628e-01	 3.6318e+02	 8.2069e+03	-8.4485e+01	 1.0639e+05	 1.0271e+04	-1.0358e+01
 6.5684e+04	 8.1526e+03	 4.1368e+00	 5.1126e-01	 3.6318e+02	 8.2093e+03	-8.2955e+01	 5.3587e+04	 6.6229e+03	-8.0912e+00
 9.8526e+04	 8.1526e+03	 3.9923e+00	 5.1289e-01	 3.6318e+02	 8.2118e+03	-8.2679e+01	 3.5612e+04	 4.5750e+03	-7.7840e+00
 1.4779e+05	 8.1526e+03	 3.8498e+00	 5.0394e-01	 3.6317e+02	 8.2144e+03	-8.2542e+01	 2.4163e+04	 3.1629e+03	-7.6395e+00
 2.2168e+05	 8.1526e+03	 3.6882e+00	 4.9132e-01	 3.6317e+02	 8.2170e+03	-8.2412e+01	 1.6522e+04	 2.2010e+03	-7.5067e+00
 3.3253e+05	 8.1526e+03	 3.5550e+00	 4.6378e-01	 3.6318e+02	 8.2196e+03	-8.2567e+01	 1.1669e+04	 1.5223e+03	-7.6654e+00
 4.9879e+05	 8.1526e+03	 3.4321e+00	 4.2685e-01	 3.6317e+02	 8.2223e+03	-8.2910e+01	 8.4523e+03	 1.0512e+03	-8.0405e+00
 7.4818e+05	 8.1526e+03	 3.3770e+00	 3.0878e-01	 3.6318e+02	 8.2304e+03	-8.4776e+01	 7.7895e+03	 7.1224e+02	-1.0937e+01
 9.0000e+05	 8.1526e+03	 3.3391e+00	 2.8329e-01	 3.6317e+02	 8.2382e+03	-8.5151e+01	 7.0583e+03	 5.9882e+02	-1.1787e+01
 1.0000e+02	 8.2355e+03	 6.0128e+00	 2.3997e-01	 3.6318e+02	 8.2463e+03	-8.7715e+01	 7.4992e+07	 2.9929e+06	-2.5057e+01
 1.5000e+02	 8.2355e+03	 5.9541e+00	 2.8272e-01	 3.6318e+02	 8.2488e+03	-8.7281e+01	 4.2435e+07	 2.0149e+06	-2.1060e+01
 2.2500e+02	 8.2355e+03	 5.8770e+00	 3.2957e-01	 3.6317e+02	 8.2516e+03	-8.6790e+01	 2.4268e+07	 1.3609e+06	-1.7832e+01
 3.3750e+02	 8.2355e+03	 5.7820e+00	 3.7525e-01	 3.6316e+02	 8.2540e+03	-8.6287e+01	 1.4209e+07	 9.2218e+05	-1.5408e+01
 5.0625e+02	 8.2355e+03	 5.6718e+00	 4.1370e-01	 3.6316e+02	 8.2567e+03	-8.5828e+01	 8.5926e+06	 6.2674e+05	-1.3710e+01
 7.5938e+02	 8.2355e+03	 5.5512e+00	 4.4306e-01	 3.6316e+02	 8.2591e+03	-8.5437e+01	 5.3487e+06	 4.2690e+05	-1.2529e+01
 1.1391e+03	 8.2355e+03	 5.4252e+00	 4.6353e-01	 3.6316e+02	 8.2617e+03	-8.5117e+01	 3.4084e+06	 2.9121e+05	-1.1704e+01
 1.7086e+03	 8.2355e+03	 5.2969e+00	 4.7646e-01	 3.6315e+02	 8.2643e+03	-8.4860e+01	 2.2106e+06	 1.9884e+05	-1.1117e+01
 2.5629e+03	 8.2355e+03	 5.1676e+00	 4.8468e-01	 3.6315e+02	 8.2696e+03	-8.4642e+01	 1.4487e+06	 1.3588e+05	-1.0662e+01
 3.8443e+03	 8.2355e+03	 5.0393e+00	 4.8986e-01	 3.6315e+02	 8.2721e+03	-8.4448e+01	 9.5559e+05	 9.2892e+04	-1.0287e+01
 5.7665e+03	 8.2355e+03	 4.9118e+00	 4.9407e-01	 3.6315e+02	 8.2745e+03	-8.4256e+01	 6.3164e+05	 6.3535e+04	-9.9415e+00
 8.6498e+03	 8.2355e+03	 4.7838e+00	 4.9899e-01	 3.6313e+02	 8.2796e+03	-8.4045e+01	 4.1694e+05	 4.3490e+04	-9.5869e+00
 1.2975e+04	 8.2355e+03	 4.6555e+00	 5.0539e-01	 3.6313e+02	 8.2820e+03	-8.3804e+01	 2.7444e+05	 2.9793e+04	-9.2118e+00
 1.9462e+04	 8.2355e+03	 4.2192e+00	 4.0471e-01	 3.6312e+02	 8.2847e+03	-8.4521e+01	 2.2848e+05	 2.1916e+04	-1.0425e+01
 2.9193e+04	 8.2355e+03	 4.0690e+00	 4.8303e-01	 3.6311e+02	 8.2872e+03	-8.3230e+01	 1.2762e+05	 1.5150e+04	-8.4238e+00
 4.3789e+04	 8.2355e+03	 3.9394e+00	 4.8779e-01	 3.6311e+02	 8.2898e+03	-8.2941e+01	 8.4249e+04	 1.0432e+04	-8.0760e+00
 6.5684e+04	 8.2355e+03	 3.8073e+00	 4.8793e-01	 3.6311e+02	 8.2922e+03	-8.2697e+01	 5.6150e+04	 7.1960e+03	-7.8030e+00
 9.8526e+04	 8.2355e+03	 3.6751e+00	 4.8236e-01	 3.6310e+02	 8.2947e+03	-8.2523e+01	 3.7866e+04	 4.9699e+03	-7.6191e+00
 1.4779e+05	 8.2355e+03	 3.5440e+00	 4.7069e-01	 3.6312e+02	 8.2974e+03	-8.2435e+01	 2.5870e+04	 3.4358e+03	-7.5294e+00
 2.2168e+05	 8.2355e+03	 3.6823e+00	 4.8887e-01	 3.6312e+02	 8.2999e+03	-8.2438e+01	 1.6605e+04	 2.2045e+03	-7.5323e+00
 3.3253e+05	 8.2355e+03	 3.5500e+00	 4.6120e-01	 3.6312e+02	 8.3026e+03	-8.2598e+01	 1.1734e+04	 1.5245e+03	-7.6973e+00
 4.9879e+05	 8.2355e+03	 3.4279e+00	 4.2466e-01	 3.6313e+02	 8.3052e+03	-8.2938e+01	 8.4959e+03	 1.0525e+03	-8.0720e+00
 7.4818e+05	 8.2355e+03	 3.3740e+00	 3.0694e-01	 3.6315e+02	 8.3133e+03	-8.4802e+01	 7.8363e+03	 7.1288e+02	-1.0992e+01
 9.0000e+05	 8.2355e+03	 3.3363e+00	 2.8166e-01	 3.6315e+02	 8.3209e+03	-8.5174e+01	 7.0991e+03	 5.9932e+02	-1.1845e+01
 1.0000e+02	 8.3182e+03	 6.0109e+00	 2.4157e-01	 3.6314e+02	 8.3293e+03	-8.7699e+01	 7.4494e+07	 2.9938e+06	-2.4883e+01
 1.5000e+02	 8.3182e+03	 5.9514e+00	 2.8381e-01	 3.6315e+02	 8.3317e+03	-8.7270e+01	 4.2271e+07	 2.0159e+06	-2.0969e+01
 2.2500e+02	 8.3182e+03	 5.8738e+00	 3.3222e-01	 3.6314e+02	 8.3344e+03	-8.6763e+01	 2.4075e+07	 1.3617e+06	-1.7681e+01
 3.3750e+02	 8.3182e+03	 5.7779e+00	 3.7754e-01	 3.6314e+02	 8.3369e+03	-8.6261e+01	 1.4123e+07	 9.2284e+05	-1.5304e+01
 5.0625e+02	 8.3182e+03	 5.6672e+00	 4.1584e-01	 3.6314e+02	 8.3393e+03	-8.5803e+01	 8.5482e+06	 6.2725e+05	-1.3628e+01
 7.5938e+02	 8.3182e+03	 5.5464e+00	 4.4484e-01	 3.6314e+02	 8.3421e+03	-8.5415e+01	 5.3273e+06	 4.2727e+05	-1.2468e+01
 1.1391e+03	 8.3182e+03	 5.4199e+00	 4.6495e-01	 3.6314e+02	 8.3447e+03	-8.5097e+01	 3.3979e+06	 2.9150e+05	-1.1657e+01
 1.7086e+03	 8.3182e+03	 5.2912e+00	 4.7749e-01	 3.6314e+02	 8.3474e+03	-8.4843e+01	 2.2058e+06	 1.9906e+05	-1.1081e+01
 2.5629e+03	 8.3182e+03	 5.1621e+00	 4.8543e-01	 3.6313e+02	 8.3526e+03	-8.4628e+01	 1.4465e+06	 1.3602e+05	-1.0634e+01
 3.8443e+03	 8.3182e+03	 5.0334e+00	 4.9026e-01	 3.6313e+02	 8.3551e+03	-8.4437e+01	 9.5482e+05	 9.3000e+04	-1.0267e+01
 5.7665e+03	 8.3182e+03	 4.9058e+00	 4.9434e-01	 3.6312e+02	 8.3575e+03	-8.4246e+01	 6.3129e+05	 6.3613e+04	-9.9240e+00
 8.6498e+03	 8.3182e+03	 4.7782e+00	 4.9911e-01	 3.6311e+02	 8.3625e+03	-8.4037e+01	 4.1684e+05	 4.3541e+04	-9.5733e+00
 1.2975e+04	 8.3182e+03	 4.6502e+00	 5.0550e-01	 3.6312e+02	 8.3651e+03	-8.3796e+01	 2.7438e+05	 2.9826e+04	-9.1993e+00
 1.9462e+04	 8.3182e+03	 4.1904e+00	 4.7587e-01	 3.6312e+02	 8.3677e+03	-8.3521e+01	 1.9431e+05	 2.2066e+04	-8.8056e+00
 2.9193e+04	 8.3182e+03	 4.0647e+00	 4.8279e-01	 3.6312e+02	 8.3701e+03	-8.3226e+01	 1.2768e+05	 1.5166e+04	-8.4192e+00
 4.3789e+04	 8.3182e+03	 3.9355e+00	 4.8731e-01	 3.6312e+02	 8.3728e+03	-8.2941e+01	 8.4333e+04	 1.0442e+04	-8.0760e+00
 6.5684e+04	 8.3182e+03	 3.8037e+00	 4.8721e-01	 3.6313e+02	 8.3753e+03	-8.2701e+01	 5.6233e+04	 7.2028e+03	-7.8071e+00
 9.8526e+04	 8.3182e+03	 3.6713e+00	 4.8134e-01	 3.6311e+02	 8.3781e+03	-8.2530e+01	 3.7946e+04	 4.9751e+03	-7.6271e+00
 1.4779e+05	 8.3182e+03	 3.5400e+00	 4.6932e-01	 3.6309e+02	 8.3807e+03	-8.2448e+01	 2.5945e+04	 3.4397e+03	-7.5428e+00
 2.2168e+05	 8.3182e+03	 3.6780e+00	 4.8695e-01	 3.6307e+02	 8.3833e+03	-8.2458e+01	 1.6671e+04	 2.2071e+03	-7.5531e+00
 3.3253e+05	 8.3182e+03	 3.5460e+00	 4.5920e-01	 3.6307e+02	 8.3858e+03	-8.2621e+01	 1.1785e+04	 1.5262e+03	-7.7220e+00
 4.9879e+05	 8.3182e+03	 3.4244e+00	 4.2254e-01	 3.6306e+02	 8.3886e+03	-8.2966e+01	 8.5385e+03	 1.0536e+03	-8.1043e+00
 7.4818e+05	 8.3182e+03	 3.3709e+00	 3.0558e-01	 3.6308e+02	 8.3963e+03	-8.4820e+01	 7.8712e+03	 7.1354e+02	-1.1031e+01
 9.0000e+05	 8.3182e+03	 3.3339e+00	 2.8009e-01	 3.6312e+02	 8.4039e+03	-8.5198e+01	 7.1388e+03	 5.9975e+02	-1.1903e+01
 1.0000e+02	 8.4012e+03	 6.0105e+00	 2.4289e-01	 3.6317e+02	 8.4121e+03	-8.7686e+01	 7.4091e+07	 2.9941e+06	-2.4746e+01
 1.5000e+02	 8.4012e+03	 5.9514e+00	 2.8444e-01	 3.6318e+02	 8.4146e+03	-8.7264e+01	 4.2179e+07	 2.0159e+06	-2.0923e+01
 2.2500e+02	 8.4012e+03	 5.8741e+00	 3.3291e-01	 3.6319e+02	 8.4171e+03	-8.6756e+01	 2.4025e+07	 1.3616e+06	-1.7645e+01
 3.3750e+02	 8.4012e+03	 5.7791e+00	 3.7843e-01	 3.6320e+02	 8.4198e+03	-8.6254e+01	 1.4090e+07	 9.2264e+05	-1.5271e+01
 5.0625e+02	 8.4012e+03	 5.6687e+00	 4.1705e-01	 3.6321e+02	 8.4224e+03	-8.5792e+01	 8.5234e+06	 6.2708e+05	-1.3592e+01
 7.5938e+02	 8.4012e+03	 5.5485e+00	 4.4593e-01	 3.6323e+02	 8.4251e+03	-8.5405e+01	 5.3143e+06	 4.2711e+05	-1.2443e+01
 1.1391e+03	 8.4012e+03	 5.4221e+00	 4.6603e-01	 3.6323e+02	 8.4276e+03	-8.5087e+01	 3.3900e+06	 2.9138e+05	-1.1635e+01
 1.7086e+03	 8.4012e+03	 5.2936e+00	 4.7913e-01	 3.6324e+02	 8.4302e+03	-8.4828e+01	 2.1982e+06	 1.9897e+05	-1.1048e+01
 2.5629e+03	 8.4012e+03	 5.1645e+00	 4.8692e-01	 3.6325e+02	 8.4351e+03	-8.4614e+01	 1.4420e+06	 1.3596e+05	-1.0606e+01
 3.8443e+03	 8.4012e+03	 5.0362e+00	 4.9170e-01	 3.6326e+02	 8.4378e+03	-8.4424e+01	 9.5203e+05	 9.2948e+04	-1.0243e+01
 5.7665e+03	 8.4012e+03	 4.9086e+00	 4.9562e-01	 3.6326e+02	 8.4402e+03	-8.4234e+01	 6.2967e+05	 6.3576e+04	-9.9041e+00
 8.6498e+03	 8.4012e+03	 4.7811e+00	 5.0031e-01	 3.6325e+02	 8.4454e+03	-8.4026e+01	 4.1584e+05	 4.3515e+04	-9.5563e+00
 1.2975e+04	 8.4012e+03	 4.6528e+00	 5.0662e-01	 3.6325e+02	 8.4478e+03	-8.3786e+01	 2.7377e+05	 2.9810e+04	-9.1840e+00
 1.9462e+04	 8.4012e+03	 4.1925e+00	 4.7673e-01	 3.6326e+02	 8.4507e+03	-8.3513e+01	 1.9396e+05	 2.2055e+04	-8.7944e+00
 2.9193e+04	 8.4012e+03	 4.0663e+00	 4.8337e-01	 3.6325e+02	 8.4531e+03	-8.3221e+01	 1.2753e+05	 1.5160e+04	-8.4124e+00
 4.3789e+04	 8.4012e+03	 3.9367e+00	 4.8775e-01	 3.6324e+02	 8.4559e+03	-8.2937e+01	 8.4257e+04	 1.0439e+04	-8.0712e+00
 6.5684e+04	 8.4012e+03	 3.8047e+00	 4.8734e-01	 3.6324e+02	 8.4583e+03	-8.2701e+01	 5.6218e+04	 7.2008e+03	-7.8072e+00
 9.8526e+04	 8.4012e+03	 3.6725e+00	 4.8157e-01	 3.6324e+02	 8.4608e+03	-8.2530e+01	 3.7928e+04	 4.9734e+03	-7.6262e+00
 1.4779e+05	 8.4012e+03	 3.5416e+00	 4.6953e-01	 3.6324e+02	 8.4633e+03	-8.2448e+01	 2.5933e+04	 3.4381e+03	-7.5429e+00
 2.2168e+05	 8.4012e+03	 3.6801e+00	 4.8731e-01	 3.6323e+02	 8.4659e+03	-8.2457e+01	 1.6658e+04	 2.2059e+03	-7.5518e+00
 3.3253e+05	 8.4012e+03	 3.5482e+00	 4.5969e-01	 3.6323e+02	 8.4686e+03	-8.2618e+01	 1.1773e+04	 1.5252e+03	-7.7187e+00
 4.9879e+05	 8.4012e+03	 3.4262e+00	 4.2321e-01	 3.6322e+02	 8.4711e+03	-8.2958e+01	 8.5251e+03	 1.0530e+03	-8.0957e+00
 7.4818e+05	 8.4012e+03	 3.3718e+00	 3.0607e-01	 3.6321e+02	 8.4786e+03	-8.4813e+01	 7.8584e+03	 7.1335e+02	-1.1016e+01
 9.0000e+05	 8.4012e+03	 3.3336e+00	 2.8040e-01	 3.6318e+02	 8.4866e+03	-8.5192e+01	 7.1310e+03	 5.9980e+02	-1.1889e+01
 1.0000e+02	 8.4838e+03	 6.0103e+00	 2.4368e-01	 3.6317e+02	 8.4944e+03	-8.7678e+01	 7.3850e+07	 2.9941e+06	-2.4665e+01
 1.5000e+02	 8.4838e+03	 5.9488e+00	 2.8658e-01	 3.6316e+02	 8.4972e+03	-8.7242e+01	 4.1863e+07	 2.0167e+06	-2.0757e+01
 2.2500e+02	 8.4838e+03	 5.8713e+00	 3.3538e-01	 3.6316e+02	 8.4996e+03	-8.6731e+01	 2.3848e+07	 1.3622e+06	-1.7506e+01
 3.3750e+02	 8.4838e+03	 5.7742e+00	 3.8123e-01	 3.6315e+02	 8.5021e+03	-8.6223e+01	 1.3987e+07	 9.2343e+05	-1.5146e+01
 5.0625e+02	 8.4838e+03	 5.6617e+00	 4.1947e-01	 3.6315e+02	 8.5048e+03	-8.5763e+01	 8.4742e+06	 6.2785e+05	-1.3497e+01
 7.5938e+02	 8.4838e+03	 5.5392e+00	 4.4839e-01	 3.6314e+02	 8.5072e+03	-8.5372e+01	 5.2852e+06	 4.2782e+05	-1.2354e+01
 1.1391e+03	 8.4838e+03	 5.4114e+00	 4.6773e-01	 3.6314e+02	 8.5099e+03	-8.5060e+01	 3.3778e+06	 2.9195e+05	-1.1570e+01
 1.7086e+03	 8.4838e+03	 5.2820e+00	 4.7991e-01	 3.6313e+02	 8.5125e+03	-8.4808e+01	 2.1947e+06	 1.9940e+05	-1.1006e+01
 2.5629e+03	 8.4838e+03	 5.1517e+00	 4.8694e-01	 3.6313e+02	 8.5176e+03	-8.4600e+01	 1.4420e+06	 1.3630e+05	-1.0580e+01
 3.8443e+03	 8.4838e+03	 5.0230e+00	 4.9133e-01	 3.6311e+02	 8.5201e+03	-8.4413e+01	 9.5274e+05	 9.3193e+04	-1.0223e+01
 5.7665e+03	 8.4838e+03	 4.8954e+00	 4.9491e-01	 3.6312e+02	 8.5229e+03	-8.4227e+01	 6.3056e+05	 6.3748e+04	-9.8915e+00
 8.6498e+03	 8.4838e+03	 4.7678e+00	 4.9942e-01	 3.6312e+02	 8.5281e+03	-8.4020e+01	 4.1658e+05	 4.3636e+04	-9.5467e+00
 1.2975e+04	 8.4838e+03	 4.6400e+00	 5.0561e-01	 3.6313e+02	 8.5306e+03	-8.3781e+01	 2.7432e+05	 2.9892e+04	-9.1769e+00
 1.9462e+04	 8.4838e+03	 4.1808e+00	 4.7576e-01	 3.6313e+02	 8.5334e+03	-8.3508e+01	 1.9435e+05	 2.2117e+04	-8.7876e+00
 2.9193e+04	 8.4838e+03	 4.0549e+00	 4.8216e-01	 3.6313e+02	 8.5359e+03	-8.3219e+01	 1.2785e+05	 1.5203e+04	-8.4097e+00
 4.3789e+04	 8.4838e+03	 3.9258e+00	 4.8618e-01	 3.6312e+02	 8.5386e+03	-8.2940e+01	 8.4528e+04	 1.0468e+04	-8.0747e+00
 6.5684e+04	 8.4838e+03	 3.7943e+00	 4.8539e-01	 3.6313e+02	 8.5413e+03	-8.2710e+01	 5.6444e+04	 7.2206e+03	-7.8170e+00
 9.8526e+04	 8.4838e+03	 3.6631e+00	 4.7897e-01	 3.6313e+02	 8.5438e+03	-8.2550e+01	 3.8134e+04	 4.9862e+03	-7.6478e+00
 1.4779e+05	 8.4838e+03	 3.5333e+00	 4.6666e-01	 3.6314e+02	 8.5464e+03	-8.2476e+01	 2.6093e+04	 3.4463e+03	-7.5715e+00
 2.2168e+05	 8.4838e+03	 3.6722e+00	 4.8419e-01	 3.6314e+02	 8.5489e+03	-8.2489e+01	 1.6765e+04	 2.2106e+03	-7.5842e+00
 3.3253e+05	 8.4838e+03	 3.5415e+00	 4.5652e-01	 3.6314e+02	 8.5518e+03	-8.2655e+01	 1.1855e+04	 1.5281e+03	-7.7576e+00
 4.9879e+05	 8.4838e+03	 3.4208e+00	 4.2019e-01	 3.6313e+02	 8.5543e+03	-8.2997e+01	 8.5862e+03	 1.0547e+03	-8.1411e+00
 7.4818e+05	 8.4838e+03	 3.3677e+00	 3.0386e-01	 3.6313e+02	 8.5623e+03	-8.4844e+01	 7.9158e+03	 7.1421e+02	-1.1083e+01
 9.0000e+05	 8.4838e+03	 3.3303e+00	 2.7849e-01	 3.6313e+02	 8.5701e+03	-8.5220e+01	 7.1800e+03	 6.0041e+02	-1.1958e+01
 1.0000e+02	 8.5673e+03	 6.0077e+00	 2.4601e-01	 3.6313e+02	 8.5783e+03	-8.7655e+01	 7.3151e+07	 2.9954e+06	-2.4421e+01
 1.5000e+02	 8.5673e+03	 5.9471e+00	 2.8894e-01	 3.6313e+02	 8.5809e+03	-8.7218e+01	 4.1521e+07	 2.0173e+06	-2.0582e+01
 2.2500e+02	 8.5673e+03	 5.8678e+00	 3.3791e-01	 3.6314e+02	 8.5836e+03	-8.6704e+01	 2.3669e+07	 1.3631e+06	-1.7365e+01
 3.3750e+02	 8.5673e+03	 5.7699e+00	 3.8362e-01	 3.6313e+02	 8.5860e+03	-8.6196e+01	 1.3899e+07	 9.2412e+05	-1.5041e+01
 5.0625e+02	 8.5673e+03	 5.6574e+00	 4.2155e-01	 3.6313e+02	 8.5884e+03	-8.5739e+01	 8.4325e+06	 6.2833e+05	-1.3420e+01
 7.5938e+02	 8.5673e+03	 5.5347e+00	 4.5001e-01	 3.6315e+02	 8.5911e+03	-8.5352e+01	 5.2661e+06	 4.2817e+05	-1.2299e+01
 1.1391e+03	 8.5673e+03	 5.4072e+00	 4.6918e-01	 3.6314e+02	 8.5936e+03	-8.5041e+01	 3.3673e+06	 2.9218e+05	-1.1525e+01
 1.7086e+03	 8.5673e+03	 5.2773e+00	 4.8099e-01	 3.6314e+02	 8.5962e+03	-8.4792e+01	 2.1897e+06	 1.9958e+05	-1.0972e+01
 2.5629e+03	 8.5673e+03	 5.1479e+00	 4.8796e-01	 3.6314e+02	 8.6011e+03	-8.4585e+01	 1.4390e+06	 1.3640e+05	-1.0550e+01
 3.8443e+03	 8.5673e+03	 5.0194e+00	 4.9201e-01	 3.6315e+02	 8.6038e+03	-8.4402e+01	 9.5142e+05	 9.3260e+04	-1.0202e+01
 5.7665e+03	 8.5673e+03	 4.8920e+00	 4.9541e-01	 3.6315e+02	 8.6062e+03	-8.4217e+01	 6.2992e+05	 6.3792e+04	-9.8747e+00
 8.6498e+03	 8.5673e+03	 4.7646e+00	 4.9972e-01	 3.6315e+02	 8.6113e+03	-8.4013e+01	 4.1633e+05	 4.3666e+04	-9.5345e+00
 1.2975e+04	 8.5673e+03	 4.6365e+00	 5.0577e-01	 3.6315e+02	 8.6138e+03	-8.3774e+01	 2.7423e+05	 2.9915e+04	-9.1671e+00
 1.9462e+04	 8.5673e+03	 4.1774e+00	 4.7574e-01	 3.6315e+02	 8.6164e+03	-8.3503e+01	 1.9436e+05	 2.2135e+04	-8.7809e+00
 2.9193e+04	 8.5673e+03	 4.0515e+00	 4.8201e-01	 3.6315e+02	 8.6189e+03	-8.3215e+01	 1.2789e+05	 1.5215e+04	-8.4054e+00
 4.3789e+04	 8.5673e+03	 3.9222e+00	 4.8568e-01	 3.6314e+02	 8.6218e+03	-8.2941e+01	 8.4616e+04	 1.0478e+04	-8.0758e+00
 6.5684e+04	 8.5673e+03	 3.7907e+00	 4.8461e-01	 3.6314e+02	 8.6243e+03	-8.2715e+01	 5.6535e+04	 7.2276e+03	-7.8222e+00
 9.8526e+04	 8.5673e+03	 3.6595e+00	 4.7791e-01	 3.6312e+02	 8.6268e+03	-8.2560e+01	 3.8218e+04	 4.9911e+03	-7.6573e+00
 1.4779e+05	 8.5673e+03	 3.5299e+00	 4.6549e-01	 3.6313e+02	 8.6296e+03	-8.2488e+01	 2.6159e+04	 3.4496e+03	-7.5832e+00
 2.2168e+05	 8.5673e+03	 3.6689e+00	 4.8264e-01	 3.6313e+02	 8.6324e+03	-8.2506e+01	 1.6819e+04	 2.2126e+03	-7.6017e+00
 3.3253e+05	 8.5673e+03	 3.5385e+00	 4.5497e-01	 3.6312e+02	 8.6348e+03	-8.2673e+01	 1.1895e+04	 1.5294e+03	-7.7775e+00
 4.9879e+05	 8.5673e+03	 3.4180e+00	 4.1869e-01	 3.6312e+02	 8.6374e+03	-8.3016e+01	 8.6170e+03	 1.0556e+03	-8.1635e+00
 7.4818e+05	 8.5673e+03	 3.3651e+00	 3.0266e-01	 3.6311e+02	 8.6453e+03	-8.4861e+01	 7.9471e+03	 7.1478e+02	-1.1118e+01
 9.0000e+05	 8.5673e+03	 3.3279e+00	 2.7712e-01	 3.6311e+02	 8.6530e+03	-8.5240e+01	 7.2154e+03	 6.0083e+02	-1.2009e+01
 1.0000e+02	 8.6502e+03	 6.0065e+00	 2.4746e-01	 3.6311e+02	 8.6613e+03	-8.7641e+01	 7.2721e+07	 2.9961e+06	-2.4272e+01
 1.5000e+02	 8.6502e+03	 5.9439e+00	 2.9189e-01	 3.6311e+02	 8.6638e+03	-8.7189e+01	 4.1102e+07	 2.0184e+06	-2.0364e+01
 2.2500e+02	 8.6502e+03	 5.8652e+00	 3.4032e-01	 3.6311e+02	 8.6664e+03	-8.6679e+01	 2.3502e+07	 1.3637e+06	-1.7234e+01
 3.3750e+02	 8.6502e+03	 5.7663e+00	 3.8585e-01	 3.6310e+02	 8.6688e+03	-8.6172e+01	 1.3819e+07	 9.2469e+05	-1.4945e+01
 5.0625e+02	 8.6502e+03	 5.6528e+00	 4.2371e-01	 3.6311e+02	 8.6713e+03	-8.5713e+01	 8.3894e+06	 6.2883e+05	-1.3341e+01
 7.5938e+02	 8.6502e+03	 5.5298e+00	 4.5168e-01	 3.6310e+02	 8.6741e+03	-8.5330e+01	 5.2467e+06	 4.2855e+05	-1.2243e+01
 1.1391e+03	 8.6502e+03	 5.4013e+00	 4.7049e-01	 3.6311e+02	 8.6768e+03	-8.5022e+01	 3.3579e+06	 2.9250e+05	-1.1480e+01
 1.7086e+03	 8.6502e+03	 5.2715e+00	 4.8178e-01	 3.6311e+02	 8.6793e+03	-8.4778e+01	 2.1862e+06	 1.9980e+05	-1.0942e+01
 2.5629e+03	 8.6502e+03	 5.1419e+00	 4.8845e-01	 3.6312e+02	 8.6842e+03	-8.4574e+01	 1.4375e+06	 1.3656e+05	-1.0527e+01
 3.8443e+03	 8.6502e+03	 5.0138e+00	 4.9231e-01	 3.6312e+02	 8.6868e+03	-8.4392e+01	 9.5085e+05	 9.3365e+04	-1.0184e+01
 5.7665e+03	 8.6502e+03	 4.8868e+00	 4.9558e-01	 3.6313e+02	 8.6892e+03	-8.4209e+01	 6.2971e+05	 6.3861e+04	-9.8607e+00
 8.6498e+03	 8.6502e+03	 4.7599e+00	 4.9984e-01	 3.6315e+02	 8.6944e+03	-8.4005e+01	 4.1623e+05	 4.3709e+04	-9.5228e+00
 1.2975e+04	 8.6502e+03	 4.6324e+00	 5.0600e-01	 3.6315e+02	 8.6968e+03	-8.3766e+01	 2.7411e+05	 2.9941e+04	-9.1550e+00
 1.9462e+04	 8.6502e+03	 4.1738e+00	 4.7574e-01	 3.6316e+02	 8.6996e+03	-8.3497e+01	 1.9436e+05	 2.2154e+04	-8.7733e+00
 2.9193e+04	 8.6502e+03	 4.0482e+00	 4.8200e-01	 3.6316e+02	 8.7020e+03	-8.3210e+01	 1.2789e+05	 1.5228e+04	-8.3987e+00
 4.3789e+04	 8.6502e+03	 3.9191e+00	 4.8552e-01	 3.6318e+02	 8.7047e+03	-8.2938e+01	 8.4643e+04	 1.0486e+04	-8.0719e+00
 6.5684e+04	 8.6502e+03	 3.7881e+00	 4.8414e-01	 3.6318e+02	 8.7071e+03	-8.2717e+01	 5.6589e+04	 7.2324e+03	-7.8244e+00
 9.8526e+04	 8.6502e+03	 3.6575e+00	 4.7731e-01	 3.6319e+02	 8.7096e+03	-8.2565e+01	 3.8266e+04	 4.9938e+03	-7.6627e+00
 1.4779e+05	 8.6502e+03	 3.5284e+00	 4.6480e-01	 3.6318e+02	 8.7122e+03	-8.2496e+01	 2.6197e+04	 3.4510e+03	-7.5913e+00
 2.2168e+05	 8.6502e+03	 3.6679e+00	 4.8196e-01	 3.6319e+02	 8.7148e+03	-8.2514e+01	 1.6843e+04	 2.2132e+03	-7.6104e+00
 3.3253e+05	 8.6502e+03	 3.5378e+00	 4.5439e-01	 3.6318e+02	 8.7174e+03	-8.2681e+01	 1.1910e+04	 1.5297e+03	-7.7859e+00
 4.9879e+05	 8.6502e+03	 3.4179e+00	 4.1821e-01	 3.6318e+02	 8.7200e+03	-8.3024e+01	 8.6269e+03	 1.0556e+03	-8.1726e+00
 7.4818e+05	 8.6502e+03	 3.3654e+00	 3.0230e-01	 3.6319e+02	 8.7276e+03	-8.4867e+01	 7.9566e+03	 7.1471e+02	-1.1133e+01
 9.0000e+05	 8.6502e+03	 3.3283e+00	 2.7687e-01	 3.6319e+02	 8.7356e+03	-8.5245e+01	 7.2218e+03	 6.0077e+02	-1.2021e+01
 1.0000e+02	 8.7328e+03	 6.0086e+00	 2.4665e-01	 3.6318e+02	 8.7433e+03	-8.7649e+01	 7.2961e+07	 2.9950e+06	-2.4361e+01
 1.5000e+02	 8.7328e+03	 5.9483e+00	 2.9164e-01	 3.6318e+02	 8.7458e+03	-8.7193e+01	 4.1137e+07	 2.0169e+06	-2.0396e+01
 2.2500e+02	 8.7328e+03	 5.8677e+00	 3.3997e-01	 3.6318e+02	 8.7484e+03	-8.6684e+01	 2.3526e+07	 1.3631e+06	-1.7259e+01
 3.3750e+02	 8.7328e+03	 5.7688e+00	 3.8631e-01	 3.6318e+02	 8.7508e+03	-8.6169e+01	 1.3802e+07	 9.2429e+05	-1.4933e+01
 5.0625e+02	 8.7328e+03	 5.6547e+00	 4.2487e-01	 3.6317e+02	 8.7533e+03	-8.5703e+01	 8.3665e+06	 6.2863e+05	-1.3309e+01
 7.5938e+02	 8.7328e+03	 5.5307e+00	 4.5316e-01	 3.6316e+02	 8.7559e+03	-8.5316e+01	 5.2295e+06	 4.2848e+05	-1.2205e+01
 1.1391e+03	 8.7328e+03	 5.4012e+00	 4.7206e-01	 3.6316e+02	 8.7585e+03	-8.5005e+01	 3.3467e+06	 2.9250e+05	-1.1442e+01
 1.7086e+03	 8.7328e+03	 5.2705e+00	 4.8323e-01	 3.6315e+02	 8.7612e+03	-8.4761e+01	 2.1796e+06	 1.9984e+05	-1.0907e+01
 2.5629e+03	 8.7328e+03	 5.1398e+00	 4.8942e-01	 3.6315e+02	 8.7661e+03	-8.4561e+01	 1.4347e+06	 1.3661e+05	-1.0502e+01
 3.8443e+03	 8.7328e+03	 5.0108e+00	 4.9310e-01	 3.6315e+02	 8.7688e+03	-8.4380e+01	 9.4932e+05	 9.3420e+04	-1.0162e+01
 5.7665e+03	 8.7328e+03	 4.8831e+00	 4.9606e-01	 3.6315e+02	 8.7712e+03	-8.4199e+01	 6.2910e+05	 6.3908e+04	-9.8438e+00
 8.6498e+03	 8.7328e+03	 4.7555e+00	 5.0014e-01	 3.6314e+02	 8.7763e+03	-8.3996e+01	 4.1598e+05	 4.3749e+04	-9.5083e+00
 1.2975e+04	 8.7328e+03	 4.6274e+00	 5.0592e-01	 3.6315e+02	 8.7788e+03	-8.3761e+01	 2.7415e+05	 2.9974e+04	-9.1464e+00
 1.9462e+04	 8.7328e+03	 4.1691e+00	 4.7568e-01	 3.6315e+02	 8.7814e+03	-8.3491e+01	 1.9439e+05	 2.2179e+04	-8.7644e+00
 2.9193e+04	 8.7328e+03	 4.0432e+00	 4.8162e-01	 3.6316e+02	 8.7839e+03	-8.3207e+01	 1.2799e+05	 1.5246e+04	-8.3951e+00
 4.3789e+04	 8.7328e+03	 3.9141e+00	 4.8476e-01	 3.6315e+02	 8.7864e+03	-8.2940e+01	 8.4776e+04	 1.0499e+04	-8.0743e+00
 6.5684e+04	 8.7328e+03	 3.7832e+00	 4.8315e-01	 3.6316e+02	 8.7891e+03	-8.2722e+01	 5.6706e+04	 7.2418e+03	-7.8304e+00
 9.8526e+04	 8.7328e+03	 3.6528e+00	 4.7594e-01	 3.6316e+02	 8.7916e+03	-8.2576e+01	 3.8376e+04	 5.0003e+03	-7.6748e+00
 1.4779e+05	 8.7328e+03	 3.5242e+00	 4.6300e-01	 3.6315e+02	 8.7943e+03	-8.2515e+01	 2.6299e+04	 3.4552e+03	-7.6115e+00
 2.2168e+05	 8.7328e+03	 3.6637e+00	 4.8010e-01	 3.6316e+02	 8.7969e+03	-8.2534e+01	 1.6908e+04	 2.2157e+03	-7.6311e+00
 3.3253e+05	 8.7328e+03	 3.5345e+00	 4.5249e-01	 3.6316e+02	 8.7997e+03	-8.2705e+01	 1.1960e+04	 1.5312e+03	-7.8112e+00
