Repository: maxwolters02/bachelor-thesis

File: data/Daten final/PEI5mgmL_50°C_Abs.TXT (part 9 of 9)
PEI 25 kg/mol, 2 mg/ml from Ethanol on B 10 x 15 mm + H 1x1 mm, 70 nm, 30 µm, 50°C Desorption, 27.4.2026, 11:5
Diameter[mm] 1.128e+00  Thickness[mm] 1.000e-04  Spacer Capacity[pF] 0.000e+00  Spacer Area[mm^2] 0.000e+00
Fixed value(s) :  AC Volt  [Vrms]=1.000
 Freq. [Hz]	 Time  [s]	 Eps'   	 Eps''  	M Temp [K]	M Time M[s]	  Phi [Deg]	 Zp' [Ohms]	 Zp'' [Ohms]	Tan(Phi) 
 4.9879e+05	 8.5972e+03	 3.4177e+00	 3.2957e-01	 3.2315e+02	 8.6602e+03	-8.4492e+01	 1.0947e+04	 1.0557e+03	-1.0370e+01
 7.4818e+05	 8.5972e+03	 3.4033e+00	 2.0965e-01	 3.2316e+02	 8.6679e+03	-8.6475e+01	 1.1473e+04	 7.0673e+02	-1.6233e+01
 9.0000e+05	 8.5972e+03	 3.3791e+00	 1.8719e-01	 3.2316e+02	 8.6756e+03	-8.6829e+01	 1.0682e+04	 5.9173e+02	-1.8052e+01
 1.0000e+02	 8.6729e+03	 5.9472e+00	 8.1214e-02	 3.2316e+02	 8.6821e+03	-8.9218e+01	 2.2158e+08	 3.0259e+06	-7.3229e+01
 1.5000e+02	 8.6729e+03	 5.9297e+00	 9.6390e-02	 3.2315e+02	 8.6846e+03	-8.9069e+01	 1.2446e+08	 2.0232e+06	-6.1518e+01
 2.2500e+02	 8.6729e+03	 5.9091e+00	 1.1349e-01	 3.2315e+02	 8.6874e+03	-8.8900e+01	 7.0471e+07	 1.3535e+06	-5.2066e+01
 3.3750e+02	 8.6729e+03	 5.8850e+00	 1.3649e-01	 3.2316e+02	 8.6898e+03	-8.8671e+01	 3.9064e+07	 9.0605e+05	-4.3115e+01
 5.0625e+02	 8.6729e+03	 5.8559e+00	 1.6567e-01	 3.2316e+02	 8.6926e+03	-8.8379e+01	 2.1457e+07	 6.0703e+05	-3.5347e+01
 7.5938e+02	 8.6729e+03	 5.8206e+00	 2.0287e-01	 3.2315e+02	 8.6952e+03	-8.8004e+01	 1.1682e+07	 4.0714e+05	-2.8692e+01
 1.1391e+03	 8.6729e+03	 5.7776e+00	 2.5050e-01	 3.2315e+02	 8.6979e+03	-8.7517e+01	 6.3068e+06	 2.7345e+05	-2.3064e+01
 1.7086e+03	 8.6729e+03	 5.7229e+00	 3.1128e-01	 3.2315e+02	 8.7006e+03	-8.6887e+01	 3.3836e+06	 1.8404e+05	-1.8385e+01
 2.5629e+03	 8.6729e+03	 5.6519e+00	 3.8756e-01	 3.2316e+02	 8.7032e+03	-8.6077e+01	 1.8117e+06	 1.2424e+05	-1.4583e+01
 3.8443e+03	 8.6729e+03	 5.5572e+00	 4.8124e-01	 3.2316e+02	 8.7056e+03	-8.5051e+01	 9.7271e+05	 8.4235e+04	-1.1548e+01
 5.7665e+03	 8.6729e+03	 5.4281e+00	 5.9071e-01	 3.2315e+02	 8.7081e+03	-8.3789e+01	 5.2830e+05	 5.7492e+04	-9.1891e+00
 8.6498e+03	 8.6729e+03	 5.2525e+00	 7.0621e-01	 3.2315e+02	 8.7108e+03	-8.2342e+01	 2.9460e+05	 3.9609e+04	-7.4376e+00
 1.2975e+04	 8.6729e+03	 5.0236e+00	 8.0746e-01	 3.2315e+02	 8.7133e+03	-8.0869e+01	 1.7177e+05	 2.7609e+04	-6.2215e+00
 1.9462e+04	 8.6729e+03	 4.7494e+00	 8.6643e-01	 3.2315e+02	 8.7161e+03	-7.9661e+01	 1.0672e+05	 1.9469e+04	-5.4816e+00
 2.9193e+04	 8.6729e+03	 4.4681e+00	 8.6291e-01	 3.2315e+02	 8.7186e+03	-7.9069e+01	 7.1437e+04	 1.3797e+04	-5.1779e+00
 4.3789e+04	 8.6729e+03	 4.2019e+00	 7.9882e-01	 3.2315e+02	 8.7212e+03	-7.9236e+01	 5.1446e+04	 9.7804e+03	-5.2601e+00
 6.5684e+04	 8.6729e+03	 3.9827e+00	 7.0023e-01	 3.2316e+02	 8.7238e+03	-8.0028e+01	 3.9126e+04	 6.8791e+03	-5.6877e+00
 9.8526e+04	 8.6729e+03	 3.8147e+00	 5.9549e-01	 3.2316e+02	 8.7265e+03	-8.1127e+01	 3.0672e+04	 4.7880e+03	-6.4060e+00
 1.4779e+05	 8.6729e+03	 3.6774e+00	 5.0224e-01	 3.2315e+02	 8.7292e+03	-8.2223e+01	 2.4244e+04	 3.3112e+03	-7.3219e+00
 2.2168e+05	 8.6729e+03	 3.5765e+00	 4.2833e-01	 3.2315e+02	 8.7319e+03	-8.3171e+01	 1.8952e+04	 2.2697e+03	-8.3499e+00
 3.3253e+05	 8.6729e+03	 3.4917e+00	 3.7170e-01	 3.2316e+02	 8.7344e+03	-8.3924e+01	 1.4560e+04	 1.5499e+03	-9.3938e+00
 4.9879e+05	 8.6729e+03	 3.4170e+00	 3.2948e-01	 3.2315e+02	 8.7372e+03	-8.4492e+01	 1.0950e+04	 1.0558e+03	-1.0371e+01
 7.4818e+05	 8.6729e+03	 3.4028e+00	 2.0943e-01	 3.2315e+02	 8.7449e+03	-8.6478e+01	 1.1485e+04	 7.0685e+02	-1.6248e+01
 9.0000e+05	 8.6729e+03	 3.3787e+00	 1.8597e-01	 3.2315e+02	 8.7525e+03	-8.6849e+01	 1.0752e+04	 5.9181e+02	-1.8168e+01
 1.0000e+02	 8.7498e+03	 5.9471e+00	 8.1438e-02	 3.2315e+02	 8.7595e+03	-8.9215e+01	 2.2098e+08	 3.0260e+06	-7.3026e+01
 1.5000e+02	 8.7498e+03	 5.9297e+00	 9.4310e-02	 3.2315e+02	 8.7620e+03	-8.9089e+01	 1.2721e+08	 2.0232e+06	-6.2874e+01
 2.2500e+02	 8.7498e+03	 5.9087e+00	 1.1376e-01	 3.2315e+02	 8.7645e+03	-8.8897e+01	 7.0304e+07	 1.3536e+06	-5.1938e+01
 3.3750e+02	 8.7498e+03	 5.8843e+00	 1.3683e-01	 3.2315e+02	 8.7671e+03	-8.8668e+01	 3.8968e+07	 9.0615e+05	-4.3004e+01
 5.0625e+02	 8.7498e+03	 5.8552e+00	 1.6588e-01	 3.2314e+02	 8.7696e+03	-8.8377e+01	 2.1429e+07	 6.0711e+05	-3.5297e+01
 7.5938e+02	 8.7498e+03	 5.8199e+00	 2.0353e-01	 3.2314e+02	 8.7724e+03	-8.7997e+01	 1.1644e+07	 4.0719e+05	-2.8595e+01
 1.1391e+03	 8.7498e+03	 5.7764e+00	 2.5118e-01	 3.2314e+02	 8.7749e+03	-8.7510e+01	 6.2898e+06	 2.7350e+05	-2.2997e+01
 1.7086e+03	 8.7498e+03	 5.7216e+00	 3.1167e-01	 3.2314e+02	 8.7777e+03	-8.6882e+01	 3.3793e+06	 1.8408e+05	-1.8358e+01
 2.5629e+03	 8.7498e+03	 5.6506e+00	 3.8812e-01	 3.2314e+02	 8.7803e+03	-8.6071e+01	 1.8091e+06	 1.2426e+05	-1.4559e+01
 3.8443e+03	 8.7498e+03	 5.5557e+00	 4.8182e-01	 3.2314e+02	 8.7830e+03	-8.5043e+01	 9.7154e+05	 8.4258e+04	-1.1531e+01
 5.7665e+03	 8.7498e+03	 5.4265e+00	 5.9117e-01	 3.2314e+02	 8.7854e+03	-8.3783e+01	 5.2789e+05	 5.7509e+04	-9.1791e+00
 8.6498e+03	 8.7498e+03	 5.2507e+00	 7.0642e-01	 3.2314e+02	 8.7880e+03	-8.2338e+01	 2.9451e+05	 3.9623e+04	-7.4328e+00
 1.2975e+04	 8.7498e+03	 5.0220e+00	 8.0737e-01	 3.2315e+02	 8.7907e+03	-8.0867e+01	 1.7179e+05	 2.7619e+04	-6.2202e+00
 1.9462e+04	 8.7498e+03	 4.7476e+00	 8.6600e-01	 3.2315e+02	 8.7933e+03	-7.9662e+01	 1.0677e+05	 1.9476e+04	-5.4822e+00
 2.9193e+04	 8.7498e+03	 4.4667e+00	 8.6240e-01	 3.2314e+02	 8.7959e+03	-7.9072e+01	 7.1480e+04	 1.3801e+04	-5.1793e+00
 4.3789e+04	 8.7498e+03	 4.2009e+00	 7.9832e-01	 3.2315e+02	 8.7984e+03	-7.9240e+01	 5.1478e+04	 9.7828e+03	-5.2621e+00
 6.5684e+04	 8.7498e+03	 3.9819e+00	 6.9979e-01	 3.2316e+02	 8.8009e+03	-8.0033e+01	 3.9151e+04	 6.8804e+03	-5.6902e+00
 9.8526e+04	 8.7498e+03	 3.8141e+00	 5.9529e-01	 3.2315e+02	 8.8036e+03	-8.1129e+01	 3.0683e+04	 4.7888e+03	-6.4071e+00
 1.4779e+05	 8.7498e+03	 3.6768e+00	 5.0213e-01	 3.2315e+02	 8.8064e+03	-8.2223e+01	 2.4250e+04	 3.3117e+03	-7.3225e+00
 2.2168e+05	 8.7498e+03	 3.5759e+00	 4.2828e-01	 3.2316e+02	 8.8090e+03	-8.3170e+01	 1.8954e+04	 2.2702e+03	-8.3493e+00
 3.3253e+05	 8.7498e+03	 3.4913e+00	 3.7183e-01	 3.2316e+02	 8.8114e+03	-8.3921e+01	 1.4555e+04	 1.5501e+03	-9.3896e+00
 4.9879e+05	 8.7498e+03	 3.4164e+00	 3.2958e-01	 3.2315e+02	 8.8141e+03	-8.4490e+01	 1.0947e+04	 1.0560e+03	-1.0366e+01
 7.4818e+05	 8.7498e+03	 3.4022e+00	 2.0958e-01	 3.2315e+02	 8.8216e+03	-8.6475e+01	 1.1477e+04	 7.0698e+02	-1.6234e+01
 9.0000e+05	 8.7498e+03	 3.3780e+00	 1.8705e-01	 3.2315e+02	 8.8296e+03	-8.6831e+01	 1.0690e+04	 5.9192e+02	-1.8060e+01
 1.0000e+02	 8.8269e+03	 5.9467e+00	 8.1427e-02	 3.2315e+02	 8.8367e+03	-8.9216e+01	 2.2100e+08	 3.0262e+06	-7.3031e+01
 1.5000e+02	 8.8269e+03	 5.9279e+00	 9.5389e-02	 3.2315e+02	 8.8394e+03	-8.9078e+01	 1.2577e+08	 2.0238e+06	-6.2144e+01
 2.2500e+02	 8.8269e+03	 5.9082e+00	 1.1402e-01	 3.2315e+02	 8.8419e+03	-8.8894e+01	 7.0147e+07	 1.3537e+06	-5.1818e+01
 3.3750e+02	 8.8269e+03	 5.8836e+00	 1.3702e-01	 3.2315e+02	 8.8444e+03	-8.8666e+01	 3.8914e+07	 9.0626e+05	-4.2939e+01
 5.0625e+02	 8.8269e+03	 5.8548e+00	 1.6608e-01	 3.2316e+02	 8.8470e+03	-8.8375e+01	 2.1403e+07	 6.0714e+05	-3.5253e+01
 7.5938e+02	 8.8269e+03	 5.8192e+00	 2.0361e-01	 3.2315e+02	 8.8495e+03	-8.7996e+01	 1.1639e+07	 4.0724e+05	-2.8580e+01
 1.1391e+03	 8.8269e+03	 5.7758e+00	 2.5147e-01	 3.2315e+02	 8.8522e+03	-8.7507e+01	 6.2825e+06	 2.7353e+05	-2.2968e+01
 1.7086e+03	 8.8269e+03	 5.7210e+00	 3.1190e-01	 3.2315e+02	 8.8548e+03	-8.6879e+01	 3.3768e+06	 1.8410e+05	-1.8342e+01
 2.5629e+03	 8.8269e+03	 5.6499e+00	 3.8824e-01	 3.2315e+02	 8.8574e+03	-8.6069e+01	 1.8086e+06	 1.2428e+05	-1.4552e+01
 3.8443e+03	 8.8269e+03	 5.5550e+00	 4.8189e-01	 3.2315e+02	 8.8599e+03	-8.5042e+01	 9.7141e+05	 8.4269e+04	-1.1527e+01
 5.7665e+03	 8.8269e+03	 5.4255e+00	 5.9097e-01	 3.2315e+02	 8.8623e+03	-8.3784e+01	 5.2806e+05	 5.7520e+04	-9.1806e+00
 8.6498e+03	 8.8269e+03	 5.2497e+00	 7.0610e-01	 3.2315e+02	 8.8649e+03	-8.2340e+01	 2.9464e+05	 3.9630e+04	-7.4348e+00
 1.2975e+04	 8.8269e+03	 5.0210e+00	 8.0707e-01	 3.2315e+02	 8.8674e+03	-8.0868e+01	 1.7185e+05	 2.7624e+04	-6.2212e+00
 1.9462e+04	 8.8269e+03	 4.7469e+00	 8.6560e-01	 3.2315e+02	 8.8702e+03	-7.9666e+01	 1.0682e+05	 1.9479e+04	-5.4839e+00
 2.9193e+04	 8.8269e+03	 4.4662e+00	 8.6191e-01	 3.2316e+02	 8.8728e+03	-7.9077e+01	 7.1521e+04	 1.3802e+04	-5.1818e+00
 4.3789e+04	 8.8269e+03	 4.2004e+00	 7.9781e-01	 3.2315e+02	 8.8752e+03	-7.9246e+01	 5.1511e+04	 9.7838e+03	-5.2649e+00
 6.5684e+04	 8.8269e+03	 3.9816e+00	 6.9968e-01	 3.2315e+02	 8.8778e+03	-8.0033e+01	 3.9157e+04	 6.8811e+03	-5.6906e+00
 9.8526e+04	 8.8269e+03	 3.8137e+00	 5.9514e-01	 3.2315e+02	 8.8802e+03	-8.1130e+01	 3.0690e+04	 4.7893e+03	-6.4080e+00
 1.4779e+05	 8.8269e+03	 3.6763e+00	 5.0198e-01	 3.2315e+02	 8.8830e+03	-8.2225e+01	 2.4257e+04	 3.3122e+03	-7.3236e+00
 2.2168e+05	 8.8269e+03	 3.5753e+00	 4.2818e-01	 3.2315e+02	 8.8856e+03	-8.3171e+01	 1.8959e+04	 2.2705e+03	-8.3501e+00
 3.3253e+05	 8.8269e+03	 3.4908e+00	 3.7182e-01	 3.2316e+02	 8.8884e+03	-8.3920e+01	 1.4555e+04	 1.5503e+03	-9.3883e+00
 4.9879e+05	 8.8269e+03	 3.4159e+00	 3.2959e-01	 3.2315e+02	 8.8909e+03	-8.4489e+01	 1.0947e+04	 1.0562e+03	-1.0364e+01
 7.4818e+05	 8.8269e+03	 3.4015e+00	 2.1073e-01	 3.2316e+02	 8.8991e+03	-8.6455e+01	 1.1414e+04	 7.0712e+02	-1.6141e+01
 9.0000e+05	 8.8269e+03	 3.3770e+00	 1.9063e-01	 3.2315e+02	 8.9069e+03	-8.6769e+01	 1.0489e+04	 5.9210e+02	-1.7715e+01
 1.0000e+02	 8.9042e+03	 5.9462e+00	 8.1408e-02	 3.2316e+02	 8.9136e+03	-8.9216e+01	 2.2106e+08	 3.0264e+06	-7.3042e+01
 1.5000e+02	 8.9042e+03	 5.9285e+00	 9.4459e-02	 3.2315e+02	 8.9163e+03	-8.9087e+01	 1.2701e+08	 2.0236e+06	-6.2763e+01
 2.2500e+02	 8.9042e+03	 5.9076e+00	 1.1414e-01	 3.2316e+02	 8.9188e+03	-8.8893e+01	 7.0071e+07	 1.3539e+06	-5.1757e+01
 3.3750e+02	 8.9042e+03	 5.8833e+00	 1.3723e-01	 3.2315e+02	 8.9214e+03	-8.8664e+01	 3.8855e+07	 9.0631e+05	-4.2872e+01
 5.0625e+02	 8.9042e+03	 5.8542e+00	 1.6655e-01	 3.2315e+02	 8.9239e+03	-8.8370e+01	 2.1343e+07	 6.0720e+05	-3.5150e+01
 7.5938e+02	 8.9042e+03	 5.8188e+00	 2.0399e-01	 3.2315e+02	 8.9266e+03	-8.7992e+01	 1.1617e+07	 4.0727e+05	-2.8525e+01
 1.1391e+03	 8.9042e+03	 5.7752e+00	 2.5155e-01	 3.2315e+02	 8.9291e+03	-8.7506e+01	 6.2805e+06	 2.7356e+05	-2.2958e+01
 1.7086e+03	 8.9042e+03	 5.7202e+00	 3.1240e-01	 3.2315e+02	 8.9316e+03	-8.6874e+01	 3.3715e+06	 1.8413e+05	-1.8311e+01
 2.5629e+03	 8.9042e+03	 5.6489e+00	 3.8869e-01	 3.2314e+02	 8.9344e+03	-8.6064e+01	 1.8065e+06	 1.2430e+05	-1.4533e+01
 3.8443e+03	 8.9042e+03	 5.5536e+00	 4.8231e-01	 3.2315e+02	 8.9369e+03	-8.5037e+01	 9.7055e+05	 8.4289e+04	-1.1515e+01
 5.7665e+03	 8.9042e+03	 5.4240e+00	 5.9141e-01	 3.2314e+02	 8.9396e+03	-8.3777e+01	 5.2768e+05	 5.7536e+04	-9.1713e+00
 8.6498e+03	 8.9042e+03	 5.2481e+00	 7.0631e-01	 3.2315e+02	 8.9422e+03	-8.2335e+01	 2.9456e+05	 3.9643e+04	-7.4303e+00
 1.2975e+04	 8.9042e+03	 5.0194e+00	 8.0699e-01	 3.2314e+02	 8.9450e+03	-8.0866e+01	 1.7187e+05	 2.7633e+04	-6.2198e+00
 1.9462e+04	 8.9042e+03	 4.7454e+00	 8.6525e-01	 3.2315e+02	 8.9475e+03	-7.9666e+01	 1.0687e+05	 1.9486e+04	-5.4844e+00
 2.9193e+04	 8.9042e+03	 4.4648e+00	 8.6160e-01	 3.2314e+02	 8.9503e+03	-7.9078e+01	 7.1546e+04	 1.3807e+04	-5.1820e+00
 4.3789e+04	 8.9042e+03	 4.1992e+00	 7.9735e-01	 3.2315e+02	 8.9528e+03	-7.9249e+01	 5.1541e+04	 9.7866e+03	-5.2665e+00
 6.5684e+04	 8.9042e+03	 3.9804e+00	 6.9915e-01	 3.2315e+02	 8.9552e+03	-8.0038e+01	 3.9186e+04	 6.8831e+03	-5.6932e+00
 9.8526e+04	 8.9042e+03	 3.8129e+00	 5.9473e-01	 3.2315e+02	 8.9579e+03	-8.1134e+01	 3.0711e+04	 4.7903e+03	-6.4111e+00
 1.4779e+05	 8.9042e+03	 3.6756e+00	 5.0181e-01	 3.2315e+02	 8.9607e+03	-8.2226e+01	 2.4265e+04	 3.3128e+03	-7.3248e+00
 2.2168e+05	 8.9042e+03	 3.5747e+00	 4.2805e-01	 3.2316e+02	 8.9633e+03	-8.3172e+01	 1.8964e+04	 2.2709e+03	-8.3511e+00
 3.3253e+05	 8.9042e+03	 3.4900e+00	 3.7165e-01	 3.2315e+02	 8.9660e+03	-8.3922e+01	 1.4562e+04	 1.5507e+03	-9.3906e+00
 4.9879e+05	 8.9042e+03	 3.4153e+00	 3.2952e-01	 3.2316e+02	 8.9686e+03	-8.4489e+01	 1.0949e+04	 1.0564e+03	-1.0364e+01
 7.4818e+05	 8.9042e+03	 3.4009e+00	 2.0974e-01	 3.2315e+02	 8.9767e+03	-8.6471e+01	 1.1468e+04	 7.0724e+02	-1.6215e+01
 9.0000e+05	 8.9042e+03	 3.3769e+00	 1.8405e-01	 3.2315e+02	 8.9844e+03	-8.6880e+01	 1.0864e+04	 5.9211e+02	-1.8348e+01
 1.0000e+02	 8.9817e+03	 5.9456e+00	 8.1830e-02	 3.2315e+02	 8.9909e+03	-8.9211e+01	 2.1992e+08	 3.0267e+06	-7.2658e+01
 1.5000e+02	 8.9817e+03	 5.9286e+00	 9.4862e-02	 3.2315e+02	 8.9933e+03	-8.9083e+01	 1.2647e+08	 2.0236e+06	-6.2497e+01
 2.2500e+02	 8.9817e+03	 5.9072e+00	 1.1431e-01	 3.2315e+02	 8.9961e+03	-8.8891e+01	 6.9966e+07	 1.3540e+06	-5.1675e+01
 3.3750e+02	 8.9817e+03	 5.8827e+00	 1.3758e-01	 3.2315e+02	 8.9986e+03	-8.8660e+01	 3.8755e+07	 9.0640e+05	-4.2757e+01
 5.0625e+02	 8.9817e+03	 5.8535e+00	 1.6691e-01	 3.2315e+02	 9.0014e+03	-8.8367e+01	 2.1297e+07	 6.0728e+05	-3.5069e+01
 7.5938e+02	 8.9817e+03	 5.8180e+00	 2.0422e-01	 3.2315e+02	 9.0040e+03	-8.7990e+01	 1.1604e+07	 4.0732e+05	-2.8489e+01
 1.1391e+03	 8.9817e+03	 5.7743e+00	 2.5223e-01	 3.2316e+02	 9.0067e+03	-8.7499e+01	 6.2636e+06	 2.7360e+05	-2.2893e+01
 1.7086e+03	 8.9817e+03	 5.7190e+00	 3.1265e-01	 3.2314e+02	 9.0093e+03	-8.6871e+01	 3.3688e+06	 1.8417e+05	-1.8292e+01
 2.5629e+03	 8.9817e+03	 5.6477e+00	 3.8902e-01	 3.2315e+02	 9.0120e+03	-8.6060e+01	 1.8049e+06	 1.2433e+05	-1.4518e+01
 3.8443e+03	 8.9817e+03	 5.5523e+00	 4.8260e-01	 3.2315e+02	 9.0144e+03	-8.5032e+01	 9.6997e+05	 8.4310e+04	-1.1505e+01
 5.7665e+03	 8.9817e+03	 5.4225e+00	 5.9164e-01	 3.2315e+02	 9.0169e+03	-8.3773e+01	 5.2747e+05	 5.7552e+04	-9.1652e+00
 8.6498e+03	 8.9817e+03	 5.2465e+00	 7.0650e-01	 3.2315e+02	 9.0194e+03	-8.2331e+01	 2.9448e+05	 3.9655e+04	-7.4260e+00
 1.2975e+04	 8.9817e+03	 5.0177e+00	 8.0682e-01	 3.2314e+02	 9.0219e+03	-8.0865e+01	 1.7191e+05	 2.7642e+04	-6.2192e+00
 1.9462e+04	 8.9817e+03	 4.7437e+00	 8.6500e-01	 3.2315e+02	 9.0247e+03	-7.9666e+01	 1.0690e+05	 1.9492e+04	-5.4841e+00
 2.9193e+04	 8.9817e+03	 4.4634e+00	 8.6109e-01	 3.2315e+02	 9.0271e+03	-7.9081e+01	 7.1589e+04	 1.3811e+04	-5.1835e+00
 4.3789e+04	 8.9817e+03	 4.1980e+00	 7.9681e-01	 3.2314e+02	 9.0296e+03	-7.9253e+01	 5.1576e+04	 9.7895e+03	-5.2684e+00
 6.5684e+04	 8.9817e+03	 3.9796e+00	 6.9869e-01	 3.2314e+02	 9.0322e+03	-8.0042e+01	 3.9212e+04	 6.8844e+03	-5.6958e+00
 9.8526e+04	 8.9817e+03	 3.8119e+00	 5.9439e-01	 3.2314e+02	 9.0346e+03	-8.1137e+01	 3.0729e+04	 4.7915e+03	-6.4132e+00
 1.4779e+05	 8.9817e+03	 3.6747e+00	 5.0153e-01	 3.2314e+02	 9.0375e+03	-8.2228e+01	 2.4279e+04	 3.3136e+03	-7.3271e+00
 2.2168e+05	 8.9817e+03	 3.5738e+00	 4.2779e-01	 3.2315e+02	 9.0401e+03	-8.3174e+01	 1.8976e+04	 2.2714e+03	-8.3541e+00
 3.3253e+05	 8.9817e+03	 3.4892e+00	 3.7155e-01	 3.2314e+02	 9.0427e+03	-8.3922e+01	 1.4566e+04	 1.5510e+03	-9.3911e+00
 4.9879e+05	 8.9817e+03	 3.4144e+00	 3.2942e-01	 3.2313e+02	 9.0453e+03	-8.4489e+01	 1.0952e+04	 1.0567e+03	-1.0365e+01
 7.4818e+05	 8.9817e+03	 3.4004e+00	 2.0751e-01	 3.2315e+02	 9.0529e+03	-8.6508e+01	 1.1591e+04	 7.0735e+02	-1.6387e+01
 9.0000e+05	 8.9817e+03	 3.3761e+00	 1.8676e-01	 3.2315e+02	 9.0609e+03	-8.6834e+01	 1.0707e+04	 5.9226e+02	-1.8077e+01
 1.0000e+02	 9.0582e+03	 5.9454e+00	 8.1705e-02	 3.2315e+02	 9.0676e+03	-8.9213e+01	 2.2025e+08	 3.0268e+06	-7.2767e+01
 1.5000e+02	 9.0582e+03	 5.9278e+00	 9.8825e-02	 3.2315e+02	 9.0705e+03	-8.9045e+01	 1.2140e+08	 2.0239e+06	-5.9983e+01
 2.2500e+02	 9.0582e+03	 5.9068e+00	 1.1470e-01	 3.2316e+02	 9.0730e+03	-8.8888e+01	 6.9729e+07	 1.3540e+06	-5.1497e+01
 3.3750e+02	 9.0582e+03	 5.8822e+00	 1.3782e-01	 3.2315e+02	 9.0757e+03	-8.8658e+01	 3.8688e+07	 9.0648e+05	-4.2679e+01
 5.0625e+02	 9.0582e+03	 5.8527e+00	 1.6711e-01	 3.2315e+02	 9.0782e+03	-8.8365e+01	 2.1272e+07	 6.0736e+05	-3.5024e+01
 7.5938e+02	 9.0582e+03	 5.8173e+00	 2.0443e-01	 3.2315e+02	 9.0808e+03	-8.7987e+01	 1.1593e+07	 4.0737e+05	-2.8457e+01
 1.1391e+03	 9.0582e+03	 5.7735e+00	 2.5238e-01	 3.2315e+02	 9.0834e+03	-8.7497e+01	 6.2599e+06	 2.7364e+05	-2.2876e+01
 1.7086e+03	 9.0582e+03	 5.7181e+00	 3.1289e-01	 3.2315e+02	 9.0859e+03	-8.6868e+01	 3.3662e+06	 1.8419e+05	-1.8275e+01
 2.5629e+03	 9.0582e+03	 5.6467e+00	 3.8937e-01	 3.2315e+02	 9.0886e+03	-8.6055e+01	 1.8034e+06	 1.2435e+05	-1.4502e+01
 3.8443e+03	 9.0582e+03	 5.5512e+00	 4.8299e-01	 3.2315e+02	 9.0911e+03	-8.5027e+01	 9.6920e+05	 8.4326e+04	-1.1494e+01
 5.7665e+03	 9.0582e+03	 5.4214e+00	 5.9179e-01	 3.2315e+02	 9.0935e+03	-8.3770e+01	 5.2734e+05	 5.7563e+04	-9.1610e+00
 8.6498e+03	 9.0582e+03	 5.2452e+00	 7.0635e-01	 3.2316e+02	 9.0962e+03	-8.2330e+01	 2.9454e+05	 3.9664e+04	-7.4258e+00
 1.2975e+04	 9.0582e+03	 5.0166e+00	 8.0674e-01	 3.2315e+02	 9.0987e+03	-8.0864e+01	 1.7192e+05	 2.7648e+04	-6.2183e+00
 1.9462e+04	 9.0582e+03	 4.7429e+00	 8.6465e-01	 3.2316e+02	 9.1013e+03	-7.9668e+01	 1.0694e+05	 1.9496e+04	-5.4853e+00
 2.9193e+04	 9.0582e+03	 4.4628e+00	 8.6069e-01	 3.2316e+02	 9.1038e+03	-7.9084e+01	 7.1622e+04	 1.3813e+04	-5.1851e+00
 4.3789e+04	 9.0582e+03	 4.1976e+00	 7.9659e-01	 3.2316e+02	 9.1062e+03	-7.9254e+01	 5.1590e+04	 9.7904e+03	-5.2694e+00
 6.5684e+04	 9.0582e+03	 3.9791e+00	 6.9853e-01	 3.2316e+02	 9.1089e+03	-8.0043e+01	 3.9221e+04	 6.8852e+03	-5.6964e+00
 9.8526e+04	 9.0582e+03	 3.8117e+00	 5.9443e-01	 3.2316e+02	 9.1113e+03	-8.1136e+01	 3.0727e+04	 4.7918e+03	-6.4124e+00
 1.4779e+05	 9.0582e+03	 3.6745e+00	 5.0167e-01	 3.2316e+02	 9.1142e+03	-8.2226e+01	 2.4272e+04	 3.3138e+03	-7.3245e+00
 2.2168e+05	 9.0582e+03	 3.5734e+00	 4.2785e-01	 3.2316e+02	 9.1168e+03	-8.3172e+01	 1.8973e+04	 2.2717e+03	-8.3519e+00
 3.3253e+05	 9.0582e+03	 3.4888e+00	 3.7162e-01	 3.2315e+02	 9.1194e+03	-8.3920e+01	 1.4563e+04	 1.5512e+03	-9.3880e+00
 4.9879e+05	 9.0582e+03	 3.4141e+00	 3.2946e-01	 3.2316e+02	 9.1220e+03	-8.4488e+01	 1.0951e+04	 1.0568e+03	-1.0362e+01
 7.4818e+05	 9.0582e+03	 3.4001e+00	 2.0610e-01	 3.2316e+02	 9.1296e+03	-8.6531e+01	 1.1670e+04	 7.0740e+02	-1.6498e+01
 9.0000e+05	 9.0582e+03	 3.3755e+00	 1.8726e-01	 3.2315e+02	 9.1376e+03	-8.6825e+01	 1.0678e+04	 5.9237e+02	-1.8025e+01
 1.0000e+02	 9.1349e+03	 5.9449e+00	 8.2015e-02	 3.2315e+02	 9.1443e+03	-8.9210e+01	 2.1942e+08	 3.0271e+06	-7.2485e+01
 1.5000e+02	 9.1349e+03	 5.9292e+00	 9.7012e-02	 3.2315e+02	 9.1467e+03	-8.9063e+01	 1.2367e+08	 2.0234e+06	-6.1118e+01
 2.2500e+02	 9.1349e+03	 5.9061e+00	 1.1473e-01	 3.2315e+02	 9.1494e+03	-8.8887e+01	 6.9714e+07	 1.3542e+06	-5.1479e+01
 3.3750e+02	 9.1349e+03	 5.8815e+00	 1.3788e-01	 3.2316e+02	 9.1518e+03	-8.8657e+01	 3.8672e+07	 9.0658e+05	-4.2657e+01
 5.0625e+02	 9.1349e+03	 5.8521e+00	 1.6737e-01	 3.2315e+02	 9.1546e+03	-8.8362e+01	 2.1239e+07	 6.0743e+05	-3.4965e+01
 7.5938e+02	 9.1349e+03	 5.8164e+00	 2.0486e-01	 3.2315e+02	 9.1572e+03	-8.7983e+01	 1.1568e+07	 4.0743e+05	-2.8392e+01
 1.1391e+03	 9.1349e+03	 5.7728e+00	 2.5281e-01	 3.2315e+02	 9.1599e+03	-8.7492e+01	 6.2491e+06	 2.7367e+05	-2.2834e+01
 1.7086e+03	 9.1349e+03	 5.7173e+00	 3.1335e-01	 3.2315e+02	 9.1624e+03	-8.6863e+01	 3.3612e+06	 1.8422e+05	-1.8246e+01
 2.5629e+03	 9.1349e+03	 5.6456e+00	 3.8969e-01	 3.2315e+02	 9.1652e+03	-8.6051e+01	 1.8019e+06	 1.2437e+05	-1.4488e+01
 3.8443e+03	 9.1349e+03	 5.5501e+00	 4.8335e-01	 3.2315e+02	 9.1677e+03	-8.5023e+01	 9.6847e+05	 8.4343e+04	-1.1482e+01
 5.7665e+03	 9.1349e+03	 5.4200e+00	 5.9199e-01	 3.2315e+02	 9.1701e+03	-8.3767e+01	 5.2716e+05	 5.7578e+04	-9.1556e+00
 8.6498e+03	 9.1349e+03	 5.2440e+00	 7.0646e-01	 3.2315e+02	 9.1728e+03	-8.2327e+01	 2.9449e+05	 3.9674e+04	-7.4229e+00
 1.2975e+04	 9.1349e+03	 5.0153e+00	 8.0656e-01	 3.2314e+02	 9.1752e+03	-8.0864e+01	 1.7196e+05	 2.7655e+04	-6.2181e+00
 1.9462e+04	 9.1349e+03	 4.7413e+00	 8.6398e-01	 3.2315e+02	 9.1779e+03	-7.9673e+01	 1.0702e+05	 1.9502e+04	-5.4878e+00
 2.9193e+04	 9.1349e+03	 4.4616e+00	 8.6012e-01	 3.2315e+02	 9.1804e+03	-7.9088e+01	 7.1669e+04	 1.3817e+04	-5.1872e+00
 4.3789e+04	 9.1349e+03	 4.1966e+00	 7.9585e-01	 3.2315e+02	 9.1830e+03	-7.9262e+01	 5.1638e+04	 9.7926e+03	-5.2731e+00
 6.5684e+04	 9.1349e+03	 3.9786e+00	 6.9814e-01	 3.2315e+02	 9.1856e+03	-8.0047e+01	 3.9243e+04	 6.8862e+03	-5.6988e+00
 9.8526e+04	 9.1349e+03	 3.8110e+00	 5.9411e-01	 3.2315e+02	 9.1881e+03	-8.1139e+01	 3.0743e+04	 4.7927e+03	-6.4145e+00
 1.4779e+05	 9.1349e+03	 3.6738e+00	 5.0142e-01	 3.2315e+02	 9.1909e+03	-8.2228e+01	 2.4284e+04	 3.3144e+03	-7.3268e+00
 2.2168e+05	 9.1349e+03	 3.5729e+00	 4.2788e-01	 3.2315e+02	 9.1935e+03	-8.3171e+01	 1.8972e+04	 2.2721e+03	-8.3502e+00
 3.3253e+05	 9.1349e+03	 3.4883e+00	 3.7157e-01	 3.2314e+02	 9.1962e+03	-8.3920e+01	 1.4565e+04	 1.5514e+03	-9.3880e+00
 4.9879e+05	 9.1349e+03	 3.4134e+00	 3.2945e-01	 3.2314e+02	 9.1988e+03	-8.4487e+01	 1.0951e+04	 1.0570e+03	-1.0361e+01
 7.4818e+05	 9.1349e+03	 3.3996e+00	 2.0460e-01	 3.2315e+02	 9.2069e+03	-8.6556e+01	 1.1756e+04	 7.0751e+02	-1.6615e+01
 9.0000e+05	 9.1349e+03	 3.3754e+00	 1.8290e-01	 3.2315e+02	 9.2148e+03	-8.6898e+01	 1.0933e+04	 5.9239e+02	-1.8455e+01
 1.0000e+02	 9.2120e+03	 5.9445e+00	 8.2006e-02	 3.2315e+02	 9.2217e+03	-8.9210e+01	 2.1944e+08	 3.0273e+06	-7.2488e+01
 1.5000e+02	 9.2120e+03	 5.9263e+00	 9.5212e-02	 3.2315e+02	 9.2242e+03	-8.9080e+01	 1.2600e+08	 2.0244e+06	-6.2244e+01
 2.2500e+02	 9.2120e+03	 5.9056e+00	 1.1484e-01	 3.2315e+02	 9.2266e+03	-8.8886e+01	 6.9645e+07	 1.3543e+06	-5.1424e+01
 3.3750e+02	 9.2120e+03	 5.8811e+00	 1.3813e-01	 3.2315e+02	 9.2294e+03	-8.8655e+01	 3.8602e+07	 9.0664e+05	-4.2577e+01
 5.0625e+02	 9.2120e+03	 5.8514e+00	 1.6757e-01	 3.2315e+02	 9.2318e+03	-8.8360e+01	 2.1214e+07	 6.0750e+05	-3.4920e+01
 7.5938e+02	 9.2120e+03	 5.8159e+00	 2.0501e-01	 3.2315e+02	 9.2345e+03	-8.7981e+01	 1.1559e+07	 4.0747e+05	-2.8369e+01
 1.1391e+03	 9.2120e+03	 5.7722e+00	 2.5304e-01	 3.2315e+02	 9.2369e+03	-8.7490e+01	 6.2435e+06	 2.7370e+05	-2.2811e+01
 1.7086e+03	 9.2120e+03	 5.7164e+00	 3.1370e-01	 3.2315e+02	 9.2395e+03	-8.6859e+01	 3.3575e+06	 1.8425e+05	-1.8223e+01
 2.5629e+03	 9.2120e+03	 5.6448e+00	 3.9004e-01	 3.2316e+02	 9.2421e+03	-8.6047e+01	 1.8002e+06	 1.2439e+05	-1.4472e+01
 3.8443e+03	 9.2120e+03	 5.5489e+00	 4.8352e-01	 3.2315e+02	 9.2446e+03	-8.5020e+01	 9.6813e+05	 8.4361e+04	-1.1476e+01
 5.7665e+03	 9.2120e+03	 5.4188e+00	 5.9210e-01	 3.2315e+02	 9.2470e+03	-8.3764e+01	 5.2706e+05	 5.7590e+04	-9.1518e+00
 8.6498e+03	 9.2120e+03	 5.2428e+00	 7.0642e-01	 3.2316e+02	 9.2496e+03	-8.2326e+01	 2.9451e+05	 3.9683e+04	-7.4216e+00
 1.2975e+04	 9.2120e+03	 5.0140e+00	 8.0629e-01	 3.2315e+02	 9.2520e+03	-8.0865e+01	 1.7202e+05	 2.7663e+04	-6.2186e+00
 1.9462e+04	 9.2120e+03	 4.7404e+00	 8.6371e-01	 3.2315e+02	 9.2546e+03	-7.9674e+01	 1.0706e+05	 1.9506e+04	-5.4884e+00
 2.9193e+04	 9.2120e+03	 4.4608e+00	 8.5978e-01	 3.2316e+02	 9.2571e+03	-7.9090e+01	 7.1697e+04	 1.3819e+04	-5.1883e+00
 4.3789e+04	 9.2120e+03	 4.1961e+00	 7.9557e-01	 3.2315e+02	 9.2595e+03	-7.9264e+01	 5.1656e+04	 9.7939e+03	-5.2744e+00
 6.5684e+04	 9.2120e+03	 3.9778e+00	 6.9789e-01	 3.2315e+02	 9.2621e+03	-8.0049e+01	 3.9257e+04	 6.8875e+03	-5.6998e+00
 9.8526e+04	 9.2120e+03	 3.8104e+00	 5.9396e-01	 3.2315e+02	 9.2646e+03	-8.1140e+01	 3.0751e+04	 4.7934e+03	-6.4153e+00
 1.4779e+05	 9.2120e+03	 3.6732e+00	 5.0123e-01	 3.2315e+02	 9.2674e+03	-8.2230e+01	 2.4294e+04	 3.3150e+03	-7.3283e+00
 2.2168e+05	 9.2120e+03	 3.5724e+00	 4.2780e-01	 3.2315e+02	 9.2700e+03	-8.3171e+01	 1.8976e+04	 2.2724e+03	-8.3506e+00
 3.3253e+05	 9.2120e+03	 3.4876e+00	 3.7152e-01	 3.2315e+02	 9.2728e+03	-8.3919e+01	 1.4567e+04	 1.5517e+03	-9.3874e+00
 4.9879e+05	 9.2120e+03	 3.4128e+00	 3.2939e-01	 3.2315e+02	 9.2754e+03	-8.4487e+01	 1.0953e+04	 1.0572e+03	-1.0361e+01
 7.4818e+05	 9.2120e+03	 3.3990e+00	 2.0489e-01	 3.2315e+02	 9.2834e+03	-8.6550e+01	 1.1739e+04	 7.0763e+02	-1.6590e+01
 9.0000e+05	 9.2120e+03	 3.3742e+00	 1.8783e-01	 3.2315e+02	 9.2910e+03	-8.6814e+01	 1.0645e+04	 5.9259e+02	-1.7964e+01
 1.0000e+02	 9.2883e+03	 5.9441e+00	 8.2404e-02	 3.2315e+02	 9.2975e+03	-8.9206e+01	 2.1838e+08	 3.0275e+06	-7.2133e+01
 1.5000e+02	 9.2883e+03	 5.9279e+00	 9.6854e-02	 3.2315e+02	 9.3002e+03	-8.9064e+01	 1.2387e+08	 2.0239e+06	-6.1204e+01
 2.2500e+02	 9.2883e+03	 5.9053e+00	 1.1522e-01	 3.2315e+02	 9.3027e+03	-8.8882e+01	 6.9413e+07	 1.3544e+06	-5.1250e+01
 3.3750e+02	 9.2883e+03	 5.8807e+00	 1.3850e-01	 3.2315e+02	 9.3051e+03	-8.8651e+01	 3.8497e+07	 9.0670e+05	-4.2459e+01
 5.0625e+02	 9.2883e+03	 5.8510e+00	 1.6797e-01	 3.2315e+02	 9.3079e+03	-8.8356e+01	 2.1163e+07	 6.0754e+05	-3.4833e+01
 7.5938e+02	 9.2883e+03	 5.8153e+00	 2.0548e-01	 3.2315e+02	 9.3106e+03	-8.7976e+01	 1.1533e+07	 4.0751e+05	-2.8301e+01
 1.1391e+03	 9.2883e+03	 5.7712e+00	 2.5327e-01	 3.2315e+02	 9.3132e+03	-8.7487e+01	 6.2379e+06	 2.7375e+05	-2.2786e+01
 1.7086e+03	 9.2883e+03	 5.7156e+00	 3.1418e-01	 3.2315e+02	 9.3158e+03	-8.6854e+01	 3.3523e+06	 1.8428e+05	-1.8192e+01
 2.5629e+03	 9.2883e+03	 5.6437e+00	 3.9057e-01	 3.2315e+02	 9.3184e+03	-8.6041e+01	 1.7978e+06	 1.2442e+05	-1.4450e+01
 3.8443e+03	 9.2883e+03	 5.5478e+00	 4.8394e-01	 3.2315e+02	 9.3208e+03	-8.5015e+01	 9.6729e+05	 8.4377e+04	-1.1464e+01
 5.7665e+03	 9.2883e+03	 5.4175e+00	 5.9253e-01	 3.2315e+02	 9.3232e+03	-8.3758e+01	 5.2668e+05	 5.7604e+04	-9.1431e+00
 8.6498e+03	 9.2883e+03	 5.2410e+00	 7.0665e-01	 3.2314e+02	 9.3259e+03	-8.2321e+01	 2.9442e+05	 3.9696e+04	-7.4168e+00
 1.2975e+04	 9.2883e+03	 5.0124e+00	 8.0610e-01	 3.2315e+02	 9.3285e+03	-8.0864e+01	 1.7206e+05	 2.7671e+04	-6.2181e+00
 1.9462e+04	 9.2883e+03	 4.7391e+00	 8.6353e-01	 3.2315e+02	 9.3310e+03	-7.9673e+01	 1.0708e+05	 1.9511e+04	-5.4881e+00
 2.9193e+04	 9.2883e+03	 4.4595e+00	 8.5940e-01	 3.2315e+02	 9.3334e+03	-7.9092e+01	 7.1729e+04	 1.3823e+04	-5.1891e+00
 4.3789e+04	 9.2883e+03	 4.1952e+00	 7.9519e-01	 3.2314e+02	 9.3359e+03	-7.9267e+01	 5.1681e+04	 9.7960e+03	-5.2757e+00
 6.5684e+04	 9.2883e+03	 3.9771e+00	 6.9747e-01	 3.2314e+02	 9.3386e+03	-8.0053e+01	 3.9281e+04	 6.8887e+03	-5.7022e+00
 9.8526e+04	 9.2883e+03	 3.8096e+00	 5.9357e-01	 3.2315e+02	 9.3411e+03	-8.1144e+01	 3.0771e+04	 4.7944e+03	-6.4182e+00
 1.4779e+05	 9.2883e+03	 3.6726e+00	 5.0118e-01	 3.2315e+02	 9.3438e+03	-8.2229e+01	 2.4296e+04	 3.3155e+03	-7.3279e+00
 2.2168e+05	 9.2883e+03	 3.5717e+00	 4.2765e-01	 3.2314e+02	 9.3464e+03	-8.3172e+01	 1.8982e+04	 2.2728e+03	-8.3520e+00
 3.3253e+05	 9.2883e+03	 3.4870e+00	 3.7148e-01	 3.2315e+02	 9.3492e+03	-8.3919e+01	 1.4568e+04	 1.5520e+03	-9.3868e+00
 4.9879e+05	 9.2883e+03	 3.4122e+00	 3.2932e-01	 3.2315e+02	 9.3518e+03	-8.4487e+01	 1.0956e+04	 1.0574e+03	-1.0361e+01
 7.4818e+05	 9.2883e+03	 3.3980e+00	 2.0828e-01	 3.2315e+02	 9.3599e+03	-8.6492e+01	 1.1548e+04	 7.0785e+02	-1.6314e+01
 9.0000e+05	 9.2883e+03	 3.3736e+00	 1.8918e-01	 3.2315e+02	 9.3678e+03	-8.6790e+01	 1.0569e+04	 5.9269e+02	-1.7833e+01
 1.0000e+02	 9.3651e+03	 5.9438e+00	 8.2407e-02	 3.2314e+02	 9.3749e+03	-8.9206e+01	 2.1838e+08	 3.0276e+06	-7.2128e+01
 1.5000e+02	 9.3651e+03	 5.9253e+00	 1.0006e-01	 3.2315e+02	 9.3774e+03	-8.9033e+01	 1.1990e+08	 2.0247e+06	-5.9218e+01
 2.2500e+02	 9.3651e+03	 5.9048e+00	 1.1530e-01	 3.2315e+02	 9.3801e+03	-8.8881e+01	 6.9367e+07	 1.3545e+06	-5.1212e+01
 3.3750e+02	 9.3651e+03	 5.8800e+00	 1.3862e-01	 3.2315e+02	 9.3826e+03	-8.8649e+01	 3.8465e+07	 9.0681e+05	-4.2418e+01
 5.0625e+02	 9.3651e+03	 5.8503e+00	 1.6812e-01	 3.2315e+02	 9.3854e+03	-8.8354e+01	 2.1144e+07	 6.0761e+05	-3.4798e+01
 7.5938e+02	 9.3651e+03	 5.8145e+00	 2.0577e-01	 3.2315e+02	 9.3879e+03	-8.7973e+01	 1.1517e+07	 4.0757e+05	-2.8258e+01
 1.1391e+03	 9.3651e+03	 5.7707e+00	 2.5325e-01	 3.2315e+02	 9.3907e+03	-8.7487e+01	 6.2384e+06	 2.7377e+05	-2.2787e+01
 1.7086e+03	 9.3651e+03	 5.7147e+00	 3.1427e-01	 3.2315e+02	 9.3933e+03	-8.6852e+01	 3.3514e+06	 1.8431e+05	-1.8184e+01
 2.5629e+03	 9.3651e+03	 5.6429e+00	 3.9083e-01	 3.2315e+02	 9.3960e+03	-8.6038e+01	 1.7966e+06	 1.2443e+05	-1.4438e+01
 3.8443e+03	 9.3651e+03	 5.5469e+00	 4.8412e-01	 3.2315e+02	 9.3984e+03	-8.5012e+01	 9.6693e+05	 8.4391e+04	-1.1458e+01
 5.7665e+03	 9.3651e+03	 5.4166e+00	 5.9243e-01	 3.2315e+02	 9.4009e+03	-8.3758e+01	 5.2677e+05	 5.7614e+04	-9.1430e+00
 8.6498e+03	 9.3651e+03	 5.2404e+00	 7.0646e-01	 3.2315e+02	 9.4036e+03	-8.2322e+01	 2.9449e+05	 3.9701e+04	-7.4179e+00
 1.2975e+04	 9.3651e+03	 5.0117e+00	 8.0583e-01	 3.2315e+02	 9.4061e+03	-8.0866e+01	 1.7212e+05	 2.7675e+04	-6.2193e+00
 1.9462e+04	 9.3651e+03	 4.7385e+00	 8.6306e-01	 3.2315e+02	 9.4087e+03	-7.9677e+01	 1.0714e+05	 1.9514e+04	-5.4903e+00
 2.9193e+04	 9.3651e+03	 4.4593e+00	 8.5901e-01	 3.2315e+02	 9.4112e+03	-7.9096e+01	 7.1762e+04	 1.3824e+04	-5.1912e+00
 4.3789e+04	 9.3651e+03	 4.1949e+00	 7.9500e-01	 3.2315e+02	 9.4136e+03	-7.9269e+01	 5.1693e+04	 9.7966e+03	-5.2766e+00
 6.5684e+04	 9.3651e+03	 3.9770e+00	 6.9750e-01	 3.2315e+02	 9.4164e+03	-8.0052e+01	 3.9279e+04	 6.8890e+03	-5.7018e+00
 9.8526e+04	 9.3651e+03	 3.8095e+00	 5.9373e-01	 3.2315e+02	 9.4188e+03	-8.1141e+01	 3.0763e+04	 4.7946e+03	-6.4161e+00
 1.4779e+05	 9.3651e+03	 3.6724e+00	 5.0121e-01	 3.2315e+02	 9.4215e+03	-8.2228e+01	 2.4295e+04	 3.3157e+03	-7.3272e+00
 2.2168e+05	 9.3651e+03	 3.5715e+00	 4.2786e-01	 3.2316e+02	 9.4241e+03	-8.3169e+01	 1.8973e+04	 2.2729e+03	-8.3472e+00
 3.3253e+05	 9.3651e+03	 3.4868e+00	 3.7151e-01	 3.2315e+02	 9.4270e+03	-8.3918e+01	 1.4567e+04	 1.5521e+03	-9.3853e+00
 4.9879e+05	 9.3651e+03	 3.4118e+00	 3.2944e-01	 3.2315e+02	 9.4295e+03	-8.4485e+01	 1.0951e+04	 1.0575e+03	-1.0356e+01
 7.4818e+05	 9.3651e+03	 3.3974e+00	 2.1171e-01	 3.2315e+02	 9.4376e+03	-8.6434e+01	 1.1361e+04	 7.0797e+02	-1.6047e+01
 9.0000e+05	 9.3651e+03	 3.3732e+00	 1.8955e-01	 3.2315e+02	 9.4453e+03	-8.6784e+01	 1.0549e+04	 5.9277e+02	-1.7796e+01
