Repository: maxwolters02/bachelor-thesis

File: data/Daten final/PEI5mgmL_70°C_Abs.TXT (part 9 of 9)
PEI 25 kg/mol, 2 mg/ml from Ethanol on B 10 x 15 mm + H 1x1 mm, 70 nm, 30 µm, 70°C Absorption, 28.4.2026, 10:55
Diameter[mm] 1.128e+00  Thickness[mm] 1.000e-04  Spacer Capacity[pF] 0.000e+00  Spacer Area[mm^2] 0.000e+00
Fixed value(s) :  AC Volt  [Vrms]=1.000
 Freq. [Hz]	 Time  [s]	 Eps'   	 Eps''  	M Temp [K]	M Time M[s]	  Phi [Deg]	 Zp' [Ohms]	 Zp'' [Ohms]	Tan(Phi) 
 4.9879e+05	 8.5862e+03	 3.4683e+00	 4.5434e-01	 3.4315e+02	 8.6514e+03	-8.2537e+01	 7.9409e+03	 1.0402e+03	-7.6337e+00
 7.4818e+05	 8.5862e+03	 3.4327e+00	 2.7492e-01	 3.4315e+02	 8.6590e+03	-8.5421e+01	 8.7491e+03	 7.0068e+02	-1.2487e+01
 9.0000e+05	 8.5862e+03	 3.4007e+00	 2.3265e-01	 3.4314e+02	 8.6668e+03	-8.6086e+01	 8.5946e+03	 5.8798e+02	-1.4617e+01
 1.0000e+02	 8.6640e+03	 5.9147e+00	 1.1033e-01	 3.4314e+02	 8.6751e+03	-8.8931e+01	 1.6310e+08	 3.0425e+06	-5.3607e+01
 1.5000e+02	 8.6640e+03	 5.8874e+00	 1.2272e-01	 3.4314e+02	 8.6775e+03	-8.8806e+01	 9.7763e+07	 2.0378e+06	-4.7975e+01
 2.2500e+02	 8.6640e+03	 5.8585e+00	 1.4128e-01	 3.4315e+02	 8.6803e+03	-8.8619e+01	 5.6612e+07	 1.3652e+06	-4.1468e+01
 3.3750e+02	 8.6640e+03	 5.8242e+00	 1.6159e-01	 3.4314e+02	 8.6828e+03	-8.8411e+01	 3.2997e+07	 9.1549e+05	-3.6043e+01
 5.0625e+02	 8.6640e+03	 5.7850e+00	 1.8583e-01	 3.4314e+02	 8.6854e+03	-8.8160e+01	 1.9129e+07	 6.1447e+05	-3.1130e+01
 7.5938e+02	 8.6640e+03	 5.7395e+00	 2.1443e-01	 3.4315e+02	 8.6880e+03	-8.7860e+01	 1.1052e+07	 4.1289e+05	-2.6767e+01
 1.1391e+03	 8.6640e+03	 5.6865e+00	 2.4762e-01	 3.4314e+02	 8.6904e+03	-8.7507e+01	 6.3802e+06	 2.7783e+05	-2.2965e+01
 1.7086e+03	 8.6640e+03	 5.6244e+00	 2.8626e-01	 3.4315e+02	 8.6931e+03	-8.7086e+01	 3.6793e+06	 1.8726e+05	-1.9648e+01
 2.5629e+03	 8.6640e+03	 5.5520e+00	 3.3003e-01	 3.4315e+02	 8.6957e+03	-8.6598e+01	 2.1276e+06	 1.2647e+05	-1.6823e+01
 3.8443e+03	 8.6640e+03	 5.4672e+00	 3.7904e-01	 3.4315e+02	 8.6983e+03	-8.6034e+01	 1.2350e+06	 8.5622e+04	-1.4424e+01
 5.7665e+03	 8.6640e+03	 5.3679e+00	 4.3312e-01	 3.4316e+02	 8.7008e+03	-8.5387e+01	 7.2053e+05	 5.8137e+04	-1.2394e+01
 8.6498e+03	 8.6640e+03	 5.2525e+00	 4.9133e-01	 3.4315e+02	 8.7033e+03	-8.4656e+01	 4.2344e+05	 3.9610e+04	-1.0690e+01
 1.2975e+04	 8.6640e+03	 5.1191e+00	 5.5237e-01	 3.4315e+02	 8.7059e+03	-8.3841e+01	 2.5110e+05	 2.7095e+04	-9.2674e+00
 1.9462e+04	 8.6640e+03	 4.9647e+00	 6.1401e-01	 3.4315e+02	 8.7089e+03	-8.2950e+01	 1.5059e+05	 1.8625e+04	-8.0857e+00
 2.9193e+04	 8.6640e+03	 4.7876e+00	 6.7206e-01	 3.4315e+02	 8.7114e+03	-8.2009e+01	 9.1724e+04	 1.2876e+04	-7.1238e+00
 4.3789e+04	 8.6640e+03	 4.5866e+00	 7.1882e-01	 3.4315e+02	 8.7142e+03	-8.1093e+01	 5.7172e+04	 8.9600e+03	-6.3808e+00
 6.5684e+04	 8.6640e+03	 4.3755e+00	 7.4311e-01	 3.4316e+02	 8.7166e+03	-8.0361e+01	 3.6869e+04	 6.2616e+03	-5.8880e+00
 9.8526e+04	 8.6640e+03	 4.1443e+00	 7.3132e-01	 3.4316e+02	 8.7191e+03	-7.9993e+01	 2.4975e+04	 4.4072e+03	-5.6670e+00
 1.4779e+05	 8.6640e+03	 3.9276e+00	 6.8204e-01	 3.4316e+02	 8.7218e+03	-8.0149e+01	 1.7853e+04	 3.1003e+03	-5.7586e+00
 2.2168e+05	 8.6640e+03	 3.7427e+00	 6.0744e-01	 3.4316e+02	 8.7243e+03	-8.0781e+01	 1.3364e+04	 2.1690e+03	-6.1614e+00
 3.3253e+05	 8.6640e+03	 3.5835e+00	 5.2616e-01	 3.4316e+02	 8.7271e+03	-8.1647e+01	 1.0285e+04	 1.5102e+03	-6.8107e+00
 4.9879e+05	 8.6640e+03	 3.4670e+00	 4.5372e-01	 3.4316e+02	 8.7296e+03	-8.2544e+01	 7.9518e+03	 1.0406e+03	-7.6414e+00
 7.4818e+05	 8.6640e+03	 3.4310e+00	 2.7846e-01	 3.4313e+02	 8.7373e+03	-8.5360e+01	 8.6377e+03	 7.0103e+02	-1.2321e+01
 9.0000e+05	 8.6640e+03	 3.3978e+00	 2.4478e-01	 3.4314e+02	 8.7452e+03	-8.5879e+01	 8.1685e+03	 5.8847e+02	-1.3881e+01
 1.0000e+02	 8.7425e+03	 5.9139e+00	 1.1076e-01	 3.4315e+02	 8.7536e+03	-8.8927e+01	 1.6247e+08	 3.0430e+06	-5.3392e+01
 1.5000e+02	 8.7425e+03	 5.8867e+00	 1.2490e-01	 3.4315e+02	 8.7560e+03	-8.8785e+01	 9.6055e+07	 2.0380e+06	-4.7131e+01
 2.2500e+02	 8.7425e+03	 5.8572e+00	 1.4169e-01	 3.4315e+02	 8.7588e+03	-8.8614e+01	 5.6447e+07	 1.3655e+06	-4.1337e+01
 3.3750e+02	 8.7425e+03	 5.8231e+00	 1.6208e-01	 3.4315e+02	 8.7612e+03	-8.8406e+01	 3.2898e+07	 9.1568e+05	-3.5927e+01
 5.0625e+02	 8.7425e+03	 5.7834e+00	 1.8650e-01	 3.4315e+02	 8.7639e+03	-8.8153e+01	 1.9060e+07	 6.1463e+05	-3.1010e+01
 7.5938e+02	 8.7425e+03	 5.7379e+00	 2.1517e-01	 3.4315e+02	 8.7665e+03	-8.7852e+01	 1.1014e+07	 4.1301e+05	-2.6667e+01
 1.1391e+03	 8.7425e+03	 5.6846e+00	 2.4863e-01	 3.4315e+02	 8.7689e+03	-8.7496e+01	 6.3542e+06	 2.7792e+05	-2.2864e+01
 1.7086e+03	 8.7425e+03	 5.6223e+00	 2.8703e-01	 3.4314e+02	 8.7715e+03	-8.7078e+01	 3.6695e+06	 1.8733e+05	-1.9588e+01
 2.5629e+03	 8.7425e+03	 5.5495e+00	 3.3088e-01	 3.4314e+02	 8.7741e+03	-8.6588e+01	 2.1221e+06	 1.2653e+05	-1.6772e+01
 3.8443e+03	 8.7425e+03	 5.4643e+00	 3.7991e-01	 3.4315e+02	 8.7765e+03	-8.6023e+01	 1.2322e+06	 8.5667e+04	-1.4383e+01
 5.7665e+03	 8.7425e+03	 5.3649e+00	 4.3375e-01	 3.4314e+02	 8.7790e+03	-8.5378e+01	 7.1948e+05	 5.8170e+04	-1.2369e+01
 8.6498e+03	 8.7425e+03	 5.2491e+00	 4.9179e-01	 3.4315e+02	 8.7819e+03	-8.4648e+01	 4.2304e+05	 3.9635e+04	-1.0673e+01
 1.2975e+04	 8.7425e+03	 5.1156e+00	 5.5265e-01	 3.4315e+02	 8.7843e+03	-8.3834e+01	 2.5097e+05	 2.7113e+04	-9.2565e+00
 1.9462e+04	 8.7425e+03	 4.9613e+00	 6.1408e-01	 3.4315e+02	 8.7872e+03	-8.2944e+01	 1.5058e+05	 1.8637e+04	-8.0793e+00
 2.9193e+04	 8.7425e+03	 4.7842e+00	 6.7162e-01	 3.4315e+02	 8.7898e+03	-8.2009e+01	 9.1784e+04	 1.2885e+04	-7.1234e+00
 4.3789e+04	 8.7425e+03	 4.5835e+00	 7.1796e-01	 3.4315e+02	 8.7924e+03	-8.1098e+01	 5.7240e+04	 8.9661e+03	-6.3841e+00
 6.5684e+04	 8.7425e+03	 4.3726e+00	 7.4197e-01	 3.4315e+02	 8.7949e+03	-8.0370e+01	 3.6925e+04	 6.2656e+03	-5.8933e+00
 9.8526e+04	 8.7425e+03	 4.1419e+00	 7.3020e-01	 3.4315e+02	 8.7973e+03	-8.0002e+01	 2.5014e+04	 4.4098e+03	-5.6723e+00
 1.4779e+05	 8.7425e+03	 3.9256e+00	 6.8090e-01	 3.4315e+02	 8.8001e+03	-8.0160e+01	 1.7883e+04	 3.1019e+03	-5.7653e+00
 2.2168e+05	 8.7425e+03	 3.7411e+00	 6.0650e-01	 3.4315e+02	 8.8027e+03	-8.0791e+01	 1.3385e+04	 2.1699e+03	-6.1683e+00
 3.3253e+05	 8.7425e+03	 3.5821e+00	 5.2529e-01	 3.4316e+02	 8.8053e+03	-8.1657e+01	 1.0302e+04	 1.5108e+03	-6.8193e+00
 4.9879e+05	 8.7425e+03	 3.4658e+00	 4.5320e-01	 3.4315e+02	 8.8079e+03	-8.2550e+01	 7.9610e+03	 1.0410e+03	-7.6474e+00
 7.4818e+05	 8.7425e+03	 3.4295e+00	 2.8155e-01	 3.4316e+02	 8.8156e+03	-8.5307e+01	 8.5428e+03	 7.0134e+02	-1.2181e+01
 9.0000e+05	 8.7425e+03	 3.3968e+00	 2.4476e-01	 3.4316e+02	 8.8235e+03	-8.5879e+01	 8.1694e+03	 5.8865e+02	-1.3878e+01
 1.0000e+02	 8.8207e+03	 5.9127e+00	 1.1093e-01	 3.4316e+02	 8.8317e+03	-8.8925e+01	 1.6223e+08	 3.0436e+06	-5.3301e+01
 1.5000e+02	 8.8207e+03	 5.8869e+00	 1.2495e-01	 3.4316e+02	 8.8341e+03	-8.8784e+01	 9.6015e+07	 2.0380e+06	-4.7113e+01
 2.2500e+02	 8.8207e+03	 5.8561e+00	 1.4227e-01	 3.4316e+02	 8.8367e+03	-8.8608e+01	 5.6220e+07	 1.3658e+06	-4.1163e+01
 3.3750e+02	 8.8207e+03	 5.8219e+00	 1.6277e-01	 3.4315e+02	 8.8393e+03	-8.8399e+01	 3.2758e+07	 9.1587e+05	-3.5767e+01
 5.0625e+02	 8.8207e+03	 5.7823e+00	 1.8722e-01	 3.4316e+02	 8.8418e+03	-8.8146e+01	 1.8987e+07	 6.1476e+05	-3.0886e+01
 7.5938e+02	 8.8207e+03	 5.7363e+00	 2.1591e-01	 3.4316e+02	 8.8446e+03	-8.7844e+01	 1.0976e+07	 4.1312e+05	-2.6568e+01
 1.1391e+03	 8.8207e+03	 5.6828e+00	 2.4944e-01	 3.4315e+02	 8.8471e+03	-8.7487e+01	 6.3337e+06	 2.7801e+05	-2.2782e+01
 1.7086e+03	 8.8207e+03	 5.6201e+00	 2.8792e-01	 3.4316e+02	 8.8499e+03	-8.7067e+01	 3.6582e+06	 1.8741e+05	-1.9520e+01
 2.5629e+03	 8.8207e+03	 5.5469e+00	 3.3159e-01	 3.4316e+02	 8.8526e+03	-8.6579e+01	 2.1175e+06	 1.2659e+05	-1.6728e+01
 3.8443e+03	 8.8207e+03	 5.4615e+00	 3.8067e-01	 3.4315e+02	 8.8553e+03	-8.6013e+01	 1.2297e+06	 8.5711e+04	-1.4347e+01
 5.7665e+03	 8.8207e+03	 5.3616e+00	 4.3446e-01	 3.4315e+02	 8.8578e+03	-8.5367e+01	 7.1830e+05	 5.8205e+04	-1.2341e+01
 8.6498e+03	 8.8207e+03	 5.2456e+00	 4.9224e-01	 3.4314e+02	 8.8606e+03	-8.4639e+01	 4.2265e+05	 3.9661e+04	-1.0657e+01
 1.2975e+04	 8.8207e+03	 5.1118e+00	 5.5285e-01	 3.4315e+02	 8.8631e+03	-8.3827e+01	 2.5088e+05	 2.7133e+04	-9.2463e+00
 1.9462e+04	 8.8207e+03	 4.9572e+00	 6.1377e-01	 3.4315e+02	 8.8656e+03	-8.2942e+01	 1.5065e+05	 1.8653e+04	-8.0767e+00
 2.9193e+04	 8.8207e+03	 4.7804e+00	 6.7132e-01	 3.4314e+02	 8.8682e+03	-8.2006e+01	 9.1825e+04	 1.2895e+04	-7.1208e+00
 4.3789e+04	 8.8207e+03	 4.5796e+00	 7.1725e-01	 3.4314e+02	 8.8707e+03	-8.1099e+01	 5.7297e+04	 8.9738e+03	-6.3849e+00
 6.5684e+04	 8.8207e+03	 4.3691e+00	 7.4091e-01	 3.4315e+02	 8.8734e+03	-8.0375e+01	 3.6978e+04	 6.2707e+03	-5.8969e+00
 9.8526e+04	 8.8207e+03	 4.1388e+00	 7.2886e-01	 3.4315e+02	 8.8759e+03	-8.0012e+01	 2.5059e+04	 4.4131e+03	-5.6784e+00
 1.4779e+05	 8.8207e+03	 3.9229e+00	 6.7947e-01	 3.4315e+02	 8.8786e+03	-8.0174e+01	 1.7921e+04	 3.1039e+03	-5.7735e+00
 2.2168e+05	 8.8207e+03	 3.7388e+00	 6.0522e-01	 3.4315e+02	 8.8812e+03	-8.0805e+01	 1.3413e+04	 2.1712e+03	-6.1775e+00
 3.3253e+05	 8.8207e+03	 3.5803e+00	 5.2431e-01	 3.4315e+02	 8.8839e+03	-8.1669e+01	 1.0322e+04	 1.5115e+03	-6.8286e+00
 4.9879e+05	 8.8207e+03	 3.4642e+00	 4.5234e-01	 3.4315e+02	 8.8865e+03	-8.2561e+01	 7.9760e+03	 1.0415e+03	-7.6583e+00
 7.4818e+05	 8.8207e+03	 3.4284e+00	 2.7720e-01	 3.4314e+02	 8.8941e+03	-8.5377e+01	 8.6768e+03	 7.0157e+02	-1.2368e+01
 9.0000e+05	 8.8207e+03	 3.3952e+00	 2.4465e-01	 3.4314e+02	 8.9021e+03	-8.5878e+01	 8.1729e+03	 5.8893e+02	-1.3878e+01
 1.0000e+02	 8.8994e+03	 5.9113e+00	 1.1193e-01	 3.4315e+02	 8.9098e+03	-8.8915e+01	 1.6078e+08	 3.0443e+06	-5.2814e+01
 1.5000e+02	 8.8994e+03	 5.8844e+00	 1.2564e-01	 3.4315e+02	 8.9123e+03	-8.8777e+01	 9.5489e+07	 2.0388e+06	-4.6836e+01
 2.2500e+02	 8.8994e+03	 5.8544e+00	 1.4296e-01	 3.4314e+02	 8.9148e+03	-8.8601e+01	 5.5945e+07	 1.3662e+06	-4.0951e+01
 3.3750e+02	 8.8994e+03	 5.8200e+00	 1.6357e-01	 3.4315e+02	 8.9172e+03	-8.8390e+01	 3.2599e+07	 9.1617e+05	-3.5582e+01
 5.0625e+02	 8.8994e+03	 5.7803e+00	 1.8804e-01	 3.4315e+02	 8.9197e+03	-8.8137e+01	 1.8904e+07	 6.1497e+05	-3.0739e+01
 7.5938e+02	 8.8994e+03	 5.7341e+00	 2.1674e-01	 3.4315e+02	 8.9223e+03	-8.7835e+01	 1.0934e+07	 4.1328e+05	-2.6456e+01
 1.1391e+03	 8.8994e+03	 5.6804e+00	 2.4992e-01	 3.4315e+02	 8.9248e+03	-8.7481e+01	 6.3215e+06	 2.7813e+05	-2.2729e+01
 1.7086e+03	 8.8994e+03	 5.6175e+00	 2.8869e-01	 3.4315e+02	 8.9273e+03	-8.7058e+01	 3.6483e+06	 1.8750e+05	-1.9458e+01
 2.5629e+03	 8.8994e+03	 5.5440e+00	 3.3252e-01	 3.4315e+02	 8.9301e+03	-8.6568e+01	 2.1117e+06	 1.2665e+05	-1.6673e+01
 3.8443e+03	 8.8994e+03	 5.4582e+00	 3.8144e-01	 3.4315e+02	 8.9325e+03	-8.6002e+01	 1.2272e+06	 8.5763e+04	-1.4309e+01
 5.7665e+03	 8.8994e+03	 5.3583e+00	 4.3514e-01	 3.4315e+02	 8.9351e+03	-8.5357e+01	 7.1718e+05	 5.8241e+04	-1.2314e+01
 8.6498e+03	 8.8994e+03	 5.2422e+00	 4.9282e-01	 3.4315e+02	 8.9377e+03	-8.4629e+01	 4.2216e+05	 3.9687e+04	-1.0637e+01
 1.2975e+04	 8.8994e+03	 5.1082e+00	 5.5308e-01	 3.4316e+02	 8.9404e+03	-8.3820e+01	 2.5078e+05	 2.7152e+04	-9.2359e+00
 1.9462e+04	 8.8994e+03	 4.9536e+00	 6.1367e-01	 3.4315e+02	 8.9430e+03	-8.2938e+01	 1.5068e+05	 1.8667e+04	-8.0721e+00
 2.9193e+04	 8.8994e+03	 4.7769e+00	 6.7070e-01	 3.4315e+02	 8.9456e+03	-8.2008e+01	 9.1910e+04	 1.2905e+04	-7.1223e+00
 4.3789e+04	 8.8994e+03	 4.5766e+00	 7.1656e-01	 3.4315e+02	 8.9481e+03	-8.1101e+01	 5.7352e+04	 8.9796e+03	-6.3869e+00
 6.5684e+04	 8.8994e+03	 4.3663e+00	 7.3988e-01	 3.4316e+02	 8.9505e+03	-8.0382e+01	 3.7029e+04	 6.2747e+03	-5.9014e+00
 9.8526e+04	 8.8994e+03	 4.1366e+00	 7.2768e-01	 3.4316e+02	 8.9531e+03	-8.0023e+01	 2.5100e+04	 4.4155e+03	-5.6846e+00
 1.4779e+05	 8.8994e+03	 3.9210e+00	 6.7846e-01	 3.4316e+02	 8.9557e+03	-8.0183e+01	 1.7947e+04	 3.1055e+03	-5.7793e+00
 2.2168e+05	 8.8994e+03	 3.7373e+00	 6.0441e-01	 3.4315e+02	 8.9583e+03	-8.0813e+01	 1.3431e+04	 2.1721e+03	-6.1833e+00
 3.3253e+05	 8.8994e+03	 3.5790e+00	 5.2365e-01	 3.4315e+02	 8.9608e+03	-8.1676e+01	 1.0335e+04	 1.5121e+03	-6.8348e+00
 4.9879e+05	 8.8994e+03	 3.4630e+00	 4.5174e-01	 3.4315e+02	 8.9634e+03	-8.2568e+01	 7.9865e+03	 1.0418e+03	-7.6658e+00
 7.4818e+05	 8.8994e+03	 3.4273e+00	 2.7686e-01	 3.4316e+02	 8.9714e+03	-8.5382e+01	 8.6876e+03	 7.0179e+02	-1.2379e+01
 9.0000e+05	 8.8994e+03	 3.3945e+00	 2.4227e-01	 3.4315e+02	 8.9793e+03	-8.5918e+01	 8.2532e+03	 5.8904e+02	-1.4011e+01
 1.0000e+02	 8.9767e+03	 5.9104e+00	 1.1200e-01	 3.4316e+02	 8.9874e+03	-8.8914e+01	 1.6068e+08	 3.0447e+06	-5.2772e+01
 1.5000e+02	 8.9767e+03	 5.8856e+00	 1.2529e-01	 3.4315e+02	 8.9901e+03	-8.8780e+01	 9.5752e+07	 2.0384e+06	-4.6975e+01
 2.2500e+02	 8.9767e+03	 5.8531e+00	 1.4345e-01	 3.4316e+02	 8.9926e+03	-8.8596e+01	 5.5754e+07	 1.3665e+06	-4.0802e+01
 3.3750e+02	 8.9767e+03	 5.8187e+00	 1.6407e-01	 3.4316e+02	 8.9951e+03	-8.8385e+01	 3.2498e+07	 9.1637e+05	-3.5464e+01
 5.0625e+02	 8.9767e+03	 5.7785e+00	 1.8862e-01	 3.4316e+02	 8.9979e+03	-8.8130e+01	 1.8846e+07	 6.1516e+05	-3.0635e+01
 7.5938e+02	 8.9767e+03	 5.7324e+00	 2.1747e-01	 3.4316e+02	 9.0004e+03	-8.7827e+01	 1.0897e+07	 4.1341e+05	-2.6359e+01
 1.1391e+03	 8.9767e+03	 5.6783e+00	 2.5126e-01	 3.4315e+02	 9.0031e+03	-8.7466e+01	 6.2878e+06	 2.7823e+05	-2.2599e+01
 1.7086e+03	 8.9767e+03	 5.6151e+00	 2.8978e-01	 3.4316e+02	 9.0056e+03	-8.7046e+01	 3.6346e+06	 1.8758e+05	-1.9377e+01
 2.5629e+03	 8.9767e+03	 5.5414e+00	 3.3337e-01	 3.4315e+02	 9.0082e+03	-8.6557e+01	 2.1063e+06	 1.2671e+05	-1.6622e+01
 3.8443e+03	 8.9767e+03	 5.4554e+00	 3.8230e-01	 3.4315e+02	 9.0106e+03	-8.5991e+01	 1.2245e+06	 8.5807e+04	-1.4270e+01
 5.7665e+03	 8.9767e+03	 5.3550e+00	 4.3584e-01	 3.4316e+02	 9.0131e+03	-8.5347e+01	 7.1603e+05	 5.8277e+04	-1.2287e+01
 8.6498e+03	 8.9767e+03	 5.2386e+00	 4.9325e-01	 3.4315e+02	 9.0157e+03	-8.4621e+01	 4.2179e+05	 3.9715e+04	-1.0621e+01
 1.2975e+04	 8.9767e+03	 5.1044e+00	 5.5340e-01	 3.4316e+02	 9.0181e+03	-8.3812e+01	 2.5063e+05	 2.7172e+04	-9.2238e+00
 1.9462e+04	 8.9767e+03	 4.9498e+00	 6.1365e-01	 3.4315e+02	 9.0207e+03	-8.2933e+01	 1.5068e+05	 1.8681e+04	-8.0661e+00
 2.9193e+04	 8.9767e+03	 4.7728e+00	 6.7028e-01	 3.4315e+02	 9.0232e+03	-8.2006e+01	 9.1968e+04	 1.2916e+04	-7.1207e+00
 4.3789e+04	 8.9767e+03	 4.5725e+00	 7.1563e-01	 3.4315e+02	 9.0257e+03	-8.1105e+01	 5.7427e+04	 8.9877e+03	-6.3895e+00
 6.5684e+04	 8.9767e+03	 4.3627e+00	 7.3862e-01	 3.4314e+02	 9.0284e+03	-8.0391e+01	 3.7093e+04	 6.2799e+03	-5.9065e+00
 9.8526e+04	 8.9767e+03	 4.1333e+00	 7.2629e-01	 3.4314e+02	 9.0309e+03	-8.0034e+01	 2.5148e+04	 4.4190e+03	-5.6909e+00
 1.4779e+05	 8.9767e+03	 3.9183e+00	 6.7703e-01	 3.4315e+02	 9.0337e+03	-8.0197e+01	 1.7985e+04	 3.1076e+03	-5.7875e+00
 2.2168e+05	 8.9767e+03	 3.7350e+00	 6.0310e-01	 3.4314e+02	 9.0362e+03	-8.0827e+01	 1.3460e+04	 2.1734e+03	-6.1930e+00
 3.3253e+05	 8.9767e+03	 3.5769e+00	 5.2250e-01	 3.4315e+02	 9.0387e+03	-8.1689e+01	 1.0358e+04	 1.5130e+03	-6.8457e+00
 4.9879e+05	 8.9767e+03	 3.4612e+00	 4.5087e-01	 3.4314e+02	 9.0413e+03	-8.2578e+01	 8.0020e+03	 1.0424e+03	-7.6767e+00
 7.4818e+05	 8.9767e+03	 3.4255e+00	 2.7857e-01	 3.4314e+02	 9.0490e+03	-8.5351e+01	 8.6342e+03	 7.0217e+02	-1.2296e+01
 9.0000e+05	 8.9767e+03	 3.3931e+00	 2.4075e-01	 3.4314e+02	 9.0568e+03	-8.5942e+01	 8.3053e+03	 5.8928e+02	-1.4094e+01
 1.0000e+02	 9.0542e+03	 5.9089e+00	 1.1267e-01	 3.4314e+02	 9.0648e+03	-8.8908e+01	 1.5972e+08	 3.0455e+06	-5.2442e+01
 1.5000e+02	 9.0542e+03	 5.8797e+00	 1.2759e-01	 3.4315e+02	 9.0673e+03	-8.8757e+01	 9.4026e+07	 2.0404e+06	-4.6081e+01
 2.2500e+02	 9.0542e+03	 5.8515e+00	 1.4415e-01	 3.4314e+02	 9.0700e+03	-8.8589e+01	 5.5483e+07	 1.3669e+06	-4.0592e+01
 3.3750e+02	 9.0542e+03	 5.8167e+00	 1.6482e-01	 3.4314e+02	 9.0724e+03	-8.8377e+01	 3.2351e+07	 9.1668e+05	-3.5291e+01
 5.0625e+02	 9.0542e+03	 5.7766e+00	 1.8947e-01	 3.4314e+02	 9.0752e+03	-8.8121e+01	 1.8761e+07	 6.1536e+05	-3.0488e+01
 7.5938e+02	 9.0542e+03	 5.7300e+00	 2.1834e-01	 3.4315e+02	 9.0778e+03	-8.7818e+01	 1.0854e+07	 4.1358e+05	-2.6244e+01
 1.1391e+03	 9.0542e+03	 5.6758e+00	 2.5205e-01	 3.4314e+02	 9.0804e+03	-8.7457e+01	 6.2681e+06	 2.7835e+05	-2.2519e+01
 1.7086e+03	 9.0542e+03	 5.6124e+00	 2.9057e-01	 3.4314e+02	 9.0830e+03	-8.7036e+01	 3.6248e+06	 1.8766e+05	-1.9315e+01
 2.5629e+03	 9.0542e+03	 5.5384e+00	 3.3434e-01	 3.4314e+02	 9.0859e+03	-8.6545e+01	 2.1001e+06	 1.2678e+05	-1.6565e+01
 3.8443e+03	 9.0542e+03	 5.4522e+00	 3.8314e-01	 3.4315e+02	 9.0883e+03	-8.5980e+01	 1.2218e+06	 8.5858e+04	-1.4230e+01
 5.7665e+03	 9.0542e+03	 5.3514e+00	 4.3656e-01	 3.4314e+02	 9.0908e+03	-8.5336e+01	 7.1485e+05	 5.8316e+04	-1.2258e+01
 8.6498e+03	 9.0542e+03	 5.2349e+00	 4.9383e-01	 3.4315e+02	 9.0934e+03	-8.4611e+01	 4.2130e+05	 3.9743e+04	-1.0601e+01
 1.2975e+04	 9.0542e+03	 5.1005e+00	 5.5362e-01	 3.4314e+02	 9.0958e+03	-8.3805e+01	 2.5053e+05	 2.7193e+04	-9.2129e+00
 1.9462e+04	 9.0542e+03	 4.9459e+00	 6.1364e-01	 3.4315e+02	 9.0986e+03	-8.2927e+01	 1.5068e+05	 1.8696e+04	-8.0599e+00
 2.9193e+04	 9.0542e+03	 4.7690e+00	 6.6985e-01	 3.4315e+02	 9.1012e+03	-8.2005e+01	 9.2026e+04	 1.2926e+04	-7.1195e+00
 4.3789e+04	 9.0542e+03	 4.5690e+00	 7.1487e-01	 3.4315e+02	 9.1039e+03	-8.1108e+01	 5.7488e+04	 8.9945e+03	-6.3914e+00
 6.5684e+04	 9.0542e+03	 4.3596e+00	 7.3758e-01	 3.4315e+02	 9.1064e+03	-8.0397e+01	 3.7145e+04	 6.2844e+03	-5.9106e+00
 9.8526e+04	 9.0542e+03	 4.1307e+00	 7.2510e-01	 3.4315e+02	 9.1088e+03	-8.0044e+01	 2.5189e+04	 4.4217e+03	-5.6967e+00
 1.4779e+05	 9.0542e+03	 3.9163e+00	 6.7590e-01	 3.4315e+02	 9.1116e+03	-8.0208e+01	 1.8015e+04	 3.1092e+03	-5.7941e+00
 2.2168e+05	 9.0542e+03	 3.7334e+00	 6.0220e-01	 3.4315e+02	 9.1141e+03	-8.0837e+01	 1.3480e+04	 2.1744e+03	-6.1996e+00
 3.3253e+05	 9.0542e+03	 3.5757e+00	 5.2180e-01	 3.4315e+02	 9.1169e+03	-8.1697e+01	 1.0371e+04	 1.5135e+03	-6.8526e+00
 4.9879e+05	 9.0542e+03	 3.4601e+00	 4.5037e-01	 3.4315e+02	 9.1194e+03	-8.2584e+01	 8.0110e+03	 1.0427e+03	-7.6829e+00
 7.4818e+05	 9.0542e+03	 3.4241e+00	 2.8093e-01	 3.4315e+02	 9.1274e+03	-8.5310e+01	 8.5618e+03	 7.0244e+02	-1.2189e+01
 9.0000e+05	 9.0542e+03	 3.3927e+00	 2.3627e-01	 3.4316e+02	 9.1352e+03	-8.6016e+01	 8.4627e+03	 5.8936e+02	-1.4359e+01
 1.0000e+02	 9.1324e+03	 5.9079e+00	 1.1319e-01	 3.4315e+02	 9.1433e+03	-8.8902e+01	 1.5899e+08	 3.0460e+06	-5.2197e+01
 1.5000e+02	 9.1324e+03	 5.8794e+00	 1.2806e-01	 3.4315e+02	 9.1458e+03	-8.8752e+01	 9.3687e+07	 2.0405e+06	-4.5912e+01
 2.2500e+02	 9.1324e+03	 5.8503e+00	 1.4475e-01	 3.4316e+02	 9.1486e+03	-8.8583e+01	 5.5256e+07	 1.3671e+06	-4.0417e+01
 3.3750e+02	 9.1324e+03	 5.8151e+00	 1.6554e-01	 3.4315e+02	 9.1511e+03	-8.8369e+01	 3.2211e+07	 9.1693e+05	-3.5129e+01
 5.0625e+02	 9.1324e+03	 5.7749e+00	 1.9005e-01	 3.4315e+02	 9.1535e+03	-8.8115e+01	 1.8704e+07	 6.1554e+05	-3.0386e+01
 7.5938e+02	 9.1324e+03	 5.7283e+00	 2.1911e-01	 3.4316e+02	 9.1563e+03	-8.7809e+01	 1.0816e+07	 4.1370e+05	-2.6144e+01
 1.1391e+03	 9.1324e+03	 5.6737e+00	 2.5283e-01	 3.4316e+02	 9.1588e+03	-8.7448e+01	 6.2487e+06	 2.7846e+05	-2.2440e+01
 1.7086e+03	 9.1324e+03	 5.6101e+00	 2.9133e-01	 3.4316e+02	 9.1616e+03	-8.7027e+01	 3.6153e+06	 1.8774e+05	-1.9257e+01
 2.5629e+03	 9.1324e+03	 5.5357e+00	 3.3509e-01	 3.4315e+02	 9.1642e+03	-8.6536e+01	 2.0954e+06	 1.2684e+05	-1.6520e+01
 3.8443e+03	 9.1324e+03	 5.4492e+00	 3.8397e-01	 3.4315e+02	 9.1668e+03	-8.5969e+01	 1.2191e+06	 8.5905e+04	-1.4192e+01
 5.7665e+03	 9.1324e+03	 5.3483e+00	 4.3723e-01	 3.4315e+02	 9.1692e+03	-8.5326e+01	 7.1375e+05	 5.8350e+04	-1.2232e+01
 8.6498e+03	 9.1324e+03	 5.2313e+00	 4.9432e-01	 3.4316e+02	 9.1721e+03	-8.4602e+01	 4.2088e+05	 3.9770e+04	-1.0583e+01
 1.2975e+04	 9.1324e+03	 5.0970e+00	 5.5396e-01	 3.4316e+02	 9.1746e+03	-8.3797e+01	 2.5038e+05	 2.7212e+04	-9.2010e+00
 1.9462e+04	 9.1324e+03	 4.9421e+00	 6.1335e-01	 3.4315e+02	 9.1774e+03	-8.2925e+01	 1.5076e+05	 1.8710e+04	-8.0575e+00
 2.9193e+04	 9.1324e+03	 4.7654e+00	 6.6936e-01	 3.4315e+02	 9.1801e+03	-8.2004e+01	 9.2093e+04	 1.2936e+04	-7.1192e+00
 4.3789e+04	 9.1324e+03	 4.5657e+00	 7.1408e-01	 3.4315e+02	 9.1828e+03	-8.1111e+01	 5.7551e+04	 9.0011e+03	-6.3938e+00
 6.5684e+04	 9.1324e+03	 4.3565e+00	 7.3656e-01	 3.4315e+02	 9.1852e+03	-8.0404e+01	 3.7196e+04	 6.2889e+03	-5.9146e+00
 9.8526e+04	 9.1324e+03	 4.1281e+00	 7.2394e-01	 3.4315e+02	 9.1877e+03	-8.0053e+01	 2.5230e+04	 4.4245e+03	-5.7023e+00
 1.4779e+05	 9.1324e+03	 3.9140e+00	 6.7470e-01	 3.4315e+02	 9.1903e+03	-8.0219e+01	 1.8047e+04	 3.1110e+03	-5.8011e+00
 2.2168e+05	 9.1324e+03	 3.7198e+00	 5.9992e-01	 3.4315e+02	 9.1929e+03	-8.0838e+01	 1.3531e+04	 2.1823e+03	-6.2004e+00
 3.3253e+05	 9.1324e+03	 3.5740e+00	 5.2095e-01	 3.4314e+02	 9.1956e+03	-8.1707e+01	 1.0388e+04	 1.5142e+03	-6.8606e+00
 4.9879e+05	 9.1324e+03	 3.4586e+00	 4.4952e-01	 3.4314e+02	 9.1981e+03	-8.2595e+01	 8.0261e+03	 1.0432e+03	-7.6940e+00
 7.4818e+05	 9.1324e+03	 3.4224e+00	 2.8275e-01	 3.4314e+02	 9.2063e+03	-8.5277e+01	 8.5067e+03	 7.0280e+02	-1.2104e+01
 9.0000e+05	 9.1324e+03	 3.3904e+00	 2.4243e-01	 3.4315e+02	 9.2142e+03	-8.5910e+01	 8.2480e+03	 5.8975e+02	-1.3985e+01
 1.0000e+02	 9.2114e+03	 5.9068e+00	 1.1347e-01	 3.4315e+02	 9.2225e+03	-8.8899e+01	 1.5859e+08	 3.0466e+06	-5.2055e+01
 1.5000e+02	 9.2114e+03	 5.8797e+00	 1.2811e-01	 3.4315e+02	 9.2254e+03	-8.8752e+01	 9.3645e+07	 2.0404e+06	-4.5895e+01
 2.2500e+02	 9.2114e+03	 5.8488e+00	 1.4524e-01	 3.4315e+02	 9.2279e+03	-8.8578e+01	 5.5069e+07	 1.3675e+06	-4.0270e+01
 3.3750e+02	 9.2114e+03	 5.8136e+00	 1.6616e-01	 3.4315e+02	 9.2304e+03	-8.8363e+01	 3.2090e+07	 9.1717e+05	-3.4988e+01
 5.0625e+02	 9.2114e+03	 5.7732e+00	 1.9081e-01	 3.4316e+02	 9.2328e+03	-8.8107e+01	 1.8630e+07	 6.1573e+05	-3.0257e+01
 7.5938e+02	 9.2114e+03	 5.7263e+00	 2.1979e-01	 3.4315e+02	 9.2354e+03	-8.7802e+01	 1.0782e+07	 4.1385e+05	-2.6054e+01
 1.1391e+03	 9.2114e+03	 5.6714e+00	 2.5380e-01	 3.4315e+02	 9.2381e+03	-8.7438e+01	 6.2249e+06	 2.7857e+05	-2.2346e+01
 1.7086e+03	 9.2114e+03	 5.6076e+00	 2.9226e-01	 3.4315e+02	 9.2407e+03	-8.7017e+01	 3.6038e+06	 1.8782e+05	-1.9187e+01
 2.5629e+03	 9.2114e+03	 5.5330e+00	 3.3614e-01	 3.4315e+02	 9.2433e+03	-8.6523e+01	 2.0889e+06	 1.2690e+05	-1.6460e+01
 3.8443e+03	 9.2114e+03	 5.4463e+00	 3.8480e-01	 3.4316e+02	 9.2458e+03	-8.5959e+01	 1.2165e+06	 8.5951e+04	-1.4154e+01
 5.7665e+03	 9.2114e+03	 5.3450e+00	 4.3784e-01	 3.4315e+02	 9.2482e+03	-8.5317e+01	 7.1276e+05	 5.8386e+04	-1.2208e+01
 8.6498e+03	 9.2114e+03	 5.2278e+00	 4.9484e-01	 3.4315e+02	 9.2508e+03	-8.4593e+01	 4.2043e+05	 3.9796e+04	-1.0565e+01
 1.2975e+04	 9.2114e+03	 5.0932e+00	 5.5410e-01	 3.4315e+02	 9.2533e+03	-8.3791e+01	 2.5031e+05	 2.7232e+04	-9.1918e+00
 1.9462e+04	 9.2114e+03	 4.9385e+00	 6.1338e-01	 3.4315e+02	 9.2561e+03	-8.2920e+01	 1.5075e+05	 1.8723e+04	-8.0513e+00
 2.9193e+04	 9.2114e+03	 4.7617e+00	 6.6904e-01	 3.4315e+02	 9.2586e+03	-8.2002e+01	 9.2137e+04	 1.2946e+04	-7.1172e+00
 4.3789e+04	 9.2114e+03	 4.5621e+00	 7.1334e-01	 3.4315e+02	 9.2615e+03	-8.1113e+01	 5.7611e+04	 9.0081e+03	-6.3954e+00
 6.5684e+04	 9.2114e+03	 4.3535e+00	 7.3543e-01	 3.4315e+02	 9.2639e+03	-8.0412e+01	 3.7254e+04	 6.2931e+03	-5.9197e+00
 9.8526e+04	 9.2114e+03	 4.1256e+00	 7.2275e-01	 3.4315e+02	 9.2663e+03	-8.0063e+01	 2.5271e+04	 4.4272e+03	-5.7082e+00
 1.4779e+05	 9.2114e+03	 3.9119e+00	 6.7356e-01	 3.4315e+02	 9.2689e+03	-8.0230e+01	 1.8078e+04	 3.1127e+03	-5.8078e+00
 2.2168e+05	 9.2114e+03	 3.7181e+00	 5.9908e-01	 3.4315e+02	 9.2716e+03	-8.0847e+01	 1.3550e+04	 2.1833e+03	-6.2063e+00
 3.3253e+05	 9.2114e+03	 3.5725e+00	 5.2010e-01	 3.4315e+02	 9.2741e+03	-8.1717e+01	 1.0405e+04	 1.5149e+03	-6.8688e+00
 4.9879e+05	 9.2114e+03	 3.4573e+00	 4.4901e-01	 3.4315e+02	 9.2767e+03	-8.2600e+01	 8.0352e+03	 1.0435e+03	-7.6999e+00
 7.4818e+05	 9.2114e+03	 3.4207e+00	 2.8647e-01	 3.4315e+02	 9.2846e+03	-8.5213e+01	 8.3961e+03	 7.0314e+02	-1.1941e+01
 9.0000e+05	 9.2114e+03	 3.3889e+00	 2.4574e-01	 3.4315e+02	 9.2922e+03	-8.5853e+01	 8.1368e+03	 5.9003e+02	-1.3791e+01
 1.0000e+02	 9.2894e+03	 5.9056e+00	 1.1403e-01	 3.4315e+02	 9.3005e+03	-8.8894e+01	 1.5781e+08	 3.0472e+06	-5.1789e+01
