Repository: maxwolters02/bachelor-thesis

File: data/Daten final/PEI5mgmL_90°C_Abs.TXT (part 9 of 9)
PEI 25 kg/mol, 2 mg/ml from Ethanol on B 10 x 15 mm + H 1x1 mm, 70 nm, 30 µm, Absorption, 23.4.2026, 10:30
Diameter[mm] 1.128e+00  Thickness[mm] 1.000e-04  Spacer Capacity[pF] 0.000e+00  Spacer Area[mm^2] 0.000e+00
Fixed value(s) :  AC Volt  [Vrms]=1.000
 Freq. [Hz]	 Time  [s]	 Eps'   	 Eps''  	M Temp [K]	M Time M[s]	  Phi [Deg]	 Zp' [Ohms]	 Zp'' [Ohms]	Tan(Phi) 
 4.9879e+05	 8.7328e+03	 3.4149e+00	 4.1655e-01	 3.6316e+02	 8.8022e+03	-8.3045e+01	 8.6614e+03	 1.0565e+03	-8.1981e+00
 7.4818e+05	 8.7328e+03	 3.3629e+00	 3.0052e-01	 3.6317e+02	 8.8098e+03	-8.4893e+01	 8.0036e+03	 7.1523e+02	-1.1190e+01
 9.0000e+05	 8.7328e+03	 3.3261e+00	 2.7519e-01	 3.6316e+02	 8.8178e+03	-8.5270e+01	 7.2660e+03	 6.0117e+02	-1.2086e+01
 1.0000e+02	 8.8150e+03	 6.0067e+00	 2.4866e-01	 3.6316e+02	 8.8255e+03	-8.7629e+01	 7.2371e+07	 2.9959e+06	-2.4156e+01
 1.5000e+02	 8.8150e+03	 5.9450e+00	 2.9299e-01	 3.6316e+02	 8.8280e+03	-8.7178e+01	 4.0947e+07	 2.0180e+06	-2.0290e+01
 2.2500e+02	 8.8150e+03	 5.8646e+00	 3.4224e-01	 3.6316e+02	 8.8306e+03	-8.6660e+01	 2.3369e+07	 1.3638e+06	-1.7136e+01
 3.3750e+02	 8.8150e+03	 5.7652e+00	 3.8859e-01	 3.6316e+02	 8.8331e+03	-8.6144e+01	 1.3722e+07	 9.2486e+05	-1.4836e+01
 5.0625e+02	 8.8150e+03	 5.6509e+00	 4.2664e-01	 3.6317e+02	 8.8358e+03	-8.5682e+01	 8.3319e+06	 6.2905e+05	-1.3245e+01
 7.5938e+02	 8.8150e+03	 5.5264e+00	 4.5470e-01	 3.6316e+02	 8.8382e+03	-8.5296e+01	 5.2118e+06	 4.2882e+05	-1.2154e+01
 1.1391e+03	 8.8150e+03	 5.3973e+00	 4.7316e-01	 3.6316e+02	 8.8411e+03	-8.4990e+01	 3.3390e+06	 2.9271e+05	-1.1407e+01
 1.7086e+03	 8.8150e+03	 5.2661e+00	 4.8424e-01	 3.6317e+02	 8.8437e+03	-8.4746e+01	 2.1750e+06	 2.0000e+05	-1.0875e+01
 2.5629e+03	 8.8150e+03	 5.1353e+00	 4.9018e-01	 3.6315e+02	 8.8488e+03	-8.4547e+01	 1.4325e+06	 1.3673e+05	-1.0476e+01
 3.8443e+03	 8.8150e+03	 5.0061e+00	 4.9347e-01	 3.6315e+02	 8.8512e+03	-8.4370e+01	 9.4861e+05	 9.3509e+04	-1.0145e+01
 5.7665e+03	 8.8150e+03	 4.8782e+00	 4.9628e-01	 3.6315e+02	 8.8539e+03	-8.4191e+01	 6.2883e+05	 6.3973e+04	-9.8295e+00
 8.6498e+03	 8.8150e+03	 4.7502e+00	 5.0020e-01	 3.6314e+02	 8.8589e+03	-8.3989e+01	 4.1593e+05	 4.3798e+04	-9.4967e+00
 1.2975e+04	 8.8150e+03	 4.6219e+00	 5.0602e-01	 3.6314e+02	 8.8616e+03	-8.3752e+01	 2.7410e+05	 3.0009e+04	-9.1338e+00
 1.9462e+04	 8.8150e+03	 4.1636e+00	 4.7532e-01	 3.6313e+02	 8.8641e+03	-8.3487e+01	 1.9453e+05	 2.2208e+04	-8.7595e+00
 2.9193e+04	 8.8150e+03	 4.0375e+00	 4.8098e-01	 3.6312e+02	 8.8668e+03	-8.3206e+01	 1.2816e+05	 1.5268e+04	-8.3943e+00
 4.3789e+04	 8.8150e+03	 3.9084e+00	 4.8341e-01	 3.6312e+02	 8.8694e+03	-8.2949e+01	 8.5013e+04	 1.0515e+04	-8.0850e+00
 6.5684e+04	 8.8150e+03	 4.0958e+00	 5.2198e-01	 3.6312e+02	 8.8718e+03	-8.2737e+01	 5.2488e+04	 6.6892e+03	-7.8466e+00
 9.8526e+04	 8.8150e+03	 3.9545e+00	 5.1403e-01	 3.6312e+02	 8.8744e+03	-8.2594e+01	 3.5532e+04	 4.6187e+03	-7.6931e+00
 1.4779e+05	 8.8150e+03	 3.8160e+00	 5.0018e-01	 3.6312e+02	 8.8770e+03	-8.2533e+01	 2.4344e+04	 3.1909e+03	-7.6292e+00
 2.2168e+05	 8.8150e+03	 3.6593e+00	 4.7814e-01	 3.6313e+02	 8.8796e+03	-8.2556e+01	 1.6978e+04	 2.2184e+03	-7.6531e+00
 3.3253e+05	 8.8150e+03	 3.5305e+00	 4.5055e-01	 3.6313e+02	 8.8821e+03	-8.2727e+01	 1.2012e+04	 1.5329e+03	-7.8359e+00
 4.9879e+05	 8.8150e+03	 3.4117e+00	 4.1467e-01	 3.6314e+02	 8.8849e+03	-8.3070e+01	 8.7006e+03	 1.0575e+03	-8.2276e+00
 7.4818e+05	 8.8150e+03	 3.3603e+00	 2.9909e-01	 3.6315e+02	 8.8926e+03	-8.4914e+01	 8.0419e+03	 7.1579e+02	-1.1235e+01
 9.0000e+05	 8.8150e+03	 3.3238e+00	 2.7381e-01	 3.6315e+02	 8.9002e+03	-8.5291e+01	 7.3025e+03	 6.0157e+02	-1.2139e+01
 1.0000e+02	 8.8974e+03	 6.0059e+00	 2.5010e-01	 3.6315e+02	 8.9085e+03	-8.7615e+01	 7.1954e+07	 2.9964e+06	-2.4014e+01
 1.5000e+02	 8.8974e+03	 5.9424e+00	 2.9345e-01	 3.6315e+02	 8.9110e+03	-8.7173e+01	 4.0883e+07	 2.0189e+06	-2.0250e+01
 2.2500e+02	 8.8974e+03	 5.8624e+00	 3.4414e-01	 3.6315e+02	 8.9138e+03	-8.6640e+01	 2.3241e+07	 1.3643e+06	-1.7035e+01
 3.3750e+02	 8.8974e+03	 5.7623e+00	 3.9056e-01	 3.6316e+02	 8.9163e+03	-8.6122e+01	 1.3652e+07	 9.2534e+05	-1.4754e+01
 5.0625e+02	 8.8974e+03	 5.6470e+00	 4.2873e-01	 3.6316e+02	 8.9190e+03	-8.5658e+01	 8.2912e+06	 6.2948e+05	-1.3171e+01
 7.5938e+02	 8.8974e+03	 5.5223e+00	 4.5653e-01	 3.6315e+02	 8.9215e+03	-8.5274e+01	 5.1909e+06	 4.2914e+05	-1.2096e+01
 1.1391e+03	 8.8974e+03	 5.3925e+00	 4.7472e-01	 3.6315e+02	 8.9244e+03	-8.4969e+01	 3.3280e+06	 2.9298e+05	-1.1359e+01
 1.7086e+03	 8.8974e+03	 5.2615e+00	 4.8526e-01	 3.6315e+02	 8.9269e+03	-8.4731e+01	 2.1705e+06	 2.0018e+05	-1.0843e+01
 2.5629e+03	 8.8974e+03	 5.1305e+00	 4.9085e-01	 3.6314e+02	 8.9321e+03	-8.4535e+01	 1.4305e+06	 1.3686e+05	-1.0452e+01
 3.8443e+03	 8.8974e+03	 5.0014e+00	 4.9401e-01	 3.6314e+02	 8.9345e+03	-8.4359e+01	 9.4757e+05	 9.3596e+04	-1.0124e+01
 5.7665e+03	 8.8974e+03	 4.8737e+00	 4.9664e-01	 3.6315e+02	 8.9370e+03	-8.4182e+01	 6.2837e+05	 6.4032e+04	-9.8135e+00
 8.6498e+03	 8.8974e+03	 4.7458e+00	 5.0048e-01	 3.6314e+02	 8.9420e+03	-8.3980e+01	 4.1569e+05	 4.3839e+04	-9.4824e+00
 1.2975e+04	 8.8974e+03	 4.6179e+00	 5.0615e-01	 3.6315e+02	 8.9446e+03	-8.3745e+01	 2.7403e+05	 3.0035e+04	-9.1235e+00
 1.9462e+04	 8.8974e+03	 4.5099e+00	 5.1468e-01	 3.6315e+02	 8.9471e+03	-8.3489e+01	 1.7966e+05	 2.0503e+04	-8.7626e+00
 2.9193e+04	 8.8974e+03	 4.3733e+00	 5.2079e-01	 3.6315e+02	 8.9498e+03	-8.3209e+01	 1.1837e+05	 1.4095e+04	-8.3975e+00
 4.3789e+04	 8.8974e+03	 4.2343e+00	 5.2336e-01	 3.6315e+02	 8.9522e+03	-8.2954e+01	 7.8523e+04	 9.7055e+03	-8.0906e+00
 6.5684e+04	 8.8974e+03	 4.0925e+00	 5.2117e-01	 3.6315e+02	 8.9547e+03	-8.2743e+01	 5.2569e+04	 6.6946e+03	-7.8524e+00
 9.8526e+04	 8.8974e+03	 3.9514e+00	 5.1303e-01	 3.6315e+02	 8.9573e+03	-8.2602e+01	 3.5602e+04	 4.6224e+03	-7.7020e+00
 1.4779e+05	 8.8974e+03	 3.8134e+00	 4.9915e-01	 3.6315e+02	 8.9599e+03	-8.2543e+01	 2.4395e+04	 3.1931e+03	-7.6397e+00
 2.2168e+05	 8.8974e+03	 3.6568e+00	 4.7686e-01	 3.6314e+02	 8.9626e+03	-8.2570e+01	 1.7023e+04	 2.2199e+03	-7.6685e+00
 3.3253e+05	 8.8974e+03	 3.5283e+00	 4.4941e-01	 3.6314e+02	 8.9651e+03	-8.2741e+01	 1.2042e+04	 1.5338e+03	-7.8510e+00
 4.9879e+05	 8.8974e+03	 3.4097e+00	 4.1358e-01	 3.6314e+02	 8.9676e+03	-8.3084e+01	 8.7235e+03	 1.0581e+03	-8.2442e+00
 7.4818e+05	 8.8974e+03	 3.3583e+00	 2.9762e-01	 3.6313e+02	 8.9754e+03	-8.4936e+01	 8.0817e+03	 7.1621e+02	-1.1284e+01
 9.0000e+05	 8.8974e+03	 3.3218e+00	 2.7221e-01	 3.6313e+02	 8.9831e+03	-8.5315e+01	 7.3455e+03	 6.0194e+02	-1.2203e+01
 1.0000e+02	 8.9804e+03	 6.0045e+00	 2.5150e-01	 3.6314e+02	 8.9913e+03	-8.7602e+01	 7.1554e+07	 2.9970e+06	-2.3875e+01
 1.5000e+02	 8.9804e+03	 5.9416e+00	 3.0004e-01	 3.6314e+02	 8.9938e+03	-8.7109e+01	 3.9985e+07	 2.0192e+06	-1.9802e+01
 2.2500e+02	 8.9804e+03	 5.8600e+00	 3.4609e-01	 3.6315e+02	 8.9963e+03	-8.6620e+01	 2.3110e+07	 1.3649e+06	-1.6932e+01
 3.3750e+02	 8.9804e+03	 5.7598e+00	 3.9237e-01	 3.6315e+02	 8.9988e+03	-8.6103e+01	 1.3589e+07	 9.2574e+05	-1.4679e+01
 5.0625e+02	 8.9804e+03	 5.6439e+00	 4.3027e-01	 3.6315e+02	 9.0012e+03	-8.5640e+01	 8.2616e+06	 6.2983e+05	-1.3117e+01
 7.5938e+02	 8.9804e+03	 5.5185e+00	 4.5802e-01	 3.6316e+02	 9.0039e+03	-8.5256e+01	 5.1740e+06	 4.2943e+05	-1.2049e+01
 1.1391e+03	 8.9804e+03	 5.3886e+00	 4.7603e-01	 3.6316e+02	 9.0065e+03	-8.4952e+01	 3.3188e+06	 2.9319e+05	-1.1320e+01
 1.7086e+03	 8.9804e+03	 5.2573e+00	 4.8623e-01	 3.6316e+02	 9.0091e+03	-8.4716e+01	 2.1662e+06	 2.0034e+05	-1.0812e+01
 2.5629e+03	 8.9804e+03	 5.1270e+00	 4.9162e-01	 3.6316e+02	 9.0141e+03	-8.4523e+01	 1.4283e+06	 1.3696e+05	-1.0429e+01
 3.8443e+03	 8.9804e+03	 4.9977e+00	 4.9448e-01	 3.6316e+02	 9.0168e+03	-8.4349e+01	 9.4667e+05	 9.3666e+04	-1.0107e+01
 5.7665e+03	 8.9804e+03	 4.8698e+00	 4.9699e-01	 3.6316e+02	 9.0192e+03	-8.4173e+01	 6.2792e+05	 6.4084e+04	-9.7985e+00
 8.6498e+03	 8.9804e+03	 4.7418e+00	 5.0069e-01	 3.6316e+02	 9.0243e+03	-8.3972e+01	 4.1552e+05	 4.3876e+04	-9.4704e+00
 1.2975e+04	 8.9804e+03	 4.6133e+00	 5.0610e-01	 3.6315e+02	 9.0269e+03	-8.3739e+01	 2.7406e+05	 3.0065e+04	-9.1154e+00
 1.9462e+04	 8.9804e+03	 4.5056e+00	 5.1459e-01	 3.6315e+02	 9.0296e+03	-8.3484e+01	 1.7969e+05	 2.0523e+04	-8.7557e+00
 2.9193e+04	 8.9804e+03	 4.3688e+00	 5.2046e-01	 3.6314e+02	 9.0321e+03	-8.3206e+01	 1.1844e+05	 1.4110e+04	-8.3942e+00
 4.3789e+04	 8.9804e+03	 4.2296e+00	 5.2271e-01	 3.6315e+02	 9.0348e+03	-8.2955e+01	 7.8621e+04	 9.7162e+03	-8.0918e+00
 6.5684e+04	 8.9804e+03	 4.0881e+00	 5.2036e-01	 3.6314e+02	 9.0373e+03	-8.2746e+01	 5.2651e+04	 6.7018e+03	-7.8563e+00
 9.8526e+04	 8.9804e+03	 3.9474e+00	 5.1184e-01	 3.6315e+02	 9.0398e+03	-8.2612e+01	 3.5685e+04	 4.6270e+03	-7.7123e+00
 1.4779e+05	 8.9804e+03	 3.8097e+00	 4.9773e-01	 3.6315e+02	 9.0424e+03	-8.2557e+01	 2.4464e+04	 3.1962e+03	-7.6543e+00
 2.2168e+05	 8.9804e+03	 3.6537e+00	 4.7554e-01	 3.6315e+02	 9.0449e+03	-8.2584e+01	 1.7070e+04	 2.2218e+03	-7.6831e+00
 3.3253e+05	 8.9804e+03	 3.5259e+00	 4.4791e-01	 3.6315e+02	 9.0476e+03	-8.2760e+01	 1.2082e+04	 1.5349e+03	-7.8718e+00
 4.9879e+05	 8.9804e+03	 3.4078e+00	 4.1230e-01	 3.6315e+02	 9.0501e+03	-8.3101e+01	 8.7505e+03	 1.0587e+03	-8.2654e+00
 7.4818e+05	 8.9804e+03	 3.3571e+00	 2.9647e-01	 3.6316e+02	 9.0581e+03	-8.4953e+01	 8.1130e+03	 7.1648e+02	-1.1323e+01
 9.0000e+05	 8.9804e+03	 3.3208e+00	 2.7120e-01	 3.6316e+02	 9.0660e+03	-8.5331e+01	 7.3728e+03	 6.0213e+02	-1.2245e+01
 1.0000e+02	 9.0632e+03	 6.0043e+00	 2.5227e-01	 3.6316e+02	 9.0741e+03	-8.7594e+01	 7.1334e+07	 2.9971e+06	-2.3801e+01
 1.5000e+02	 9.0632e+03	 5.9382e+00	 2.9497e-01	 3.6316e+02	 9.0766e+03	-8.7156e+01	 4.0673e+07	 2.0203e+06	-2.0132e+01
 2.2500e+02	 9.0632e+03	 5.8589e+00	 3.4749e-01	 3.6316e+02	 9.0794e+03	-8.6606e+01	 2.3017e+07	 1.3651e+06	-1.6861e+01
 3.3750e+02	 9.0632e+03	 5.7578e+00	 3.9389e-01	 3.6316e+02	 9.0818e+03	-8.6087e+01	 1.3537e+07	 9.2606e+05	-1.4618e+01
 5.0625e+02	 9.0632e+03	 5.6415e+00	 4.3226e-01	 3.6316e+02	 9.0843e+03	-8.5619e+01	 8.2236e+06	 6.3010e+05	-1.3051e+01
 7.5938e+02	 9.0632e+03	 5.5152e+00	 4.5964e-01	 3.6316e+02	 9.0869e+03	-8.5236e+01	 5.1558e+06	 4.2968e+05	-1.1999e+01
 1.1391e+03	 9.0632e+03	 5.3845e+00	 4.7726e-01	 3.6316e+02	 9.0894e+03	-8.4935e+01	 3.3103e+06	 2.9341e+05	-1.1282e+01
 1.7086e+03	 9.0632e+03	 5.2527e+00	 4.8729e-01	 3.6315e+02	 9.0921e+03	-8.4700e+01	 2.1614e+06	 2.0051e+05	-1.0779e+01
 2.5629e+03	 9.0632e+03	 5.1216e+00	 4.9222e-01	 3.6315e+02	 9.0971e+03	-8.4510e+01	 1.4265e+06	 1.3710e+05	-1.0405e+01
 3.8443e+03	 9.0632e+03	 4.9922e+00	 4.9487e-01	 3.6315e+02	 9.0998e+03	-8.4339e+01	 9.4593e+05	 9.3768e+04	-1.0088e+01
 5.7665e+03	 9.0632e+03	 4.8645e+00	 4.9725e-01	 3.6315e+02	 9.1022e+03	-8.4163e+01	 6.2760e+05	 6.4154e+04	-9.7828e+00
 8.6498e+03	 9.0632e+03	 4.7366e+00	 5.0081e-01	 3.6315e+02	 9.1073e+03	-8.3965e+01	 4.1543e+05	 4.3923e+04	-9.4580e+00
 1.2975e+04	 9.0632e+03	 4.6082e+00	 5.0616e-01	 3.6315e+02	 9.1098e+03	-8.3732e+01	 2.7402e+05	 3.0098e+04	-9.1044e+00
 1.9462e+04	 9.0632e+03	 4.5006e+00	 5.1444e-01	 3.6315e+02	 9.1125e+03	-8.3479e+01	 1.7974e+05	 2.0545e+04	-8.7485e+00
 2.9193e+04	 9.0632e+03	 4.3640e+00	 5.2008e-01	 3.6314e+02	 9.1149e+03	-8.3204e+01	 1.1853e+05	 1.4126e+04	-8.3909e+00
 4.3789e+04	 9.0632e+03	 4.2247e+00	 5.2218e-01	 3.6315e+02	 9.1174e+03	-8.2954e+01	 7.8701e+04	 9.7275e+03	-8.0906e+00
 6.5684e+04	 9.0632e+03	 4.0835e+00	 5.1933e-01	 3.6315e+02	 9.1201e+03	-8.2752e+01	 5.2755e+04	 6.7093e+03	-7.8630e+00
 9.8526e+04	 9.0632e+03	 3.9434e+00	 5.1066e-01	 3.6314e+02	 9.1225e+03	-8.2621e+01	 3.5767e+04	 4.6318e+03	-7.7221e+00
 1.4779e+05	 9.0632e+03	 3.8060e+00	 4.9628e-01	 3.6315e+02	 9.1252e+03	-8.2571e+01	 2.4536e+04	 3.1993e+03	-7.6691e+00
 2.2168e+05	 9.0632e+03	 3.6505e+00	 4.7399e-01	 3.6315e+02	 9.1278e+03	-8.2602e+01	 1.7126e+04	 2.2238e+03	-7.7016e+00
 3.3253e+05	 9.0632e+03	 3.5231e+00	 4.4654e-01	 3.6315e+02	 9.1302e+03	-8.2776e+01	 1.2120e+04	 1.5361e+03	-7.8898e+00
 4.9879e+05	 9.0632e+03	 3.4053e+00	 4.1095e-01	 3.6315e+02	 9.1328e+03	-8.3119e+01	 8.7795e+03	 1.0595e+03	-8.2866e+00
 7.4818e+05	 9.0632e+03	 3.3550e+00	 2.9543e-01	 3.6315e+02	 9.1406e+03	-8.4968e+01	 8.1417e+03	 7.1691e+02	-1.1357e+01
 9.0000e+05	 9.0632e+03	 3.3188e+00	 2.7037e-01	 3.6315e+02	 9.1488e+03	-8.5343e+01	 7.3955e+03	 6.0248e+02	-1.2275e+01
 1.0000e+02	 9.1460e+03	 6.0032e+00	 2.5343e-01	 3.6315e+02	 9.1565e+03	-8.7583e+01	 7.1007e+07	 2.9977e+06	-2.3687e+01
 1.5000e+02	 9.1460e+03	 5.9357e+00	 3.0092e-01	 3.6316e+02	 9.1593e+03	-8.7098e+01	 3.9868e+07	 2.0212e+06	-1.9725e+01
 2.2500e+02	 9.1460e+03	 5.8574e+00	 3.4921e-01	 3.6316e+02	 9.1618e+03	-8.6588e+01	 2.2903e+07	 1.3655e+06	-1.6773e+01
 3.3750e+02	 9.1460e+03	 5.7555e+00	 3.9577e-01	 3.6316e+02	 9.1643e+03	-8.6066e+01	 1.3473e+07	 9.2642e+05	-1.4542e+01
 5.0625e+02	 9.1460e+03	 5.6386e+00	 4.3366e-01	 3.6316e+02	 9.1668e+03	-8.5602e+01	 8.1969e+06	 6.3042e+05	-1.3002e+01
 7.5938e+02	 9.1460e+03	 5.5121e+00	 4.6111e-01	 3.6316e+02	 9.1692e+03	-8.5218e+01	 5.1394e+06	 4.2993e+05	-1.1954e+01
 1.1391e+03	 9.1460e+03	 5.3810e+00	 4.7825e-01	 3.6316e+02	 9.1719e+03	-8.4921e+01	 3.3035e+06	 2.9360e+05	-1.1251e+01
 1.7086e+03	 9.1460e+03	 5.2488e+00	 4.8826e-01	 3.6316e+02	 9.1745e+03	-8.4685e+01	 2.1571e+06	 2.0067e+05	-1.0750e+01
 2.5629e+03	 9.1460e+03	 5.1175e+00	 4.9289e-01	 3.6316e+02	 9.1797e+03	-8.4499e+01	 1.4246e+06	 1.3721e+05	-1.0383e+01
 3.8443e+03	 9.1460e+03	 4.9881e+00	 4.9536e-01	 3.6316e+02	 9.1821e+03	-8.4329e+01	 9.4498e+05	 9.3845e+04	-1.0070e+01
 5.7665e+03	 9.1460e+03	 4.8603e+00	 4.9760e-01	 3.6315e+02	 9.1848e+03	-8.4154e+01	 6.2716e+05	 6.4208e+04	-9.7676e+00
 8.6498e+03	 9.1460e+03	 4.7325e+00	 5.0096e-01	 3.6315e+02	 9.1897e+03	-8.3957e+01	 4.1530e+05	 4.3962e+04	-9.4468e+00
 1.2975e+04	 9.1460e+03	 4.6042e+00	 5.0621e-01	 3.6315e+02	 9.1923e+03	-8.3726e+01	 2.7399e+05	 3.0124e+04	-9.0954e+00
 1.9462e+04	 9.1460e+03	 4.4964e+00	 5.1437e-01	 3.6315e+02	 9.1949e+03	-8.3474e+01	 1.7977e+05	 2.0564e+04	-8.7417e+00
 2.9193e+04	 9.1460e+03	 4.3597e+00	 5.1980e-01	 3.6316e+02	 9.1976e+03	-8.3201e+01	 1.1859e+05	 1.4139e+04	-8.3874e+00
 4.3789e+04	 9.1460e+03	 4.2206e+00	 5.2152e-01	 3.6315e+02	 9.2000e+03	-8.2956e+01	 7.8800e+04	 9.7370e+03	-8.0929e+00
 6.5684e+04	 9.1460e+03	 4.0796e+00	 5.1852e-01	 3.6316e+02	 9.2024e+03	-8.2757e+01	 5.2837e+04	 6.7156e+03	-7.8678e+00
 9.8526e+04	 9.1460e+03	 3.9397e+00	 5.0962e-01	 3.6315e+02	 9.2051e+03	-8.2629e+01	 3.5840e+04	 4.6361e+03	-7.7306e+00
 1.4779e+05	 9.1460e+03	 3.8029e+00	 4.9503e-01	 3.6316e+02	 9.2076e+03	-8.2583e+01	 2.4598e+04	 3.2019e+03	-7.6822e+00
 2.2168e+05	 9.1460e+03	 3.6476e+00	 4.7264e-01	 3.6315e+02	 9.2103e+03	-8.2617e+01	 1.7175e+04	 2.2255e+03	-7.7176e+00
 3.3253e+05	 9.1460e+03	 3.5207e+00	 4.4518e-01	 3.6315e+02	 9.2128e+03	-8.2793e+01	 1.2157e+04	 1.5372e+03	-7.9084e+00
 4.9879e+05	 9.1460e+03	 3.4034e+00	 4.0964e-01	 3.6315e+02	 9.2155e+03	-8.3137e+01	 8.8074e+03	 1.0601e+03	-8.3081e+00
 7.4818e+05	 9.1460e+03	 3.3531e+00	 2.9443e-01	 3.6315e+02	 9.2231e+03	-8.4982e+01	 8.1691e+03	 7.1733e+02	-1.1388e+01
 9.0000e+05	 9.1460e+03	 3.3168e+00	 2.6951e-01	 3.6314e+02	 9.2307e+03	-8.5355e+01	 7.4191e+03	 6.0285e+02	-1.2307e+01
 1.0000e+02	 9.2279e+03	 6.0015e+00	 2.5523e-01	 3.6313e+02	 9.2390e+03	-8.7565e+01	 7.0508e+07	 2.9985e+06	-2.3514e+01
 1.5000e+02	 9.2279e+03	 5.9374e+00	 2.9973e-01	 3.6312e+02	 9.2415e+03	-8.7110e+01	 4.0026e+07	 2.0206e+06	-1.9809e+01
 2.2500e+02	 9.2279e+03	 5.8542e+00	 3.5162e-01	 3.6313e+02	 9.2442e+03	-8.6563e+01	 2.2747e+07	 1.3662e+06	-1.6649e+01
 3.3750e+02	 9.2279e+03	 5.7518e+00	 3.9827e-01	 3.6313e+02	 9.2466e+03	-8.6039e+01	 1.3388e+07	 9.2703e+05	-1.4442e+01
 5.0625e+02	 9.2279e+03	 5.6338e+00	 4.3589e-01	 3.6314e+02	 9.2491e+03	-8.5576e+01	 8.1550e+06	 6.3096e+05	-1.2925e+01
 7.5938e+02	 9.2279e+03	 5.5070e+00	 4.6281e-01	 3.6314e+02	 9.2518e+03	-8.5196e+01	 5.1205e+06	 4.3032e+05	-1.1899e+01
 1.1391e+03	 9.2279e+03	 5.3758e+00	 4.7998e-01	 3.6313e+02	 9.2544e+03	-8.4898e+01	 3.2915e+06	 2.9389e+05	-1.1200e+01
 1.7086e+03	 9.2279e+03	 5.2436e+00	 4.8907e-01	 3.6314e+02	 9.2569e+03	-8.4672e+01	 2.1536e+06	 2.0086e+05	-1.0722e+01
 2.5629e+03	 9.2279e+03	 5.1128e+00	 4.9366e-01	 3.6315e+02	 9.2619e+03	-8.4485e+01	 1.4224e+06	 1.3734e+05	-1.0357e+01
 3.8443e+03	 9.2279e+03	 4.9834e+00	 4.9579e-01	 3.6315e+02	 9.2646e+03	-8.4318e+01	 9.4417e+05	 9.3934e+04	-1.0051e+01
 5.7665e+03	 9.2279e+03	 4.8558e+00	 4.9776e-01	 3.6315e+02	 9.2670e+03	-8.4147e+01	 6.2695e+05	 6.4268e+04	-9.7552e+00
 8.6498e+03	 9.2279e+03	 4.7282e+00	 5.0115e-01	 3.6314e+02	 9.2722e+03	-8.3950e+01	 4.1515e+05	 4.4001e+04	-9.4348e+00
 1.2975e+04	 9.2279e+03	 4.5998e+00	 5.0636e-01	 3.6314e+02	 9.2747e+03	-8.3718e+01	 2.7391e+05	 3.0153e+04	-9.0840e+00
 1.9462e+04	 9.2279e+03	 4.4922e+00	 5.1436e-01	 3.6315e+02	 9.2774e+03	-8.3468e+01	 1.7977e+05	 2.0584e+04	-8.7336e+00
 2.9193e+04	 9.2279e+03	 4.3555e+00	 5.1954e-01	 3.6314e+02	 9.2799e+03	-8.3198e+01	 1.1865e+05	 1.4153e+04	-8.3835e+00
 4.3789e+04	 9.2279e+03	 4.2167e+00	 5.2095e-01	 3.6315e+02	 9.2826e+03	-8.2957e+01	 7.8886e+04	 9.7461e+03	-8.0941e+00
 6.5684e+04	 9.2279e+03	 4.0757e+00	 5.1773e-01	 3.6315e+02	 9.2851e+03	-8.2761e+01	 5.2919e+04	 6.7221e+03	-7.8723e+00
 9.8526e+04	 9.2279e+03	 3.9362e+00	 5.0846e-01	 3.6315e+02	 9.2875e+03	-8.2640e+01	 3.5922e+04	 4.6403e+03	-7.7414e+00
 1.4779e+05	 9.2279e+03	 3.7998e+00	 4.9384e-01	 3.6315e+02	 9.2901e+03	-8.2595e+01	 2.4657e+04	 3.2046e+03	-7.6944e+00
 2.2168e+05	 9.2279e+03	 3.6451e+00	 4.7145e-01	 3.6315e+02	 9.2927e+03	-8.2630e+01	 1.7218e+04	 2.2270e+03	-7.7315e+00
 3.3253e+05	 9.2279e+03	 3.5186e+00	 4.4398e-01	 3.6315e+02	 9.2954e+03	-8.2808e+01	 1.2189e+04	 1.5381e+03	-7.9251e+00
 4.9879e+05	 9.2279e+03	 3.4017e+00	 4.0862e-01	 3.6316e+02	 9.2979e+03	-8.3150e+01	 8.8295e+03	 1.0606e+03	-8.3249e+00
 7.4818e+05	 9.2279e+03	 3.3520e+00	 2.9405e-01	 3.6316e+02	 9.3056e+03	-8.4987e+01	 8.1797e+03	 7.1757e+02	-1.1399e+01
 9.0000e+05	 9.2279e+03	 3.3161e+00	 2.6977e-01	 3.6317e+02	 9.3136e+03	-8.5349e+01	 7.4119e+03	 6.0297e+02	-1.2292e+01
 1.0000e+02	 9.3108e+03	 6.0026e+00	 2.5492e-01	 3.6317e+02	 9.3215e+03	-8.7568e+01	 7.0594e+07	 2.9980e+06	-2.3547e+01
 1.5000e+02	 9.3108e+03	 5.9404e+00	 3.0192e-01	 3.6318e+02	 9.3241e+03	-8.7090e+01	 3.9737e+07	 2.0196e+06	-1.9676e+01
 2.2500e+02	 9.3108e+03	 5.8557e+00	 3.5173e-01	 3.6318e+02	 9.3266e+03	-8.6563e+01	 2.2740e+07	 1.3659e+06	-1.6648e+01
 3.3750e+02	 9.3108e+03	 5.7532e+00	 3.9879e-01	 3.6318e+02	 9.3290e+03	-8.6035e+01	 1.3371e+07	 9.2680e+05	-1.4427e+01
 5.0625e+02	 9.3108e+03	 5.6351e+00	 4.3695e-01	 3.6317e+02	 9.3316e+03	-8.5566e+01	 8.1354e+06	 6.3081e+05	-1.2897e+01
 7.5938e+02	 9.3108e+03	 5.5074e+00	 4.6404e-01	 3.6316e+02	 9.3340e+03	-8.5184e+01	 5.1069e+06	 4.3030e+05	-1.1868e+01
 1.1391e+03	 9.3108e+03	 5.3750e+00	 4.8097e-01	 3.6316e+02	 9.3368e+03	-8.4887e+01	 3.2848e+06	 2.9393e+05	-1.1176e+01
 1.7086e+03	 9.3108e+03	 5.2417e+00	 4.9019e-01	 3.6315e+02	 9.3394e+03	-8.4657e+01	 2.1486e+06	 2.0094e+05	-1.0693e+01
 2.5629e+03	 9.3108e+03	 5.1088e+00	 4.9423e-01	 3.6313e+02	 9.3445e+03	-8.4474e+01	 1.4207e+06	 1.3744e+05	-1.0337e+01
 3.8443e+03	 9.3108e+03	 4.9790e+00	 4.9618e-01	 3.6313e+02	 9.3469e+03	-8.4309e+01	 9.4343e+05	 9.4017e+04	-1.0035e+01
 5.7665e+03	 9.3108e+03	 4.8510e+00	 4.9800e-01	 3.6312e+02	 9.3497e+03	-8.4139e+01	 6.2666e+05	 6.4332e+04	-9.7409e+00
 8.6498e+03	 9.3108e+03	 4.7229e+00	 5.0117e-01	 3.6313e+02	 9.3549e+03	-8.3943e+01	 4.1512e+05	 4.4051e+04	-9.4236e+00
 1.2975e+04	 9.3108e+03	 4.5944e+00	 5.0625e-01	 3.6313e+02	 9.3573e+03	-8.3712e+01	 2.7397e+05	 3.0189e+04	-9.0754e+00
 1.9462e+04	 9.3108e+03	 4.4868e+00	 5.1418e-01	 3.6313e+02	 9.3601e+03	-8.3463e+01	 1.7983e+05	 2.0609e+04	-8.7261e+00
 2.9193e+04	 9.3108e+03	 4.3503e+00	 5.1906e-01	 3.6313e+02	 9.3626e+03	-8.3196e+01	 1.1876e+05	 1.4170e+04	-8.3811e+00
 4.3789e+04	 9.3108e+03	 4.2114e+00	 5.2031e-01	 3.6312e+02	 9.3650e+03	-8.2957e+01	 7.8984e+04	 9.7584e+03	-8.0939e+00
 6.5684e+04	 9.3108e+03	 4.0706e+00	 5.1662e-01	 3.6312e+02	 9.3678e+03	-8.2767e+01	 5.3032e+04	 6.7306e+03	-7.8792e+00
 9.8526e+04	 9.3108e+03	 3.9313e+00	 5.0703e-01	 3.6312e+02	 9.3702e+03	-8.2651e+01	 3.6023e+04	 4.6461e+03	-7.7535e+00
 1.4779e+05	 9.3108e+03	 3.7953e+00	 4.9212e-01	 3.6312e+02	 9.3729e+03	-8.2612e+01	 2.4743e+04	 3.2084e+03	-7.7120e+00
 2.2168e+05	 9.3108e+03	 3.6411e+00	 4.6973e-01	 3.6311e+02	 9.3755e+03	-8.2649e+01	 1.7282e+04	 2.2295e+03	-7.7516e+00
 3.3253e+05	 9.3108e+03	 3.5151e+00	 4.4223e-01	 3.6313e+02	 9.3781e+03	-8.2829e+01	 1.2237e+04	 1.5396e+03	-7.9484e+00
 4.9879e+05	 9.3108e+03	 3.3990e+00	 4.0697e-01	 3.6313e+02	 9.3809e+03	-8.3172e+01	 8.8651e+03	 1.0615e+03	-8.3518e+00
 7.4818e+05	 9.3108e+03	 3.3496e+00	 2.9295e-01	 3.6313e+02	 9.3886e+03	-8.5002e+01	 8.2104e+03	 7.1808e+02	-1.1434e+01
 9.0000e+05	 9.3108e+03	 3.3140e+00	 2.6846e-01	 3.6315e+02	 9.3968e+03	-8.5369e+01	 7.4482e+03	 6.0336e+02	-1.2345e+01
 1.0000e+02	 9.3940e+03	 6.0014e+00	 2.5669e-01	 3.6314e+02	 9.4053e+03	-8.7551e+01	 7.0106e+07	 2.9986e+06	-2.3380e+01
 1.5000e+02	 9.3940e+03	 5.9366e+00	 3.0312e-01	 3.6313e+02	 9.4078e+03	-8.7077e+01	 3.9579e+07	 2.0209e+06	-1.9585e+01
 2.2500e+02	 9.3940e+03	 5.8521e+00	 3.5437e-01	 3.6313e+02	 9.4106e+03	-8.6535e+01	 2.2570e+07	 1.3667e+06	-1.6514e+01
 3.3750e+02	 9.3940e+03	 5.7481e+00	 4.0142e-01	 3.6312e+02	 9.4131e+03	-8.6005e+01	 1.3283e+07	 9.2763e+05	-1.4319e+01
 5.0625e+02	 9.3940e+03	 5.6290e+00	 4.3912e-01	 3.6312e+02	 9.4157e+03	-8.5539e+01	 8.0950e+06	 6.3150e+05	-1.2819e+01
 7.5938e+02	 9.3940e+03	 5.5007e+00	 4.6588e-01	 3.6312e+02	 9.4181e+03	-8.5159e+01	 5.0867e+06	 4.3082e+05	-1.1807e+01
 1.1391e+03	 9.3940e+03	 5.3685e+00	 4.8242e-01	 3.6312e+02	 9.4207e+03	-8.4865e+01	 3.2749e+06	 2.9429e+05	-1.1128e+01
 1.7086e+03	 9.3940e+03	 5.2358e+00	 4.9102e-01	 3.6313e+02	 9.4233e+03	-8.4642e+01	 2.1450e+06	 2.0116e+05	-1.0663e+01
 2.5629e+03	 9.3940e+03	 5.1047e+00	 4.9483e-01	 3.6314e+02	 9.4284e+03	-8.4463e+01	 1.4190e+06	 1.3755e+05	-1.0316e+01
 3.8443e+03	 9.3940e+03	 4.9754e+00	 4.9670e-01	 3.6315e+02	 9.4309e+03	-8.4299e+01	 9.4244e+05	 9.4085e+04	-1.0017e+01
 5.7665e+03	 9.3940e+03	 4.8478e+00	 4.9842e-01	 3.6315e+02	 9.4333e+03	-8.4130e+01	 6.2613e+05	 6.4374e+04	-9.7265e+00
 8.6498e+03	 9.3940e+03	 4.7205e+00	 5.0161e-01	 3.6316e+02	 9.4386e+03	-8.3934e+01	 4.1476e+05	 4.4073e+04	-9.4107e+00
 1.2975e+04	 9.3940e+03	 4.5923e+00	 5.0659e-01	 3.6317e+02	 9.4413e+03	-8.3705e+01	 2.7379e+05	 3.0203e+04	-9.0651e+00
 1.9462e+04	 9.3940e+03	 4.4847e+00	 5.1427e-01	 3.6317e+02	 9.4439e+03	-8.3458e+01	 1.7980e+05	 2.0618e+04	-8.7205e+00
 2.9193e+04	 9.3940e+03	 4.3483e+00	 5.1918e-01	 3.6317e+02	 9.4463e+03	-8.3191e+01	 1.1873e+05	 1.4176e+04	-8.3755e+00
 4.3789e+04	 9.3940e+03	 4.2096e+00	 5.2027e-01	 3.6318e+02	 9.4490e+03	-8.2955e+01	 7.8990e+04	 9.7623e+03	-8.0913e+00
 6.5684e+04	 9.3940e+03	 4.0692e+00	 5.1642e-01	 3.6318e+02	 9.4514e+03	-8.2767e+01	 5.3053e+04	 6.7328e+03	-7.8797e+00
 9.8526e+04	 9.3940e+03	 3.9304e+00	 5.0674e-01	 3.6319e+02	 9.4541e+03	-8.2653e+01	 3.6044e+04	 4.6471e+03	-7.7561e+00
 1.4779e+05	 9.3940e+03	 3.7947e+00	 4.9178e-01	 3.6319e+02	 9.4567e+03	-8.2616e+01	 2.4760e+04	 3.2088e+03	-7.7162e+00
 2.2168e+05	 9.3940e+03	 3.6407e+00	 4.6926e-01	 3.6318e+02	 9.4594e+03	-8.2655e+01	 1.7299e+04	 2.2297e+03	-7.7583e+00
 3.3253e+05	 9.3940e+03	 3.5150e+00	 4.4186e-01	 3.6319e+02	 9.4618e+03	-8.2835e+01	 1.2248e+04	 1.5396e+03	-7.9550e+00
 4.9879e+05	 9.3940e+03	 3.3988e+00	 4.0670e-01	 3.6319e+02	 9.4644e+03	-8.3177e+01	 8.8712e+03	 1.0615e+03	-8.3571e+00
 7.4818e+05	 9.3940e+03	 3.3491e+00	 2.9266e-01	 3.6317e+02	 9.4723e+03	-8.5006e+01	 8.2187e+03	 7.1818e+02	-1.1444e+01
 9.0000e+05	 9.3940e+03	 3.3128e+00	 2.6796e-01	 3.6314e+02	 9.4800e+03	-8.5376e+01	 7.4621e+03	 6.0358e+02	-1.2363e+01
 1.0000e+02	 9.4772e+03	 6.0007e+00	 2.5773e-01	 3.6314e+02	 9.4884e+03	-8.7541e+01	 6.9823e+07	 2.9989e+06	-2.3283e+01
 1.5000e+02	 9.4772e+03	 5.9353e+00	 3.0629e-01	 3.6314e+02	 9.4910e+03	-8.7046e+01	 3.9169e+07	 2.0213e+06	-1.9378e+01
 2.2500e+02	 9.4772e+03	 5.8514e+00	 3.5571e-01	 3.6314e+02	 9.4936e+03	-8.6521e+01	 2.2485e+07	 1.3669e+06	-1.6450e+01
 3.3750e+02	 9.4772e+03	 5.7473e+00	 4.0286e-01	 3.6314e+02	 9.4961e+03	-8.5990e+01	 1.3235e+07	 9.2775e+05	-1.4266e+01
 5.0625e+02	 9.4772e+03	 5.6279e+00	 4.4056e-01	 3.6315e+02	 9.4985e+03	-8.5524e+01	 8.0686e+06	 6.3162e+05	-1.2775e+01
 7.5938e+02	 9.4772e+03	 5.4993e+00	 4.6721e-01	 3.6315e+02	 9.5011e+03	-8.5144e+01	 5.0723e+06	 4.3092e+05	-1.1771e+01
 1.1391e+03	 9.4772e+03	 5.3669e+00	 4.8336e-01	 3.6316e+02	 9.5036e+03	-8.4854e+01	 3.2686e+06	 2.9438e+05	-1.1103e+01
 1.7086e+03	 9.4772e+03	 5.2337e+00	 4.9198e-01	 3.6316e+02	 9.5062e+03	-8.4630e+01	 2.1408e+06	 2.0124e+05	-1.0638e+01
 2.5629e+03	 9.4772e+03	 5.1018e+00	 4.9562e-01	 3.6316e+02	 9.5111e+03	-8.4451e+01	 1.4167e+06	 1.3763e+05	-1.0294e+01
 3.8443e+03	 9.4772e+03	 4.9718e+00	 4.9733e-01	 3.6315e+02	 9.5138e+03	-8.4288e+01	 9.4125e+05	 9.4153e+04	-9.9971e+00
 5.7665e+03	 9.4772e+03	 4.8436e+00	 4.9881e-01	 3.6315e+02	 9.5163e+03	-8.4120e+01	 6.2563e+05	 6.4431e+04	-9.7102e+00
 8.6498e+03	 9.4772e+03	 4.7154e+00	 5.0167e-01	 3.6314e+02	 9.5214e+03	-8.3927e+01	 4.1471e+05	 4.4121e+04	-9.3994e+00
 1.2975e+04	 9.4772e+03	 4.5869e+00	 5.0654e-01	 3.6314e+02	 9.5240e+03	-8.3698e+01	 2.7381e+05	 3.0238e+04	-9.0552e+00
 1.9462e+04	 9.4772e+03	 4.4791e+00	 5.1409e-01	 3.6314e+02	 9.5267e+03	-8.3452e+01	 1.7986e+05	 2.0644e+04	-8.7126e+00
 2.9193e+04	 9.4772e+03	 4.3425e+00	 5.1858e-01	 3.6315e+02	 9.5291e+03	-8.3190e+01	 1.1887e+05	 1.4195e+04	-8.3738e+00
 4.3789e+04	 9.4772e+03	 4.2038e+00	 5.1923e-01	 3.6314e+02	 9.5319e+03	-8.2959e+01	 7.9148e+04	 9.7760e+03	-8.0962e+00
 6.5684e+04	 9.4772e+03	 4.0632e+00	 5.1498e-01	 3.6313e+02	 9.5344e+03	-8.2777e+01	 5.3200e+04	 6.7428e+03	-7.8900e+00
 9.8526e+04	 9.4772e+03	 3.9245e+00	 5.0499e-01	 3.6312e+02	 9.5371e+03	-8.2668e+01	 3.6169e+04	 4.6541e+03	-7.7714e+00
 1.4779e+05	 9.4772e+03	 3.7892e+00	 4.8977e-01	 3.6313e+02	 9.5398e+03	-8.2635e+01	 2.4862e+04	 3.2135e+03	-7.7367e+00
 2.2168e+05	 9.4772e+03	 3.6357e+00	 4.6711e-01	 3.6313e+02	 9.5424e+03	-8.2679e+01	 1.7379e+04	 2.2328e+03	-7.7833e+00
 3.3253e+05	 9.4772e+03	 3.5106e+00	 4.3964e-01	 3.6313e+02	 9.5449e+03	-8.2862e+01	 1.2310e+04	 1.5416e+03	-7.9851e+00
 4.9879e+05	 9.4772e+03	 3.3951e+00	 4.0461e-01	 3.6314e+02	 9.5476e+03	-8.3204e+01	 8.9169e+03	 1.0627e+03	-8.3910e+00
 7.4818e+05	 9.4772e+03	 3.3463e+00	 2.9142e-01	 3.6315e+02	 9.5556e+03	-8.5023e+01	 8.2535e+03	 7.1879e+02	-1.1482e+01
 9.0000e+05	 9.4772e+03	 3.3109e+00	 2.6720e-01	 3.6315e+02	 9.5639e+03	-8.5386e+01	 7.4832e+03	 6.0392e+02	-1.2391e+01
 1.0000e+02	 9.5611e+03	 5.9996e+00	 2.5903e-01	 3.6314e+02	 9.5717e+03	-8.7528e+01	 6.9473e+07	 2.9995e+06	-2.3162e+01
 1.5000e+02	 9.5611e+03	 5.9346e+00	 3.0688e-01	 3.6314e+02	 9.5745e+03	-8.7040e+01	 3.9093e+07	 2.0216e+06	-1.9338e+01
 2.2500e+02	 9.5611e+03	 5.8493e+00	 3.5738e-01	 3.6314e+02	 9.5770e+03	-8.6504e+01	 2.2380e+07	 1.3673e+06	-1.6367e+01
 3.3750e+02	 9.5611e+03	 5.7447e+00	 4.0469e-01	 3.6314e+02	 9.5796e+03	-8.5970e+01	 1.3176e+07	 9.2817e+05	-1.4195e+01
 5.0625e+02	 9.5611e+03	 5.6250e+00	 4.4228e-01	 3.6314e+02	 9.5821e+03	-8.5504e+01	 8.0372e+06	 6.3194e+05	-1.2718e+01
 7.5938e+02	 9.5611e+03	 5.4957e+00	 4.6850e-01	 3.6315e+02	 9.5845e+03	-8.5127e+01	 5.0583e+06	 4.3121e+05	-1.1731e+01
 1.1391e+03	 9.5611e+03	 5.3629e+00	 4.8471e-01	 3.6315e+02	 9.5871e+03	-8.4836e+01	 3.2594e+06	 2.9459e+05	-1.1064e+01
 1.7086e+03	 9.5611e+03	 5.2293e+00	 4.9296e-01	 3.6316e+02	 9.5897e+03	-8.4615e+01	 2.1366e+06	 2.0141e+05	-1.0608e+01
 2.5629e+03	 9.5611e+03	 5.0981e+00	 4.9642e-01	 3.6317e+02	 9.5949e+03	-8.4438e+01	 1.4145e+06	 1.3773e+05	-1.0270e+01
 3.8443e+03	 9.5611e+03	 4.9683e+00	 4.9787e-01	 3.6317e+02	 9.5974e+03	-8.4278e+01	 9.4022e+05	 9.4218e+04	-9.9792e+00
 5.7665e+03	 9.5611e+03	 4.8405e+00	 4.9910e-01	 3.6318e+02	 9.6001e+03	-8.4113e+01	 6.2528e+05	 6.4471e+04	-9.6985e+00
 8.6498e+03	 9.5611e+03	 4.7130e+00	 5.0206e-01	 3.6318e+02	 9.6053e+03	-8.3919e+01	 4.1439e+05	 4.4144e+04	-9.3873e+00
 1.2975e+04	 9.5611e+03	 4.5844e+00	 5.0683e-01	 3.6318e+02	 9.6078e+03	-8.3691e+01	 2.7366e+05	 3.0254e+04	-9.0452e+00
 1.9462e+04	 9.5611e+03	 4.4766e+00	 5.1428e-01	 3.6319e+02	 9.6105e+03	-8.3447e+01	 1.7980e+05	 2.0655e+04	-8.7047e+00
 2.9193e+04	 9.5611e+03	 4.3399e+00	 5.1867e-01	 3.6318e+02	 9.6130e+03	-8.3185e+01	 1.1885e+05	 1.4204e+04	-8.3672e+00
 4.3789e+04	 9.5611e+03	 4.2011e+00	 5.1899e-01	 3.6319e+02	 9.6155e+03	-8.2958e+01	 7.9185e+04	 9.7821e+03	-8.0949e+00
 6.5684e+04	 9.5611e+03	 4.0611e+00	 5.1449e-01	 3.6319e+02	 9.6181e+03	-8.2780e+01	 5.3251e+04	 6.7463e+03	-7.8934e+00
 9.8526e+04	 9.5611e+03	 3.9227e+00	 5.0442e-01	 3.6319e+02	 9.6207e+03	-8.2673e+01	 3.6210e+04	 4.6562e+03	-7.7767e+00
 1.4779e+05	 9.5611e+03	 3.7879e+00	 4.8911e-01	 3.6319e+02	 9.6233e+03	-8.2642e+01	 2.4895e+04	 3.2146e+03	-7.7444e+00
 2.2168e+05	 9.5611e+03	 3.6346e+00	 4.6640e-01	 3.6319e+02	 9.6259e+03	-8.2688e+01	 1.7405e+04	 2.2335e+03	-7.7929e+00
 3.3253e+05	 9.5611e+03	 3.5097e+00	 4.3908e-01	 3.6319e+02	 9.6286e+03	-8.2869e+01	 1.2325e+04	 1.5420e+03	-7.9932e+00
 4.9879e+05	 9.5611e+03	 3.3945e+00	 4.0409e-01	 3.6319e+02	 9.6312e+03	-8.3211e+01	 8.9284e+03	 1.0629e+03	-8.4002e+00
 7.4818e+05	 9.5611e+03	 3.3454e+00	 2.9153e-01	 3.6319e+02	 9.6389e+03	-8.5020e+01	 8.2503e+03	 7.1897e+02	-1.1475e+01
 9.0000e+05	 9.5611e+03	 3.3096e+00	 2.6708e-01	 3.6317e+02	 9.6468e+03	-8.5386e+01	 7.4866e+03	 6.0415e+02	-1.2392e+01
 1.0000e+02	 9.6441e+03	 5.9990e+00	 2.5948e-01	 3.6315e+02	 9.6545e+03	-8.7523e+01	 6.9353e+07	 2.9998e+06	-2.3119e+01
 1.5000e+02	 9.6441e+03	 5.9319e+00	 3.0882e-01	 3.6315e+02	 9.6571e+03	-8.7020e+01	 3.8848e+07	 2.0225e+06	-1.9208e+01
 2.2500e+02	 9.6441e+03	 5.8480e+00	 3.5895e-01	 3.6315e+02	 9.6597e+03	-8.6488e+01	 2.2282e+07	 1.3677e+06	-1.6292e+01
 3.3750e+02	 9.6441e+03	 5.7425e+00	 4.0645e-01	 3.6314e+02	 9.6622e+03	-8.5951e+01	 1.3119e+07	 9.2853e+05	-1.4128e+01
 5.0625e+02	 9.6441e+03	 5.6215e+00	 4.4415e-01	 3.6314e+02	 9.6648e+03	-8.5482e+01	 8.0034e+06	 6.3235e+05	-1.2657e+01
 7.5938e+02	 9.6441e+03	 5.4913e+00	 4.7021e-01	 3.6314e+02	 9.6672e+03	-8.5106e+01	 5.0399e+06	 4.3156e+05	-1.1678e+01
 1.1391e+03	 9.6441e+03	 5.3574e+00	 4.8570e-01	 3.6313e+02	 9.6699e+03	-8.4820e+01	 3.2528e+06	 2.9490e+05	-1.1030e+01
 1.7086e+03	 9.6441e+03	 5.2233e+00	 4.9365e-01	 3.6313e+02	 9.6725e+03	-8.4601e+01	 2.1336e+06	 2.0164e+05	-1.0581e+01
 2.5629e+03	 9.6441e+03	 5.0907e+00	 4.9665e-01	 3.6313e+02	 9.6776e+03	-8.4428e+01	 1.4138e+06	 1.3793e+05	-1.0250e+01
 3.8443e+03	 9.6441e+03	 4.9611e+00	 4.9779e-01	 3.6312e+02	 9.6801e+03	-8.4270e+01	 9.4038e+05	 9.4356e+04	-9.9663e+00
 5.7665e+03	 9.6441e+03	 4.8332e+00	 4.9898e-01	 3.6312e+02	 9.6826e+03	-8.4106e+01	 6.2542e+05	 6.4568e+04	-9.6862e+00
 8.6498e+03	 9.6441e+03	 4.7052e+00	 5.0179e-01	 3.6312e+02	 9.6876e+03	-8.3913e+01	 4.1461e+05	 4.4216e+04	-9.3769e+00
 1.2975e+04	 9.6441e+03	 4.5767e+00	 5.0627e-01	 3.6312e+02	 9.6901e+03	-8.3688e+01	 2.7396e+05	 3.0306e+04	-9.0401e+00
 1.9462e+04	 9.6441e+03	 4.4688e+00	 5.1369e-01	 3.6312e+02	 9.6926e+03	-8.3443e+01	 1.8000e+05	 2.0691e+04	-8.6995e+00
 2.9193e+04	 9.6441e+03	 4.3322e+00	 5.1770e-01	 3.6312e+02	 9.6955e+03	-8.3185e+01	 1.1907e+05	 1.4229e+04	-8.3681e+00
 4.3789e+04	 9.6441e+03	 4.1938e+00	 5.1777e-01	 3.6312e+02	 9.6980e+03	-8.2962e+01	 7.9370e+04	 9.7993e+03	-8.0996e+00
 6.5684e+04	 9.6441e+03	 4.0541e+00	 5.1299e-01	 3.6312e+02	 9.7008e+03	-8.2788e+01	 5.3408e+04	 6.7580e+03	-7.9029e+00
 9.8526e+04	 9.6441e+03	 3.9164e+00	 5.0242e-01	 3.6312e+02	 9.7032e+03	-8.2690e+01	 3.6354e+04	 4.6637e+03	-7.7951e+00
 1.4779e+05	 9.6441e+03	 3.7822e+00	 4.8703e-01	 3.6313e+02	 9.7059e+03	-8.2662e+01	 2.5002e+04	 3.2195e+03	-7.7658e+00
 2.2168e+05	 9.6441e+03	 3.6296e+00	 4.6426e-01	 3.6313e+02	 9.7084e+03	-8.2711e+01	 1.7485e+04	 2.2365e+03	-7.8180e+00
 3.3253e+05	 9.6441e+03	 3.5055e+00	 4.3702e-01	 3.6313e+02	 9.7109e+03	-8.2894e+01	 1.2384e+04	 1.5438e+03	-8.0214e+00
 4.9879e+05	 9.6441e+03	 3.3909e+00	 4.0213e-01	 3.6314e+02	 9.7135e+03	-8.3237e+01	 8.9720e+03	 1.0640e+03	-8.4324e+00
 7.4818e+05	 9.6441e+03	 3.3426e+00	 2.8965e-01	 3.6314e+02	 9.7211e+03	-8.5047e+01	 8.3039e+03	 7.1957e+02	-1.1540e+01
 9.0000e+05	 9.6441e+03	 3.3072e+00	 2.6511e-01	 3.6312e+02	 9.7288e+03	-8.5417e+01	 7.5422e+03	 6.0459e+02	-1.2475e+01
 1.0000e+02	 9.7260e+03	 5.9974e+00	 2.6193e-01	 3.6311e+02	 9.7369e+03	-8.7499e+01	 6.8705e+07	 3.0006e+06	-2.2897e+01
 1.5000e+02	 9.7260e+03	 5.9317e+00	 3.0905e-01	 3.6312e+02	 9.7394e+03	-8.7017e+01	 3.8819e+07	 2.0226e+06	-1.9193e+01
 2.2500e+02	 9.7260e+03	 5.8448e+00	 3.6128e-01	 3.6312e+02	 9.7421e+03	-8.6463e+01	 2.2138e+07	 1.3684e+06	-1.6178e+01
 3.3750e+02	 9.7260e+03	 5.7387e+00	 4.0847e-01	 3.6312e+02	 9.7445e+03	-8.5929e+01	 1.3054e+07	 9.2915e+05	-1.4049e+01
 5.0625e+02	 9.7260e+03	 5.6176e+00	 4.4565e-01	 3.6313e+02	 9.7469e+03	-8.5464e+01	 7.9764e+06	 6.3278e+05	-1.2605e+01
 7.5938e+02	 9.7260e+03	 5.4875e+00	 4.7156e-01	 3.6313e+02	 9.7496e+03	-8.5088e+01	 5.0254e+06	 4.3185e+05	-1.1637e+01
 1.1391e+03	 9.7260e+03	 5.3540e+00	 4.8686e-01	 3.6313e+02	 9.7522e+03	-8.4804e+01	 3.2450e+06	 2.9508e+05	-1.0997e+01
 1.7086e+03	 9.7260e+03	 5.2205e+00	 4.9456e-01	 3.6314e+02	 9.7550e+03	-8.4588e+01	 2.1297e+06	 2.0175e+05	-1.0556e+01
 2.5629e+03	 9.7260e+03	 5.0886e+00	 4.9750e-01	 3.6315e+02	 9.7601e+03	-8.4416e+01	 1.4114e+06	 1.3799e+05	-1.0228e+01
 3.8443e+03	 9.7260e+03	 4.9592e+00	 4.9848e-01	 3.6317e+02	 9.7626e+03	-8.4260e+01	 9.3908e+05	 9.4392e+04	-9.9487e+00
 5.7665e+03	 9.7260e+03	 4.8314e+00	 4.9963e-01	 3.6317e+02	 9.7650e+03	-8.4096e+01	 6.2461e+05	 6.4593e+04	-9.6700e+00
 8.6498e+03	 9.7260e+03	 4.7039e+00	 5.0231e-01	 3.6318e+02	 9.7701e+03	-8.3905e+01	 4.1418e+05	 4.4229e+04	-9.3645e+00
 1.2975e+04	 9.7260e+03	 4.6002e+00	 5.0874e-01	 3.6318e+02	 9.7728e+03	-8.3689e+01	 2.7263e+05	 3.0150e+04	-9.0425e+00
 1.9462e+04	 9.7260e+03	 4.4677e+00	 5.1392e-01	 3.6318e+02	 9.7753e+03	-8.3438e+01	 1.7992e+05	 2.0696e+04	-8.6934e+00
 2.9193e+04	 9.7260e+03	 4.3312e+00	 5.1796e-01	 3.6318e+02	 9.7779e+03	-8.3180e+01	 1.1901e+05	 1.4233e+04	-8.3620e+00
 4.3789e+04	 9.7260e+03	 4.1927e+00	 5.1786e-01	 3.6318e+02	 9.7804e+03	-8.2959e+01	 7.9357e+04	 9.8017e+03	-8.0963e+00
 6.5684e+04	 9.7260e+03	 4.0529e+00	 5.1273e-01	 3.6318e+02	 9.7828e+03	-8.2790e+01	 5.3434e+04	 6.7599e+03	-7.9045e+00
 9.8526e+04	 9.7260e+03	 3.9152e+00	 5.0211e-01	 3.6318e+02	 9.7856e+03	-8.2692e+01	 3.6377e+04	 4.6652e+03	-7.7975e+00
 1.4779e+05	 9.7260e+03	 3.7812e+00	 4.8649e-01	 3.6318e+02	 9.7881e+03	-8.2669e+01	 2.5029e+04	 3.2203e+03	-7.7723e+00
 2.2168e+05	 9.7260e+03	 3.6288e+00	 4.6373e-01	 3.6318e+02	 9.7908e+03	-8.2718e+01	 1.7505e+04	 2.2370e+03	-7.8252e+00
 3.3253e+05	 9.7260e+03	 3.5048e+00	 4.3641e-01	 3.6318e+02	 9.7932e+03	-8.2902e+01	 1.2401e+04	 1.5441e+03	-8.0310e+00
 4.9879e+05	 9.7260e+03	 3.3902e+00	 4.0157e-01	 3.6318e+02	 9.7958e+03	-8.3245e+01	 8.9844e+03	 1.0642e+03	-8.4422e+00
 7.4818e+05	 9.7260e+03	 3.3419e+00	 2.8901e-01	 3.6318e+02	 9.8038e+03	-8.5057e+01	 8.3224e+03	 7.1972e+02	-1.1563e+01
 9.0000e+05	 9.7260e+03	 3.3069e+00	 2.6472e-01	 3.6318e+02	 9.8114e+03	-8.5423e+01	 7.5534e+03	 6.0464e+02	-1.2492e+01
 1.0000e+02	 9.8087e+03	 5.9989e+00	 2.6163e-01	 3.6318e+02	 9.8195e+03	-8.7503e+01	 6.8783e+07	 2.9998e+06	-2.2929e+01
 1.5000e+02	 9.8087e+03	 5.9315e+00	 3.0810e-01	 3.6317e+02	 9.8220e+03	-8.7027e+01	 3.8939e+07	 2.0226e+06	-1.9252e+01
 2.2500e+02	 9.8087e+03	 5.8463e+00	 3.6118e-01	 3.6318e+02	 9.8248e+03	-8.6465e+01	 2.2144e+07	 1.3681e+06	-1.6187e+01
 3.3750e+02	 9.8087e+03	 5.7402e+00	 4.0909e-01	 3.6317e+02	 9.8272e+03	-8.5923e+01	 1.3034e+07	 9.2891e+05	-1.4031e+01
 5.0625e+02	 9.8087e+03	 5.6183e+00	 4.4667e-01	 3.6318e+02	 9.8299e+03	-8.5454e+01	 7.9582e+06	 6.3270e+05	-1.2578e+01
 7.5938e+02	 9.8087e+03	 5.4876e+00	 4.7290e-01	 3.6317e+02	 9.8323e+03	-8.5075e+01	 5.0112e+06	 4.3185e+05	-1.1604e+01
 1.1391e+03	 9.8087e+03	 5.3530e+00	 4.8817e-01	 3.6317e+02	 9.8349e+03	-8.4789e+01	 3.2363e+06	 2.9513e+05	-1.0966e+01
 1.7086e+03	 9.8087e+03	 5.2185e+00	 4.9561e-01	 3.6316e+02	 9.8375e+03	-8.4575e+01	 2.1252e+06	 2.0183e+05	-1.0530e+01
 2.5629e+03	 9.8087e+03	 5.0851e+00	 4.9820e-01	 3.6315e+02	 9.8426e+03	-8.4404e+01	 1.4094e+06	 1.3808e+05	-1.0207e+01
 3.8443e+03	 9.8087e+03	 4.9548e+00	 4.9887e-01	 3.6315e+02	 9.8451e+03	-8.4251e+01	 9.3835e+05	 9.4475e+04	-9.9322e+00
 5.7665e+03	 9.8087e+03	 4.8264e+00	 4.9972e-01	 3.6314e+02	 9.8475e+03	-8.4089e+01	 6.2449e+05	 6.4659e+04	-9.6582e+00
 8.6498e+03	 9.8087e+03	 4.6979e+00	 5.0234e-01	 3.6314e+02	 9.8526e+03	-8.3897e+01	 4.1416e+05	 4.4286e+04	-9.3520e+00
 1.2975e+04	 9.8087e+03	 4.5938e+00	 5.0850e-01	 3.6313e+02	 9.8551e+03	-8.3683e+01	 2.7276e+05	 3.0193e+04	-9.0339e+00
 1.9462e+04	 9.8087e+03	 4.4610e+00	 5.1351e-01	 3.6313e+02	 9.8578e+03	-8.3434e+01	 1.8007e+05	 2.0727e+04	-8.6874e+00
 2.9193e+04	 9.8087e+03	 4.3243e+00	 5.1725e-01	 3.6313e+02	 9.8602e+03	-8.3179e+01	 1.1918e+05	 1.4255e+04	-8.3602e+00
 4.3789e+04	 9.8087e+03	 4.1860e+00	 5.1669e-01	 3.6313e+02	 9.8630e+03	-8.2963e+01	 7.9537e+04	 9.8176e+03	-8.1015e+00
 6.5684e+04	 9.8087e+03	 4.0466e+00	 5.1128e-01	 3.6314e+02	 9.8654e+03	-8.2799e+01	 5.3585e+04	 6.7705e+03	-7.9145e+00
 9.8526e+04	 9.8087e+03	 3.9095e+00	 5.0037e-01	 3.6313e+02	 9.8679e+03	-8.2706e+01	 3.6503e+04	 4.6720e+03	-7.8131e+00
 1.4779e+05	 9.8087e+03	 3.7761e+00	 4.8461e-01	 3.6312e+02	 9.8707e+03	-8.2687e+01	 2.5127e+04	 3.2247e+03	-7.7920e+00
 2.2168e+05	 9.8087e+03	 3.6242e+00	 4.6172e-01	 3.6313e+02	 9.8732e+03	-8.2740e+01	 1.7582e+04	 2.2399e+03	-7.8493e+00
 3.3253e+05	 9.8087e+03	 3.5009e+00	 4.3451e-01	 3.6314e+02	 9.8758e+03	-8.2925e+01	 1.2455e+04	 1.5458e+03	-8.0571e+00
 4.9879e+05	 9.8087e+03	 3.3869e+00	 3.9976e-01	 3.6314e+02	 9.8784e+03	-8.3269e+01	 9.0252e+03	 1.0652e+03	-8.4724e+00
 7.4818e+05	 9.8087e+03	 3.3392e+00	 2.8735e-01	 3.6314e+02	 9.8864e+03	-8.5082e+01	 8.3706e+03	 7.2031e+02	-1.1621e+01
 9.0000e+05	 9.8087e+03	 3.3045e+00	 2.6269e-01	 3.6314e+02	 9.8941e+03	-8.5455e+01	 7.6116e+03	 6.0509e+02	-1.2579e+01
 1.0000e+02	 9.8914e+03	 5.9967e+00	 2.6332e-01	 3.6316e+02	 9.9024e+03	-8.7486e+01	 6.8341e+07	 3.0009e+06	-2.2773e+01
 1.5000e+02	 9.8914e+03	 5.9299e+00	 3.0981e-01	 3.6316e+02	 9.9049e+03	-8.7009e+01	 3.8724e+07	 2.0232e+06	-1.9140e+01
 2.2500e+02	 9.8914e+03	 5.8429e+00	 3.6377e-01	 3.6315e+02	 9.9076e+03	-8.6437e+01	 2.1987e+07	 1.3688e+06	-1.6062e+01
 3.3750e+02	 9.8914e+03	 5.7362e+00	 4.1138e-01	 3.6315e+02	 9.9101e+03	-8.5898e+01	 1.2961e+07	 9.2955e+05	-1.3944e+01
 5.0625e+02	 9.8914e+03	 5.6136e+00	 4.4875e-01	 3.6315e+02	 9.9126e+03	-8.5430e+01	 7.9213e+06	 6.3323e+05	-1.2509e+01
 7.5938e+02	 9.8914e+03	 5.4825e+00	 4.7425e-01	 3.6314e+02	 9.9152e+03	-8.5056e+01	 4.9970e+06	 4.3225e+05	-1.1560e+01
 1.1391e+03	 9.8914e+03	 5.3474e+00	 4.8948e-01	 3.6315e+02	 9.9179e+03	-8.4770e+01	 3.2276e+06	 2.9545e+05	-1.0925e+01
 1.7086e+03	 9.8914e+03	 5.2130e+00	 4.9637e-01	 3.6315e+02	 9.9206e+03	-8.4561e+01	 2.1219e+06	 2.0204e+05	-1.0502e+01
 2.5629e+03	 9.8914e+03	 5.0804e+00	 4.9879e-01	 3.6315e+02	 9.9258e+03	-8.4393e+01	 1.4077e+06	 1.3821e+05	-1.0186e+01
 3.8443e+03	 9.8914e+03	 4.9505e+00	 4.9926e-01	 3.6316e+02	 9.9282e+03	-8.4241e+01	 9.3760e+05	 9.4557e+04	-9.9157e+00
 5.7665e+03	 9.8914e+03	 4.8224e+00	 5.0004e-01	 3.6316e+02	 9.9307e+03	-8.4080e+01	 6.2410e+05	 6.4714e+04	-9.6440e+00
 8.6498e+03	 9.8914e+03	 4.6942e+00	 5.0240e-01	 3.6315e+02	 9.9358e+03	-8.3891e+01	 4.1411e+05	 4.4320e+04	-9.3436e+00
 1.2975e+04	 9.8914e+03	 4.5901e+00	 5.0870e-01	 3.6314e+02	 9.9384e+03	-8.3676e+01	 2.7265e+05	 3.0217e+04	-9.0233e+00
 1.9462e+04	 9.8914e+03	 4.4573e+00	 5.1354e-01	 3.6314e+02	 9.9411e+03	-8.3428e+01	 1.8006e+05	 2.0745e+04	-8.6797e+00
 2.9193e+04	 9.8914e+03	 4.3204e+00	 5.1700e-01	 3.6313e+02	 9.9436e+03	-8.3176e+01	 1.1923e+05	 1.4268e+04	-8.3567e+00
 4.3789e+04	 9.8914e+03	 4.1819e+00	 5.1616e-01	 3.6313e+02	 9.9463e+03	-8.2964e+01	 7.9619e+04	 9.8270e+03	-8.1020e+00
 6.5684e+04	 9.8914e+03	 4.0426e+00	 5.1030e-01	 3.6313e+02	 9.9488e+03	-8.2806e+01	 5.3689e+04	 6.7771e+03	-7.9221e+00
 9.8526e+04	 9.8914e+03	 3.9057e+00	 4.9917e-01	 3.6313e+02	 9.9513e+03	-8.2717e+01	 3.6591e+04	 4.6765e+03	-7.8244e+00
 1.4779e+05	 9.8914e+03	 3.7726e+00	 4.8327e-01	 3.6313e+02	 9.9538e+03	-8.2700e+01	 2.5196e+04	 3.2277e+03	-7.8063e+00
 2.2168e+05	 9.8914e+03	 3.6211e+00	 4.6034e-01	 3.6313e+02	 9.9566e+03	-8.2755e+01	 1.7634e+04	 2.2418e+03	-7.8661e+00
 3.3253e+05	 9.8914e+03	 3.4982e+00	 4.3301e-01	 3.6313e+02	 9.9590e+03	-8.2944e+01	 1.2498e+04	 1.5470e+03	-8.0787e+00
 4.9879e+05	 9.8914e+03	 3.3846e+00	 3.9839e-01	 3.6313e+02	 9.9617e+03	-8.3287e+01	 9.0562e+03	 1.0660e+03	-8.4957e+00
 7.4818e+05	 9.8914e+03	 3.3375e+00	 2.8542e-01	 3.6314e+02	 9.9694e+03	-8.5112e+01	 8.4271e+03	 7.2067e+02	-1.1693e+01
 9.0000e+05	 9.8914e+03	 3.3030e+00	 2.5995e-01	 3.6314e+02	 9.9776e+03	-8.5500e+01	 7.6920e+03	 6.0537e+02	-1.2706e+01
 1.0000e+02	 9.9749e+03	 5.9956e+00	 2.6454e-01	 3.6315e+02	 9.9855e+03	-8.7474e+01	 6.8028e+07	 3.0015e+06	-2.2665e+01
 1.5000e+02	 9.9749e+03	 5.9284e+00	 3.1237e-01	 3.6316e+02	 9.9883e+03	-8.6984e+01	 3.8406e+07	 2.0237e+06	-1.8979e+01
 2.2500e+02	 9.9749e+03	 5.8418e+00	 3.6521e-01	 3.6316e+02	 9.9908e+03	-8.6423e+01	 2.1900e+07	 1.3691e+06	-1.5996e+01
 3.3750e+02	 9.9749e+03	 5.7341e+00	 4.1281e-01	 3.6316e+02	 9.9935e+03	-8.5882e+01	 1.2917e+07	 9.2988e+05	-1.3891e+01
 5.0625e+02	 9.9749e+03	 5.6111e+00	 4.5038e-01	 3.6316e+02	 9.9960e+03	-8.5411e+01	 7.8927e+06	 6.3351e+05	-1.2459e+01
 7.5938e+02	 9.9749e+03	 5.4791e+00	 4.7575e-01	 3.6315e+02	 9.9985e+03	-8.5037e+01	 4.9812e+06	 4.3252e+05	-1.1517e+01
 1.1391e+03	 9.9749e+03	 5.3441e+00	 4.9055e-01	 3.6315e+02	 1.0001e+04	-8.4755e+01	 3.2206e+06	 2.9563e+05	-1.0894e+01
 1.7086e+03	 9.9749e+03	 5.2091e+00	 4.9732e-01	 3.6314e+02	 1.0004e+04	-8.4546e+01	 2.1179e+06	 2.0219e+05	-1.0474e+01
 2.5629e+03	 9.9749e+03	 5.0765e+00	 4.9918e-01	 3.6315e+02	 1.0009e+04	-8.4384e+01	 1.4066e+06	 1.3832e+05	-1.0170e+01
 3.8443e+03	 9.9749e+03	 4.9465e+00	 4.9962e-01	 3.6315e+02	 1.0011e+04	-8.4232e+01	 9.3693e+05	 9.4635e+04	-9.9004e+00
 5.7665e+03	 9.9749e+03	 4.8183e+00	 5.0022e-01	 3.6315e+02	 1.0014e+04	-8.4073e+01	 6.2387e+05	 6.4768e+04	-9.6323e+00
 8.6498e+03	 9.9749e+03	 4.6903e+00	 5.0253e-01	 3.6315e+02	 1.0019e+04	-8.3885e+01	 4.1400e+05	 4.4357e+04	-9.3334e+00
 1.2975e+04	 9.9749e+03	 4.5864e+00	 5.0872e-01	 3.6316e+02	 1.0022e+04	-8.3671e+01	 2.7265e+05	 3.0241e+04	-9.0157e+00
 1.9462e+04	 9.9749e+03	 4.4535e+00	 5.1354e-01	 3.6315e+02	 1.0024e+04	-8.3422e+01	 1.8006e+05	 2.0762e+04	-8.6723e+00
 2.9193e+04	 9.9749e+03	 4.3168e+00	 5.1669e-01	 3.6315e+02	 1.0027e+04	-8.3175e+01	 1.1930e+05	 1.4280e+04	-8.3546e+00
 4.3789e+04	 9.9749e+03	 4.1786e+00	 5.1564e-01	 3.6315e+02	 1.0029e+04	-8.2965e+01	 7.9698e+04	 9.8350e+03	-8.1036e+00
 6.5684e+04	 9.9749e+03	 4.0397e+00	 5.0977e-01	 3.6314e+02	 1.0032e+04	-8.2808e+01	 5.3744e+04	 6.7820e+03	-7.9245e+00
 9.8526e+04	 9.9749e+03	 3.9031e+00	 4.9833e-01	 3.6314e+02	 1.0034e+04	-8.2724e+01	 3.6652e+04	 4.6796e+03	-7.8324e+00
 1.4779e+05	 9.9749e+03	 3.7703e+00	 4.8227e-01	 3.6314e+02	 1.0037e+04	-8.2711e+01	 2.5249e+04	 3.2296e+03	-7.8179e+00
 2.2168e+05	 9.9749e+03	 3.6189e+00	 4.5936e-01	 3.6313e+02	 1.0040e+04	-8.2766e+01	 1.7672e+04	 2.2432e+03	-7.8781e+00
 3.3253e+05	 9.9749e+03	 3.4962e+00	 4.3196e-01	 3.6313e+02	 1.0043e+04	-8.2957e+01	 1.2529e+04	 1.5479e+03	-8.0939e+00
 4.9879e+05	 9.9749e+03	 3.3829e+00	 3.9735e-01	 3.6313e+02	 1.0045e+04	-8.3301e+01	 9.0798e+03	 1.0665e+03	-8.5137e+00
 7.4818e+05	 9.9749e+03	 3.3360e+00	 2.8283e-01	 3.6312e+02	 1.0053e+04	-8.5154e+01	 8.5042e+03	 7.2100e+02	-1.1795e+01
 9.0000e+05	 9.9749e+03	 3.3017e+00	 2.5781e-01	 3.6314e+02	 1.0061e+04	-8.5535e+01	 7.7557e+03	 6.0561e+02	-1.2806e+01
 1.0000e+02	 1.0058e+04	 5.9949e+00	 2.6566e-01	 3.6313e+02	 1.0069e+04	-8.7463e+01	 6.7741e+07	 3.0019e+06	-2.2566e+01
 1.5000e+02	 1.0058e+04	 5.9274e+00	 3.1442e-01	 3.6313e+02	 1.0072e+04	-8.6964e+01	 3.8156e+07	 2.0240e+06	-1.8852e+01
 2.2500e+02	 1.0058e+04	 5.8393e+00	 3.6706e-01	 3.6314e+02	 1.0074e+04	-8.6403e+01	 2.1790e+07	 1.3697e+06	-1.5908e+01
 3.3750e+02	 1.0058e+04	 5.7313e+00	 4.1462e-01	 3.6314e+02	 1.0077e+04	-8.5862e+01	 1.2860e+07	 9.3035e+05	-1.3823e+01
 5.0625e+02	 1.0058e+04	 5.6080e+00	 4.5211e-01	 3.6314e+02	 1.0079e+04	-8.5391e+01	 7.8625e+06	 6.3387e+05	-1.2404e+01
 7.5938e+02	 1.0058e+04	 5.4760e+00	 4.7711e-01	 3.6315e+02	 1.0082e+04	-8.5021e+01	 4.9670e+06	 4.3276e+05	-1.1477e+01
 1.1391e+03	 1.0058e+04	 5.3408e+00	 4.9148e-01	 3.6315e+02	 1.0085e+04	-8.4742e+01	 3.2145e+06	 2.9581e+05	-1.0867e+01
 1.7086e+03	 1.0058e+04	 5.2062e+00	 4.9813e-01	 3.6315e+02	 1.0087e+04	-8.4535e+01	 2.1144e+06	 2.0231e+05	-1.0451e+01
 2.5629e+03	 1.0058e+04	 5.0739e+00	 5.0006e-01	 3.6317e+02	 1.0092e+04	-8.4371e+01	 1.4042e+06	 1.3839e+05	-1.0147e+01
 3.8443e+03	 1.0058e+04	 4.9440e+00	 5.0011e-01	 3.6317e+02	 1.0095e+04	-8.4224e+01	 9.3602e+05	 9.4682e+04	-9.8859e+00
 5.7665e+03	 1.0058e+04	 4.8159e+00	 5.0073e-01	 3.6317e+02	 1.0097e+04	-8.4064e+01	 6.2323e+05	 6.4801e+04	-9.6177e+00
 8.6498e+03	 1.0058e+04	 4.6880e+00	 5.0299e-01	 3.6317e+02	 1.0103e+04	-8.3876e+01	 4.1362e+05	 4.4379e+04	-9.3202e+00
 1.2975e+04	 1.0058e+04	 4.5842e+00	 5.0912e-01	 3.6318e+02	 1.0105e+04	-8.3663e+01	 2.7243e+05	 3.0256e+04	-9.0041e+00
 1.9462e+04	 1.0058e+04	 4.4515e+00	 5.1374e-01	 3.6318e+02	 1.0108e+04	-8.3417e+01	 1.7999e+05	 2.0772e+04	-8.6650e+00
 2.9193e+04	 1.0058e+04	 4.3149e+00	 5.1674e-01	 3.6318e+02	 1.0111e+04	-8.3171e+01	 1.1929e+05	 1.4286e+04	-8.3502e+00
 4.3789e+04	 1.0058e+04	 4.1767e+00	 5.1551e-01	 3.6318e+02	 1.0113e+04	-8.2964e+01	 7.9719e+04	 9.8393e+03	-8.1021e+00
 6.5684e+04	 1.0058e+04	 4.0377e+00	 5.0929e-01	 3.6318e+02	 1.0116e+04	-8.2811e+01	 5.3795e+04	 6.7854e+03	-7.9281e+00
 9.8526e+04	 1.0058e+04	 3.9013e+00	 4.9785e-01	 3.6317e+02	 1.0118e+04	-8.2728e+01	 3.6687e+04	 4.6818e+03	-7.8362e+00
 1.4779e+05	 1.0058e+04	 3.7688e+00	 4.8162e-01	 3.6318e+02	 1.0121e+04	-8.2717e+01	 2.5283e+04	 3.2309e+03	-7.8251e+00
 2.2168e+05	 1.0058e+04	 3.6178e+00	 4.5852e-01	 3.6318e+02	 1.0124e+04	-8.2777e+01	 1.7704e+04	 2.2438e+03	-7.8902e+00
 3.3253e+05	 1.0058e+04	 3.4955e+00	 4.3131e-01	 3.6318e+02	 1.0126e+04	-8.2966e+01	 1.2547e+04	 1.5482e+03	-8.1044e+00
 4.9879e+05	 1.0058e+04	 3.3824e+00	 3.9692e-01	 3.6318e+02	 1.0129e+04	-8.3307e+01	 9.0897e+03	 1.0667e+03	-8.5217e+00
 7.4818e+05	 1.0058e+04	 3.3358e+00	 2.8238e-01	 3.6318e+02	 1.0136e+04	-8.5161e+01	 8.5178e+03	 7.2104e+02	-1.1813e+01
 9.0000e+05	 1.0058e+04	 3.3013e+00	 2.5719e-01	 3.6318e+02	 1.0144e+04	-8.5545e+01	 7.7746e+03	 6.0569e+02	-1.2836e+01
 1.0000e+02	 1.0142e+04	 5.9956e+00	 2.6546e-01	 3.6318e+02	 1.0152e+04	-8.7465e+01	 6.7790e+07	 3.0015e+06	-2.2586e+01
 1.5000e+02	 1.0142e+04	 5.9281e+00	 3.1574e-01	 3.6316e+02	 1.0155e+04	-8.6951e+01	 3.7997e+07	 2.0238e+06	-1.8775e+01
 2.2500e+02	 1.0142e+04	 5.8399e+00	 3.6782e-01	 3.6317e+02	 1.0157e+04	-8.6396e+01	 2.1744e+07	 1.3696e+06	-1.5877e+01
 3.3750e+02	 1.0142e+04	 5.7312e+00	 4.1566e-01	 3.6316e+02	 1.0160e+04	-8.5852e+01	 1.2828e+07	 9.3036e+05	-1.3788e+01
 5.0625e+02	 1.0142e+04	 5.6070e+00	 4.5305e-01	 3.6316e+02	 1.0162e+04	-8.5381e+01	 7.8462e+06	 6.3398e+05	-1.2376e+01
 7.5938e+02	 1.0142e+04	 5.4742e+00	 4.7841e-01	 3.6316e+02	 1.0165e+04	-8.5005e+01	 4.9535e+06	 4.3290e+05	-1.1443e+01
 1.1391e+03	 1.0142e+04	 5.3381e+00	 4.9248e-01	 3.6316e+02	 1.0167e+04	-8.4729e+01	 3.2080e+06	 2.9596e+05	-1.0839e+01
 1.7086e+03	 1.0142e+04	 5.2024e+00	 4.9905e-01	 3.6316e+02	 1.0170e+04	-8.4521e+01	 2.1105e+06	 2.0245e+05	-1.0425e+01
 2.5629e+03	 1.0142e+04	 5.0693e+00	 5.0067e-01	 3.6315e+02	 1.0175e+04	-8.4359e+01	 1.4025e+06	 1.3851e+05	-1.0125e+01
 3.8443e+03	 1.0142e+04	 4.9389e+00	 5.0041e-01	 3.6315e+02	 1.0178e+04	-8.4215e+01	 9.3545e+05	 9.4780e+04	-9.8698e+00
 5.7665e+03	 1.0142e+04	 4.8106e+00	 5.0082e-01	 3.6315e+02	 1.0180e+04	-8.4057e+01	 6.2312e+05	 6.4871e+04	-9.6055e+00
 8.6498e+03	 1.0142e+04	 4.6825e+00	 5.0300e-01	 3.6316e+02	 1.0185e+04	-8.3869e+01	 4.1362e+05	 4.4431e+04	-9.3092e+00
 1.2975e+04	 1.0142e+04	 4.5785e+00	 5.0897e-01	 3.6315e+02	 1.0188e+04	-8.3657e+01	 2.7251e+05	 3.0293e+04	-8.9956e+00
 1.9462e+04	 1.0142e+04	 4.4457e+00	 5.1344e-01	 3.6315e+02	 1.0190e+04	-8.3412e+01	 1.8009e+05	 2.0799e+04	-8.6588e+00
 2.9193e+04	 1.0142e+04	 4.3090e+00	 5.1612e-01	 3.6316e+02	 1.0193e+04	-8.3170e+01	 1.1944e+05	 1.4306e+04	-8.3489e+00
 4.3789e+04	 1.0142e+04	 4.1707e+00	 5.1448e-01	 3.6315e+02	 1.0196e+04	-8.2968e+01	 7.9879e+04	 9.8534e+03	-8.1067e+00
 6.5684e+04	 1.0142e+04	 4.0323e+00	 5.0793e-01	 3.6315e+02	 1.0198e+04	-8.2820e+01	 5.3939e+04	 6.7945e+03	-7.9387e+00
 9.8526e+04	 1.0142e+04	 3.8963e+00	 4.9620e-01	 3.6314e+02	 1.0201e+04	-8.2742e+01	 3.6809e+04	 4.6878e+03	-7.8521e+00
 1.4779e+05	 1.0142e+04	 3.7642e+00	 4.7988e-01	 3.6314e+02	 1.0203e+04	-8.2735e+01	 2.5375e+04	 3.2348e+03	-7.8442e+00
 2.2168e+05	 1.0142e+04	 3.6137e+00	 4.5675e-01	 3.6314e+02	 1.0206e+04	-8.2796e+01	 1.7773e+04	 2.2464e+03	-7.9117e+00
 3.3253e+05	 1.0142e+04	 3.4920e+00	 4.2953e-01	 3.6314e+02	 1.0209e+04	-8.2988e+01	 1.2600e+04	 1.5498e+03	-8.1298e+00
 4.9879e+05	 1.0142e+04	 3.3794e+00	 3.9519e-01	 3.6314e+02	 1.0211e+04	-8.3330e+01	 9.1295e+03	 1.0676e+03	-8.5512e+00
 7.4818e+05	 1.0142e+04	 3.3332e+00	 2.8066e-01	 3.6315e+02	 1.0219e+04	-8.5187e+01	 8.5701e+03	 7.2160e+02	-1.1876e+01
 9.0000e+05	 1.0142e+04	 3.2988e+00	 2.5592e-01	 3.6314e+02	 1.0227e+04	-8.5564e+01	 7.8131e+03	 6.0613e+02	-1.2890e+01
 1.0000e+02	 1.0224e+04	 5.9934e+00	 2.6789e-01	 3.6313e+02	 1.0235e+04	-8.7441e+01	 6.7174e+07	 3.0026e+06	-2.2372e+01
 1.5000e+02	 1.0224e+04	 5.9237e+00	 3.1703e-01	 3.6313e+02	 1.0238e+04	-8.6937e+01	 3.7843e+07	 2.0253e+06	-1.8685e+01
 2.2500e+02	 1.0224e+04	 5.8359e+00	 3.7021e-01	 3.6313e+02	 1.0240e+04	-8.6370e+01	 2.1604e+07	 1.3705e+06	-1.5764e+01
