Repository: maxwolters02/bachelor-thesis

File: data/data_raw/PEI5mgmL_60°C_Abs.TXT (part 2 of 6)
PEI 25 kg/mol, 2 mg/ml from Ethanol on B 10 x 15 mm + H 1x1 mm, 70 nm, 30 µm, 60°C Absorption, 30.4.2026, 11:14
Diameter[mm] 1.128e+00  Thickness[mm] 1.000e-04  Spacer Capacity[pF] 0.000e+00  Spacer Area[mm^2] 0.000e+00
Fixed value(s) :  AC Volt  [Vrms]=1.000
 Freq. [Hz]	 Time  [s]	 Eps'   	 Eps''  	M Temp [K]	M Time M[s]
 9.0000e+05	 1.7334e+03	 3.5377e+00	 2.5485e-01	 3.3316e+02	 1.8138e+03
 1.0000e+02	 1.8111e+03	 6.0379e+00	 5.8342e-02	 3.3315e+02	 1.8219e+03
 1.5000e+02	 1.8111e+03	 6.0264e+00	 6.7866e-02	 3.3315e+02	 1.8244e+03
 2.2500e+02	 1.8111e+03	 6.0109e+00	 7.8034e-02	 3.3315e+02	 1.8268e+03
 3.3750e+02	 1.8111e+03	 5.9945e+00	 9.2375e-02	 3.3315e+02	 1.8294e+03
 5.0625e+02	 1.8111e+03	 5.9749e+00	 1.1102e-01	 3.3315e+02	 1.8319e+03
 7.5938e+02	 1.8111e+03	 5.9518e+00	 1.3499e-01	 3.3315e+02	 1.8346e+03
 1.1391e+03	 1.8111e+03	 5.9237e+00	 1.6564e-01	 3.3314e+02	 1.8371e+03
 1.7086e+03	 1.8111e+03	 5.8891e+00	 2.0578e-01	 3.3314e+02	 1.8398e+03
 2.5629e+03	 1.8111e+03	 5.8461e+00	 2.5685e-01	 3.3314e+02	 1.8424e+03
 3.8443e+03	 1.8111e+03	 5.7905e+00	 3.2218e-01	 3.3314e+02	 1.8451e+03
 5.7665e+03	 1.8111e+03	 5.7169e+00	 4.0425e-01	 3.3314e+02	 1.8475e+03
 8.6498e+03	 1.8111e+03	 5.6169e+00	 5.0459e-01	 3.3314e+02	 1.8501e+03
 1.2975e+04	 1.8111e+03	 5.4793e+00	 6.1975e-01	 3.3315e+02	 1.8527e+03
 1.9462e+04	 1.8111e+03	 5.2924e+00	 7.3895e-01	 3.3315e+02	 1.8552e+03
 2.9193e+04	 1.8111e+03	 5.0501e+00	 8.3966e-01	 3.3315e+02	 1.8579e+03
 4.3789e+04	 1.8111e+03	 4.7645e+00	 8.9281e-01	 3.3315e+02	 1.8604e+03
 6.5684e+04	 1.8111e+03	 4.4762e+00	 8.8023e-01	 3.3315e+02	 1.8629e+03
 9.8526e+04	 1.8111e+03	 4.2067e+00	 8.0761e-01	 3.3315e+02	 1.8658e+03
 1.4779e+05	 1.8111e+03	 3.9888e+00	 7.0229e-01	 3.3315e+02	 1.8685e+03
 2.2168e+05	 1.8111e+03	 3.8241e+00	 5.9369e-01	 3.3315e+02	 1.8711e+03
 3.3253e+05	 1.8111e+03	 3.6902e+00	 4.9953e-01	 3.3315e+02	 1.8737e+03
 4.9879e+05	 1.8111e+03	 3.5924e+00	 4.2660e-01	 3.3315e+02	 1.8763e+03
 7.4818e+05	 1.8111e+03	 3.5645e+00	 2.8555e-01	 3.3316e+02	 1.8838e+03
 9.0000e+05	 1.8111e+03	 3.5347e+00	 2.5756e-01	 3.3316e+02	 1.8918e+03
 1.0000e+02	 1.8891e+03	 6.0364e+00	 5.8672e-02	 3.3315e+02	 1.8998e+03
 1.5000e+02	 1.8891e+03	 6.0223e+00	 6.7861e-02	 3.3315e+02	 1.9025e+03
 2.2500e+02	 1.8891e+03	 6.0091e+00	 7.8560e-02	 3.3315e+02	 1.9049e+03
 3.3750e+02	 1.8891e+03	 5.9923e+00	 9.3138e-02	 3.3315e+02	 1.9075e+03
 5.0625e+02	 1.8891e+03	 5.9727e+00	 1.1162e-01	 3.3316e+02	 1.9101e+03
 7.5938e+02	 1.8891e+03	 5.9490e+00	 1.3591e-01	 3.3315e+02	 1.9127e+03
 1.1391e+03	 1.8891e+03	 5.9207e+00	 1.6672e-01	 3.3316e+02	 1.9154e+03
 1.7086e+03	 1.8891e+03	 5.8861e+00	 2.0644e-01	 3.3315e+02	 1.9179e+03
 2.5629e+03	 1.8891e+03	 5.8425e+00	 2.5763e-01	 3.3316e+02	 1.9205e+03
 3.8443e+03	 1.8891e+03	 5.7866e+00	 3.2280e-01	 3.3316e+02	 1.9229e+03
 5.7665e+03	 1.8891e+03	 5.7128e+00	 4.0462e-01	 3.3316e+02	 1.9254e+03
 8.6498e+03	 1.8891e+03	 5.6126e+00	 5.0462e-01	 3.3316e+02	 1.9282e+03
 1.2975e+04	 1.8891e+03	 5.4750e+00	 6.1940e-01	 3.3316e+02	 1.9307e+03
 1.9462e+04	 1.8891e+03	 5.2883e+00	 7.3831e-01	 3.3316e+02	 1.9332e+03
 2.9193e+04	 1.8891e+03	 5.0463e+00	 8.3852e-01	 3.3316e+02	 1.9358e+03
 4.3789e+04	 1.8891e+03	 4.7612e+00	 8.9154e-01	 3.3316e+02	 1.9382e+03
 6.5684e+04	 1.8891e+03	 4.4733e+00	 8.7901e-01	 3.3316e+02	 1.9409e+03
 9.8526e+04	 1.8891e+03	 4.2044e+00	 8.0641e-01	 3.3316e+02	 1.9434e+03
 1.4779e+05	 1.8891e+03	 3.9866e+00	 7.0149e-01	 3.3315e+02	 1.9460e+03
 2.2168e+05	 1.8891e+03	 3.8220e+00	 5.9338e-01	 3.3316e+02	 1.9486e+03
 3.3253e+05	 1.8891e+03	 3.6881e+00	 4.9949e-01	 3.3316e+02	 1.9511e+03
 4.9879e+05	 1.8891e+03	 3.5901e+00	 4.2685e-01	 3.3315e+02	 1.9536e+03
 7.4818e+05	 1.8891e+03	 3.5618e+00	 2.8594e-01	 3.3315e+02	 1.9613e+03
 9.0000e+05	 1.8891e+03	 3.5322e+00	 2.5651e-01	 3.3315e+02	 1.9691e+03
 1.0000e+02	 1.9665e+03	 6.0346e+00	 5.9174e-02	 3.3315e+02	 1.9770e+03
 1.5000e+02	 1.9665e+03	 6.0215e+00	 6.7505e-02	 3.3315e+02	 1.9795e+03
 2.2500e+02	 1.9665e+03	 6.0067e+00	 7.9216e-02	 3.3315e+02	 1.9822e+03
 3.3750e+02	 1.9665e+03	 5.9897e+00	 9.3957e-02	 3.3315e+02	 1.9848e+03
 5.0625e+02	 1.9665e+03	 5.9699e+00	 1.1256e-01	 3.3315e+02	 1.9875e+03
 7.5938e+02	 1.9665e+03	 5.9461e+00	 1.3675e-01	 3.3315e+02	 1.9901e+03
 1.1391e+03	 1.9665e+03	 5.9179e+00	 1.6759e-01	 3.3316e+02	 1.9927e+03
 1.7086e+03	 1.9665e+03	 5.8825e+00	 2.0776e-01	 3.3315e+02	 1.9954e+03
 2.5629e+03	 1.9665e+03	 5.8389e+00	 2.5860e-01	 3.3315e+02	 1.9981e+03
 3.8443e+03	 1.9665e+03	 5.7826e+00	 3.2376e-01	 3.3315e+02	 2.0006e+03
 5.7665e+03	 1.9665e+03	 5.7084e+00	 4.0547e-01	 3.3315e+02	 2.0031e+03
 8.6498e+03	 1.9665e+03	 5.6078e+00	 5.0518e-01	 3.3314e+02	 2.0057e+03
 1.2975e+04	 1.9665e+03	 5.4700e+00	 6.1972e-01	 3.3314e+02	 2.0081e+03
 1.9462e+04	 1.9665e+03	 5.2831e+00	 7.3808e-01	 3.3315e+02	 2.0107e+03
 2.9193e+04	 1.9665e+03	 5.0410e+00	 8.3778e-01	 3.3314e+02	 2.0135e+03
 4.3789e+04	 1.9665e+03	 4.7562e+00	 8.9020e-01	 3.3314e+02	 2.0159e+03
 6.5684e+04	 1.9665e+03	 4.4689e+00	 8.7733e-01	 3.3314e+02	 2.0184e+03
 9.8526e+04	 1.9665e+03	 4.2008e+00	 8.0487e-01	 3.3313e+02	 2.0211e+03
 1.4779e+05	 1.9665e+03	 3.9837e+00	 7.0036e-01	 3.3314e+02	 2.0239e+03
 2.2168e+05	 1.9665e+03	 3.8196e+00	 5.9257e-01	 3.3314e+02	 2.0264e+03
 3.3253e+05	 1.9665e+03	 3.6857e+00	 4.9923e-01	 3.3314e+02	 2.0292e+03
 4.9879e+05	 1.9665e+03	 3.5876e+00	 4.2691e-01	 3.3313e+02	 2.0318e+03
 7.4818e+05	 1.9665e+03	 3.5596e+00	 2.8297e-01	 3.3314e+02	 2.0397e+03
 9.0000e+05	 1.9665e+03	 3.5295e+00	 2.5664e-01	 3.3315e+02	 2.0475e+03
 1.0000e+02	 2.0448e+03	 6.0327e+00	 5.9753e-02	 3.3315e+02	 2.0557e+03
 1.5000e+02	 2.0448e+03	 6.0196e+00	 7.0203e-02	 3.3316e+02	 2.0581e+03
 2.2500e+02	 2.0448e+03	 6.0045e+00	 7.9904e-02	 3.3315e+02	 2.0610e+03
 3.3750e+02	 2.0448e+03	 5.9876e+00	 9.4660e-02	 3.3316e+02	 2.0636e+03
 5.0625e+02	 2.0448e+03	 5.9675e+00	 1.1364e-01	 3.3315e+02	 2.0663e+03
 7.5938e+02	 2.0448e+03	 5.9437e+00	 1.3757e-01	 3.3315e+02	 2.0689e+03
 1.1391e+03	 2.0448e+03	 5.9151e+00	 1.6846e-01	 3.3316e+02	 2.0717e+03
 1.7086e+03	 2.0448e+03	 5.8794e+00	 2.0852e-01	 3.3316e+02	 2.0742e+03
 2.5629e+03	 2.0448e+03	 5.8353e+00	 2.5949e-01	 3.3315e+02	 2.0769e+03
 3.8443e+03	 2.0448e+03	 5.7787e+00	 3.2444e-01	 3.3315e+02	 2.0794e+03
 5.7665e+03	 2.0448e+03	 5.7042e+00	 4.0616e-01	 3.3315e+02	 2.0818e+03
 8.6498e+03	 2.0448e+03	 5.6036e+00	 5.0552e-01	 3.3315e+02	 2.0844e+03
 1.2975e+04	 2.0448e+03	 5.4656e+00	 6.1960e-01	 3.3315e+02	 2.0869e+03
 1.9462e+04	 2.0448e+03	 5.2787e+00	 7.3751e-01	 3.3316e+02	 2.0897e+03
 2.9193e+04	 2.0448e+03	 5.0370e+00	 8.3682e-01	 3.3315e+02	 2.0922e+03
 4.3789e+04	 2.0448e+03	 4.7529e+00	 8.8879e-01	 3.3315e+02	 2.0950e+03
 6.5684e+04	 2.0448e+03	 4.4662e+00	 8.7604e-01	 3.3315e+02	 2.0975e+03
 9.8526e+04	 2.0448e+03	 4.1985e+00	 8.0363e-01	 3.3315e+02	 2.1004e+03
 1.4779e+05	 2.0448e+03	 3.9817e+00	 6.9954e-01	 3.3315e+02	 2.1029e+03
 2.2168e+05	 2.0448e+03	 3.8174e+00	 5.9231e-01	 3.3315e+02	 2.1054e+03
 3.3253e+05	 2.0448e+03	 3.6837e+00	 4.9915e-01	 3.3315e+02	 2.1081e+03
 4.9879e+05	 2.0448e+03	 3.5854e+00	 4.2712e-01	 3.3315e+02	 2.1110e+03
 7.4818e+05	 2.0448e+03	 3.5572e+00	 2.8405e-01	 3.3315e+02	 2.1188e+03
 9.0000e+05	 2.0448e+03	 3.5273e+00	 2.5442e-01	 3.3315e+02	 2.1263e+03
 1.0000e+02	 2.1236e+03	 6.0312e+00	 6.0444e-02	 3.3315e+02	 2.1344e+03
 1.5000e+02	 2.1236e+03	 6.0165e+00	 6.9094e-02	 3.3315e+02	 2.1369e+03
 2.2500e+02	 2.1236e+03	 6.0030e+00	 8.0691e-02	 3.3315e+02	 2.1395e+03
 3.3750e+02	 2.1236e+03	 5.9854e+00	 9.5333e-02	 3.3315e+02	 2.1421e+03
 5.0625e+02	 2.1236e+03	 5.9652e+00	 1.1422e-01	 3.3315e+02	 2.1446e+03
 7.5938e+02	 2.1236e+03	 5.9410e+00	 1.3853e-01	 3.3315e+02	 2.1472e+03
 1.1391e+03	 2.1236e+03	 5.9122e+00	 1.6963e-01	 3.3315e+02	 2.1497e+03
 1.7086e+03	 2.1236e+03	 5.8763e+00	 2.0948e-01	 3.3315e+02	 2.1524e+03
 2.5629e+03	 2.1236e+03	 5.8321e+00	 2.6061e-01	 3.3315e+02	 2.1549e+03
 3.8443e+03	 2.1236e+03	 5.7751e+00	 3.2538e-01	 3.3315e+02	 2.1576e+03
 5.7665e+03	 2.1236e+03	 5.7002e+00	 4.0679e-01	 3.3316e+02	 2.1601e+03
 8.6498e+03	 2.1236e+03	 5.5991e+00	 5.0606e-01	 3.3315e+02	 2.1626e+03
 1.2975e+04	 2.1236e+03	 5.4609e+00	 6.1976e-01	 3.3315e+02	 2.1652e+03
 1.9462e+04	 2.1236e+03	 5.2740e+00	 7.3706e-01	 3.3315e+02	 2.1678e+03
 2.9193e+04	 2.1236e+03	 5.0326e+00	 8.3586e-01	 3.3315e+02	 2.1704e+03
 4.3789e+04	 2.1236e+03	 4.7487e+00	 8.8763e-01	 3.3315e+02	 2.1728e+03
 6.5684e+04	 2.1236e+03	 4.4628e+00	 8.7458e-01	 3.3315e+02	 2.1752e+03
 9.8526e+04	 2.1236e+03	 4.1956e+00	 8.0236e-01	 3.3314e+02	 2.1779e+03
 1.4779e+05	 2.1236e+03	 3.9794e+00	 6.9860e-01	 3.3315e+02	 2.1804e+03
 2.2168e+05	 2.1236e+03	 3.8153e+00	 5.9177e-01	 3.3315e+02	 2.1831e+03
 3.3253e+05	 2.1236e+03	 3.6814e+00	 4.9902e-01	 3.3315e+02	 2.1856e+03
 4.9879e+05	 2.1236e+03	 3.5831e+00	 4.2702e-01	 3.3315e+02	 2.1883e+03
 7.4818e+05	 2.1236e+03	 3.5547e+00	 2.8490e-01	 3.3315e+02	 2.1959e+03
 9.0000e+05	 2.1236e+03	 3.5247e+00	 2.5644e-01	 3.3314e+02	 2.2036e+03
 1.0000e+02	 2.2009e+03	 6.0293e+00	 6.0765e-02	 3.3315e+02	 2.2114e+03
 1.5000e+02	 2.2009e+03	 6.0157e+00	 7.0549e-02	 3.3315e+02	 2.2141e+03
 2.2500e+02	 2.2009e+03	 6.0009e+00	 8.1215e-02	 3.3314e+02	 2.2166e+03
 3.3750e+02	 2.2009e+03	 5.9834e+00	 9.6170e-02	 3.3314e+02	 2.2194e+03
 5.0625e+02	 2.2009e+03	 5.9630e+00	 1.1508e-01	 3.3315e+02	 2.2219e+03
 7.5938e+02	 2.2009e+03	 5.9383e+00	 1.3946e-01	 3.3314e+02	 2.2245e+03
 1.1391e+03	 2.2009e+03	 5.9095e+00	 1.7059e-01	 3.3314e+02	 2.2270e+03
 1.7086e+03	 2.2009e+03	 5.8732e+00	 2.1043e-01	 3.3314e+02	 2.2297e+03
 2.5629e+03	 2.2009e+03	 5.8286e+00	 2.6161e-01	 3.3313e+02	 2.2324e+03
 3.8443e+03	 2.2009e+03	 5.7711e+00	 3.2639e-01	 3.3314e+02	 2.2352e+03
 5.7665e+03	 2.2009e+03	 5.6959e+00	 4.0772e-01	 3.3314e+02	 2.2376e+03
 8.6498e+03	 2.2009e+03	 5.5944e+00	 5.0658e-01	 3.3314e+02	 2.2402e+03
 1.2975e+04	 2.2009e+03	 5.4561e+00	 6.2004e-01	 3.3314e+02	 2.2428e+03
 1.9462e+04	 2.2009e+03	 5.2691e+00	 7.3690e-01	 3.3315e+02	 2.2454e+03
 2.9193e+04	 2.2009e+03	 5.0279e+00	 8.3512e-01	 3.3314e+02	 2.2482e+03
 4.3789e+04	 2.2009e+03	 4.7444e+00	 8.8640e-01	 3.3314e+02	 2.2506e+03
 6.5684e+04	 2.2009e+03	 4.4592e+00	 8.7312e-01	 3.3314e+02	 2.2534e+03
 9.8526e+04	 2.2009e+03	 4.1928e+00	 8.0120e-01	 3.3314e+02	 2.2560e+03
 1.4779e+05	 2.2009e+03	 3.9770e+00	 6.9769e-01	 3.3315e+02	 2.2587e+03
 2.2168e+05	 2.2009e+03	 3.8131e+00	 5.9125e-01	 3.3315e+02	 2.2612e+03
 3.3253e+05	 2.2009e+03	 3.6793e+00	 4.9888e-01	 3.3315e+02	 2.2637e+03
 4.9879e+05	 2.2009e+03	 3.5809e+00	 4.2727e-01	 3.3315e+02	 2.2662e+03
 7.4818e+05	 2.2009e+03	 3.5522e+00	 2.8694e-01	 3.3315e+02	 2.2739e+03
 9.0000e+05	 2.2009e+03	 3.5218e+00	 2.6183e-01	 3.3315e+02	 2.2814e+03
 1.0000e+02	 2.2788e+03	 6.0272e+00	 6.1152e-02	 3.3315e+02	 2.2897e+03
 1.5000e+02	 2.2788e+03	 6.0148e+00	 6.9411e-02	 3.3316e+02	 2.2922e+03
 2.2500e+02	 2.2788e+03	 5.9990e+00	 8.1856e-02	 3.3316e+02	 2.2949e+03
 3.3750e+02	 2.2788e+03	 5.9812e+00	 9.6724e-02	 3.3315e+02	 2.2975e+03
 5.0625e+02	 2.2788e+03	 5.9603e+00	 1.1573e-01	 3.3315e+02	 2.3002e+03
 7.5938e+02	 2.2788e+03	 5.9361e+00	 1.4000e-01	 3.3316e+02	 2.3029e+03
 1.1391e+03	 2.2788e+03	 5.9066e+00	 1.7105e-01	 3.3316e+02	 2.3055e+03
 1.7086e+03	 2.2788e+03	 5.8702e+00	 2.1127e-01	 3.3315e+02	 2.3081e+03
 2.5629e+03	 2.2788e+03	 5.8254e+00	 2.6226e-01	 3.3316e+02	 2.3109e+03
 3.8443e+03	 2.2788e+03	 5.7676e+00	 3.2717e-01	 3.3315e+02	 2.3134e+03
 5.7665e+03	 2.2788e+03	 5.6922e+00	 4.0828e-01	 3.3315e+02	 2.3158e+03
 8.6498e+03	 2.2788e+03	 5.5905e+00	 5.0678e-01	 3.3316e+02	 2.3184e+03
 1.2975e+04	 2.2788e+03	 5.4521e+00	 6.1996e-01	 3.3315e+02	 2.3208e+03
 1.9462e+04	 2.2788e+03	 5.2651e+00	 7.3635e-01	 3.3315e+02	 2.3237e+03
 2.9193e+04	 2.2788e+03	 5.0240e+00	 8.3424e-01	 3.3315e+02	 2.3262e+03
 4.3789e+04	 2.2788e+03	 4.7411e+00	 8.8521e-01	 3.3315e+02	 2.3290e+03
 6.5684e+04	 2.2788e+03	 4.4562e+00	 8.7184e-01	 3.3315e+02	 2.3314e+03
 9.8526e+04	 2.2788e+03	 4.1903e+00	 8.0002e-01	 3.3314e+02	 2.3342e+03
 1.4779e+05	 2.2788e+03	 3.9748e+00	 6.9689e-01	 3.3315e+02	 2.3367e+03
 2.2168e+05	 2.2788e+03	 3.8111e+00	 5.9084e-01	 3.3315e+02	 2.3392e+03
 3.3253e+05	 2.2788e+03	 3.6773e+00	 4.9875e-01	 3.3315e+02	 2.3419e+03
 4.9879e+05	 2.2788e+03	 3.5787e+00	 4.2732e-01	 3.3315e+02	 2.3445e+03
 7.4818e+05	 2.2788e+03	 3.5499e+00	 2.8597e-01	 3.3316e+02	 2.3525e+03
 9.0000e+05	 2.2788e+03	 3.5198e+00	 2.5987e-01	 3.3315e+02	 2.3601e+03
 1.0000e+02	 2.3574e+03	 6.0260e+00	 6.1702e-02	 3.3315e+02	 2.3680e+03
 1.5000e+02	 2.3574e+03	 6.0123e+00	 7.0369e-02	 3.3315e+02	 2.3707e+03
 2.2500e+02	 2.3574e+03	 5.9971e+00	 8.2515e-02	 3.3315e+02	 2.3732e+03
 3.3750e+02	 2.3574e+03	 5.9790e+00	 9.7468e-02	 3.3315e+02	 2.3758e+03
 5.0625e+02	 2.3574e+03	 5.9582e+00	 1.1662e-01	 3.3315e+02	 2.3783e+03
 7.5938e+02	 2.3574e+03	 5.9336e+00	 1.4092e-01	 3.3315e+02	 2.3812e+03
 1.1391e+03	 2.3574e+03	 5.9036e+00	 1.7226e-01	 3.3315e+02	 2.3836e+03
 1.7086e+03	 2.3574e+03	 5.8672e+00	 2.1236e-01	 3.3315e+02	 2.3865e+03
 2.5629e+03	 2.3574e+03	 5.8219e+00	 2.6342e-01	 3.3315e+02	 2.3891e+03
 3.8443e+03	 2.3574e+03	 5.7639e+00	 3.2813e-01	 3.3315e+02	 2.3917e+03
 5.7665e+03	 2.3574e+03	 5.6881e+00	 4.0914e-01	 3.3316e+02	 2.3942e+03
 8.6498e+03	 2.3574e+03	 5.5862e+00	 5.0743e-01	 3.3315e+02	 2.3968e+03
 1.2975e+04	 2.3574e+03	 5.4474e+00	 6.2015e-01	 3.3315e+02	 2.3994e+03
 1.9462e+04	 2.3574e+03	 5.2603e+00	 7.3609e-01	 3.3315e+02	 2.4020e+03
 2.9193e+04	 2.3574e+03	 5.0194e+00	 8.3336e-01	 3.3315e+02	 2.4048e+03
 4.3789e+04	 2.3574e+03	 4.7370e+00	 8.8398e-01	 3.3314e+02	 2.4072e+03
 6.5684e+04	 2.3574e+03	 4.4528e+00	 8.7045e-01	 3.3314e+02	 2.4100e+03
 9.8526e+04	 2.3574e+03	 4.1875e+00	 7.9865e-01	 3.3314e+02	 2.4126e+03
 1.4779e+05	 2.3574e+03	 3.9724e+00	 6.9591e-01	 3.3315e+02	 2.4152e+03
 2.2168e+05	 2.3574e+03	 3.8088e+00	 5.9023e-01	 3.3315e+02	 2.4178e+03
 3.3253e+05	 2.3574e+03	 3.6751e+00	 4.9846e-01	 3.3315e+02	 2.4205e+03
 4.9879e+05	 2.3574e+03	 3.5765e+00	 4.2708e-01	 3.3315e+02	 2.4231e+03
 7.4818e+05	 2.3574e+03	 3.5477e+00	 2.8544e-01	 3.3315e+02	 2.4306e+03
 9.0000e+05	 2.3574e+03	 3.5175e+00	 2.5935e-01	 3.3315e+02	 2.4386e+03
 1.0000e+02	 2.4359e+03	 6.0244e+00	 6.2058e-02	 3.3315e+02	 2.4466e+03
 1.5000e+02	 2.4359e+03	 6.0118e+00	 7.0381e-02	 3.3315e+02	 2.4493e+03
 2.2500e+02	 2.4359e+03	 5.9953e+00	 8.3233e-02	 3.3315e+02	 2.4518e+03
 3.3750e+02	 2.4359e+03	 5.9773e+00	 9.8278e-02	 3.3315e+02	 2.4546e+03
 5.0625e+02	 2.4359e+03	 5.9563e+00	 1.1748e-01	 3.3315e+02	 2.4571e+03
 7.5938e+02	 2.4359e+03	 5.9312e+00	 1.4199e-01	 3.3315e+02	 2.4600e+03
 1.1391e+03	 2.4359e+03	 5.9009e+00	 1.7341e-01	 3.3315e+02	 2.4625e+03
 1.7086e+03	 2.4359e+03	 5.8642e+00	 2.1337e-01	 3.3316e+02	 2.4652e+03
 2.5629e+03	 2.4359e+03	 5.8187e+00	 2.6435e-01	 3.3315e+02	 2.4678e+03
 3.8443e+03	 2.4359e+03	 5.7603e+00	 3.2895e-01	 3.3315e+02	 2.4702e+03
 5.7665e+03	 2.4359e+03	 5.6842e+00	 4.0990e-01	 3.3315e+02	 2.4727e+03
 8.6498e+03	 2.4359e+03	 5.5820e+00	 5.0794e-01	 3.3315e+02	 2.4752e+03
 1.2975e+04	 2.4359e+03	 5.4430e+00	 6.2025e-01	 3.3315e+02	 2.4779e+03
 1.9462e+04	 2.4359e+03	 5.2557e+00	 7.3571e-01	 3.3315e+02	 2.4805e+03
 2.9193e+04	 2.4359e+03	 5.0151e+00	 8.3258e-01	 3.3315e+02	 2.4832e+03
 4.3789e+04	 2.4359e+03	 4.7330e+00	 8.8272e-01	 3.3315e+02	 2.4858e+03
 6.5684e+04	 2.4359e+03	 4.4494e+00	 8.6896e-01	 3.3315e+02	 2.4882e+03
 9.8526e+04	 2.4359e+03	 4.1846e+00	 7.9743e-01	 3.3314e+02	 2.4909e+03
 1.4779e+05	 2.4359e+03	 3.9699e+00	 6.9497e-01	 3.3315e+02	 2.4933e+03
 2.2168e+05	 2.4359e+03	 3.8067e+00	 5.8960e-01	 3.3315e+02	 2.4960e+03
 3.3253e+05	 2.4359e+03	 3.6731e+00	 4.9818e-01	 3.3315e+02	 2.4984e+03
 4.9879e+05	 2.4359e+03	 3.5743e+00	 4.2697e-01	 3.3315e+02	 2.5010e+03
 7.4818e+05	 2.4359e+03	 3.5451e+00	 2.8770e-01	 3.3316e+02	 2.5087e+03
 9.0000e+05	 2.4359e+03	 3.5149e+00	 2.6216e-01	 3.3315e+02	 2.5166e+03
 1.0000e+02	 2.5139e+03	 6.0230e+00	 6.2651e-02	 3.3315e+02	 2.5249e+03
 1.5000e+02	 2.5139e+03	 6.0098e+00	 7.1090e-02	 3.3315e+02	 2.5274e+03
 2.2500e+02	 2.5139e+03	 5.9934e+00	 8.3641e-02	 3.3314e+02	 2.5300e+03
 3.3750e+02	 2.5139e+03	 5.9753e+00	 9.8908e-02	 3.3314e+02	 2.5327e+03
 5.0625e+02	 2.5139e+03	 5.9540e+00	 1.1808e-01	 3.3314e+02	 2.5354e+03
 7.5938e+02	 2.5139e+03	 5.9287e+00	 1.4269e-01	 3.3314e+02	 2.5380e+03
 1.1391e+03	 2.5139e+03	 5.8986e+00	 1.7408e-01	 3.3314e+02	 2.5407e+03
 1.7086e+03	 2.5139e+03	 5.8613e+00	 2.1415e-01	 3.3315e+02	 2.5434e+03
 2.5629e+03	 2.5139e+03	 5.8154e+00	 2.6522e-01	 3.3315e+02	 2.5462e+03
 3.8443e+03	 2.5139e+03	 5.7568e+00	 3.2996e-01	 3.3315e+02	 2.5487e+03
 5.7665e+03	 2.5139e+03	 5.6802e+00	 4.1067e-01	 3.3315e+02	 2.5511e+03
 8.6498e+03	 2.5139e+03	 5.5777e+00	 5.0861e-01	 3.3315e+02	 2.5538e+03
 1.2975e+04	 2.5139e+03	 5.4382e+00	 6.2047e-01	 3.3315e+02	 2.5562e+03
 1.9462e+04	 2.5139e+03	 5.2512e+00	 7.3554e-01	 3.3315e+02	 2.5590e+03
 2.9193e+04	 2.5139e+03	 5.0106e+00	 8.3186e-01	 3.3315e+02	 2.5616e+03
 4.3789e+04	 2.5139e+03	 4.7290e+00	 8.8147e-01	 3.3315e+02	 2.5642e+03
 6.5684e+04	 2.5139e+03	 4.4460e+00	 8.6769e-01	 3.3315e+02	 2.5668e+03
 9.8526e+04	 2.5139e+03	 4.1818e+00	 7.9614e-01	 3.3315e+02	 2.5695e+03
 1.4779e+05	 2.5139e+03	 3.9678e+00	 6.9399e-01	 3.3315e+02	 2.5720e+03
 2.2168e+05	 2.5139e+03	 3.8046e+00	 5.8908e-01	 3.3315e+02	 2.5746e+03
 3.3253e+05	 2.5139e+03	 3.6709e+00	 4.9787e-01	 3.3315e+02	 2.5772e+03
 4.9879e+05	 2.5139e+03	 3.5721e+00	 4.2696e-01	 3.3315e+02	 2.5798e+03
 7.4818e+05	 2.5139e+03	 3.5432e+00	 2.8596e-01	 3.3315e+02	 2.5876e+03
 9.0000e+05	 2.5139e+03	 3.5129e+00	 2.5967e-01	 3.3315e+02	 2.5954e+03
 1.0000e+02	 2.5927e+03	 6.0213e+00	 6.3131e-02	 3.3315e+02	 2.6033e+03
 1.5000e+02	 2.5927e+03	 6.0066e+00	 7.2301e-02	 3.3315e+02	 2.6058e+03
 2.2500e+02	 2.5927e+03	 5.9917e+00	 8.4246e-02	 3.3315e+02	 2.6083e+03
 3.3750e+02	 2.5927e+03	 5.9733e+00	 9.9542e-02	 3.3315e+02	 2.6110e+03
 5.0625e+02	 2.5927e+03	 5.9519e+00	 1.1900e-01	 3.3315e+02	 2.6135e+03
 7.5938e+02	 2.5927e+03	 5.9264e+00	 1.4358e-01	 3.3315e+02	 2.6161e+03
 1.1391e+03	 2.5927e+03	 5.8957e+00	 1.7514e-01	 3.3315e+02	 2.6187e+03
 1.7086e+03	 2.5927e+03	 5.8583e+00	 2.1525e-01	 3.3315e+02	 2.6212e+03
 2.5629e+03	 2.5927e+03	 5.8122e+00	 2.6629e-01	 3.3314e+02	 2.6238e+03
 3.8443e+03	 2.5927e+03	 5.7532e+00	 3.3084e-01	 3.3315e+02	 2.6262e+03
 5.7665e+03	 2.5927e+03	 5.6763e+00	 4.1156e-01	 3.3315e+02	 2.6290e+03
 8.6498e+03	 2.5927e+03	 5.5736e+00	 5.0930e-01	 3.3315e+02	 2.6316e+03
 1.2975e+04	 2.5927e+03	 5.4340e+00	 6.2080e-01	 3.3316e+02	 2.6342e+03
 1.9462e+04	 2.5927e+03	 5.2466e+00	 7.3537e-01	 3.3315e+02	 2.6368e+03
 2.9193e+04	 2.5927e+03	 5.0063e+00	 8.3114e-01	 3.3315e+02	 2.6394e+03
 4.3789e+04	 2.5927e+03	 4.7251e+00	 8.8030e-01	 3.3315e+02	 2.6421e+03
 6.5684e+04	 2.5927e+03	 4.4428e+00	 8.6631e-01	 3.3316e+02	 2.6445e+03
 9.8526e+04	 2.5927e+03	 4.1793e+00	 7.9493e-01	 3.3316e+02	 2.6472e+03
 1.4779e+05	 2.5927e+03	 3.9655e+00	 6.9311e-01	 3.3315e+02	 2.6497e+03
 2.2168e+05	 2.5927e+03	 3.8026e+00	 5.8859e-01	 3.3315e+02	 2.6524e+03
 3.3253e+05	 2.5927e+03	 3.6689e+00	 4.9763e-01	 3.3315e+02	 2.6549e+03
 4.9879e+05	 2.5927e+03	 3.5701e+00	 4.2690e-01	 3.3315e+02	 2.6577e+03
 7.4818e+05	 2.5927e+03	 3.5408e+00	 2.8851e-01	 3.3315e+02	 2.6654e+03
 9.0000e+05	 2.5927e+03	 3.5109e+00	 2.5873e-01	 3.3316e+02	 2.6734e+03
 1.0000e+02	 2.6709e+03	 6.0200e+00	 6.3409e-02	 3.3316e+02	 2.6815e+03
 1.5000e+02	 2.6709e+03	 6.0069e+00	 7.2993e-02	 3.3315e+02	 2.6842e+03
 2.2500e+02	 2.6709e+03	 5.9897e+00	 8.4774e-02	 3.3316e+02	 2.6867e+03
 3.3750e+02	 2.6709e+03	 5.9713e+00	 1.0005e-01	 3.3315e+02	 2.6893e+03
 5.0625e+02	 2.6709e+03	 5.9495e+00	 1.1959e-01	 3.3315e+02	 2.6918e+03
 7.5938e+02	 2.6709e+03	 5.9240e+00	 1.4433e-01	 3.3316e+02	 2.6943e+03
 1.1391e+03	 2.6709e+03	 5.8934e+00	 1.7587e-01	 3.3316e+02	 2.6970e+03
 1.7086e+03	 2.6709e+03	 5.8556e+00	 2.1622e-01	 3.3315e+02	 2.6996e+03
 2.5629e+03	 2.6709e+03	 5.8091e+00	 2.6725e-01	 3.3315e+02	 2.7022e+03
 3.8443e+03	 2.6709e+03	 5.7498e+00	 3.3179e-01	 3.3315e+02	 2.7047e+03
 5.7665e+03	 2.6709e+03	 5.6727e+00	 4.1225e-01	 3.3315e+02	 2.7071e+03
 8.6498e+03	 2.6709e+03	 5.5696e+00	 5.0978e-01	 3.3316e+02	 2.7097e+03
 1.2975e+04	 2.6709e+03	 5.4299e+00	 6.2103e-01	 3.3315e+02	 2.7122e+03
 1.9462e+04	 2.6709e+03	 5.2423e+00	 7.3496e-01	 3.3315e+02	 2.7150e+03
 2.9193e+04	 2.6709e+03	 5.0020e+00	 8.3023e-01	 3.3316e+02	 2.7176e+03
 4.3789e+04	 2.6709e+03	 4.7214e+00	 8.7901e-01	 3.3315e+02	 2.7200e+03
 6.5684e+04	 2.6709e+03	 4.4396e+00	 8.6498e-01	 3.3315e+02	 2.7227e+03
 9.8526e+04	 2.6709e+03	 4.1765e+00	 7.9372e-01	 3.3315e+02	 2.7252e+03
 1.4779e+05	 2.6709e+03	 3.9631e+00	 6.9222e-01	 3.3315e+02	 2.7279e+03
 2.2168e+05	 2.6709e+03	 3.8004e+00	 5.8787e-01	 3.3315e+02	 2.7304e+03
 3.3253e+05	 2.6709e+03	 3.6669e+00	 4.9726e-01	 3.3315e+02	 2.7329e+03
 4.9879e+05	 2.6709e+03	 3.5681e+00	 4.2666e-01	 3.3315e+02	 2.7357e+03
 7.4818e+05	 2.6709e+03	 3.5389e+00	 2.8612e-01	 3.3313e+02	 2.7432e+03
 9.0000e+05	 2.6709e+03	 3.5085e+00	 2.5883e-01	 3.3313e+02	 2.7512e+03
 1.0000e+02	 2.7485e+03	 6.0182e+00	 6.3915e-02	 3.3313e+02	 2.7591e+03
 1.5000e+02	 2.7485e+03	 6.0070e+00	 7.4941e-02	 3.3312e+02	 2.7616e+03
 2.2500e+02	 2.7485e+03	 5.9879e+00	 8.5494e-02	 3.3313e+02	 2.7642e+03
 3.3750e+02	 2.7485e+03	 5.9692e+00	 1.0086e-01	 3.3313e+02	 2.7668e+03
 5.0625e+02	 2.7485e+03	 5.9473e+00	 1.2039e-01	 3.3314e+02	 2.7696e+03
 7.5938e+02	 2.7485e+03	 5.9217e+00	 1.4549e-01	 3.3314e+02	 2.7721e+03
 1.1391e+03	 2.7485e+03	 5.8906e+00	 1.7679e-01	 3.3313e+02	 2.7747e+03
 1.7086e+03	 2.7485e+03	 5.8528e+00	 2.1722e-01	 3.3314e+02	 2.7772e+03
 2.5629e+03	 2.7485e+03	 5.8059e+00	 2.6814e-01	 3.3314e+02	 2.7801e+03
 3.8443e+03	 2.7485e+03	 5.7462e+00	 3.3266e-01	 3.3314e+02	 2.7825e+03
 5.7665e+03	 2.7485e+03	 5.6687e+00	 4.1322e-01	 3.3313e+02	 2.7849e+03
 8.6498e+03	 2.7485e+03	 5.5651e+00	 5.1057e-01	 3.3315e+02	 2.7875e+03
 1.2975e+04	 2.7485e+03	 5.4250e+00	 6.2149e-01	 3.3314e+02	 2.7899e+03
 1.9462e+04	 2.7485e+03	 5.2374e+00	 7.3489e-01	 3.3314e+02	 2.7925e+03
 2.9193e+04	 2.7485e+03	 4.9972e+00	 8.2961e-01	 3.3314e+02	 2.7951e+03
 4.3789e+04	 2.7485e+03	 4.7172e+00	 8.7784e-01	 3.3314e+02	 2.7979e+03
 6.5684e+04	 2.7485e+03	 4.4360e+00	 8.6350e-01	 3.3314e+02	 2.8004e+03
 9.8526e+04	 2.7485e+03	 4.1738e+00	 7.9246e-01	 3.3314e+02	 2.8032e+03
 1.4779e+05	 2.7485e+03	 3.9609e+00	 6.9126e-01	 3.3314e+02	 2.8056e+03
 2.2168e+05	 2.7485e+03	 3.7985e+00	 5.8733e-01	 3.3315e+02	 2.8085e+03
 3.3253e+05	 2.7485e+03	 3.6650e+00	 4.9702e-01	 3.3315e+02	 2.8110e+03
 4.9879e+05	 2.7485e+03	 3.5661e+00	 4.2676e-01	 3.3315e+02	 2.8137e+03
 7.4818e+05	 2.7485e+03	 3.5369e+00	 2.8760e-01	 3.3316e+02	 2.8212e+03
 9.0000e+05	 2.7485e+03	 3.5066e+00	 2.6003e-01	 3.3316e+02	 2.8291e+03
 1.0000e+02	 2.8264e+03	 6.0170e+00	 6.4357e-02	 3.3315e+02	 2.8372e+03
 1.5000e+02	 2.8264e+03	 6.0066e+00	 7.3628e-02	 3.3315e+02	 2.8398e+03
 2.2500e+02	 2.8264e+03	 5.9864e+00	 8.5952e-02	 3.3315e+02	 2.8425e+03
 3.3750e+02	 2.8264e+03	 5.9677e+00	 1.0139e-01	 3.3316e+02	 2.8451e+03
 5.0625e+02	 2.8264e+03	 5.9456e+00	 1.2091e-01	 3.3315e+02	 2.8478e+03
 7.5938e+02	 2.8264e+03	 5.9197e+00	 1.4597e-01	 3.3316e+02	 2.8504e+03
 1.1391e+03	 2.8264e+03	 5.8883e+00	 1.7764e-01	 3.3316e+02	 2.8532e+03
 1.7086e+03	 2.8264e+03	 5.8500e+00	 2.1786e-01	 3.3316e+02	 2.8558e+03
 2.5629e+03	 2.8264e+03	 5.8030e+00	 2.6883e-01	 3.3317e+02	 2.8585e+03
 3.8443e+03	 2.8264e+03	 5.7433e+00	 3.3335e-01	 3.3316e+02	 2.8610e+03
 5.7665e+03	 2.8264e+03	 5.6654e+00	 4.1371e-01	 3.3316e+02	 2.8634e+03
 8.6498e+03	 2.8264e+03	 5.5617e+00	 5.1077e-01	 3.3317e+02	 2.8662e+03
 1.2975e+04	 2.8264e+03	 5.4215e+00	 6.2134e-01	 3.3316e+02	 2.8686e+03
 1.9462e+04	 2.8264e+03	 5.2341e+00	 7.3448e-01	 3.3316e+02	 2.8712e+03
 2.9193e+04	 2.8264e+03	 4.9942e+00	 8.2869e-01	 3.3316e+02	 2.8738e+03
 4.3789e+04	 2.8264e+03	 4.7144e+00	 8.7671e-01	 3.3317e+02	 2.8762e+03
 6.5684e+04	 2.8264e+03	 4.4338e+00	 8.6242e-01	 3.3316e+02	 2.8789e+03
 9.8526e+04	 2.8264e+03	 4.1719e+00	 7.9156e-01	 3.3317e+02	 2.8814e+03
 1.4779e+05	 2.8264e+03	 3.9591e+00	 6.9058e-01	 3.3316e+02	 2.8842e+03
 2.2168e+05	 2.8264e+03	 3.7968e+00	 5.8697e-01	 3.3316e+02	 2.8868e+03
 3.3253e+05	 2.8264e+03	 3.6632e+00	 4.9696e-01	 3.3316e+02	 2.8895e+03
 4.9879e+05	 2.8264e+03	 3.5642e+00	 4.2667e-01	 3.3316e+02	 2.8921e+03
 7.4818e+05	 2.8264e+03	 3.5354e+00	 2.8218e-01	 3.3316e+02	 2.9002e+03
 9.0000e+05	 2.8264e+03	 3.5050e+00	 2.5356e-01	 3.3316e+02	 2.9079e+03
 1.0000e+02	 2.9052e+03	 6.0157e+00	 6.4872e-02	 3.3315e+02	 2.9160e+03
 1.5000e+02	 2.9052e+03	 6.0035e+00	 7.2621e-02	 3.3315e+02	 2.9184e+03
 2.2500e+02	 2.9052e+03	 5.9845e+00	 8.6519e-02	 3.3315e+02	 2.9209e+03
 3.3750e+02	 2.9052e+03	 5.9657e+00	 1.0205e-01	 3.3315e+02	 2.9237e+03
 5.0625e+02	 2.9052e+03	 5.9436e+00	 1.2179e-01	 3.3314e+02	 2.9261e+03
 7.5938e+02	 2.9052e+03	 5.9174e+00	 1.4671e-01	 3.3314e+02	 2.9287e+03
 1.1391e+03	 2.9052e+03	 5.8860e+00	 1.7846e-01	 3.3315e+02	 2.9312e+03
 1.7086e+03	 2.9052e+03	 5.8473e+00	 2.1894e-01	 3.3315e+02	 2.9338e+03
 2.5629e+03	 2.9052e+03	 5.8000e+00	 2.7006e-01	 3.3315e+02	 2.9363e+03
 3.8443e+03	 2.9052e+03	 5.7397e+00	 3.3454e-01	 3.3315e+02	 2.9388e+03
 5.7665e+03	 2.9052e+03	 5.6615e+00	 4.1485e-01	 3.3315e+02	 2.9415e+03
 8.6498e+03	 2.9052e+03	 5.5572e+00	 5.1169e-01	 3.3314e+02	 2.9442e+03
 1.2975e+04	 2.9052e+03	 5.4166e+00	 6.2181e-01	 3.3315e+02	 2.9469e+03
 1.9462e+04	 2.9052e+03	 5.2290e+00	 7.3445e-01	 3.3315e+02	 2.9495e+03
 2.9193e+04	 2.9052e+03	 4.9891e+00	 8.2814e-01	 3.3315e+02	 2.9522e+03
 4.3789e+04	 2.9052e+03	 4.7097e+00	 8.7558e-01	 3.3315e+02	 2.9548e+03
 6.5684e+04	 2.9052e+03	 4.4297e+00	 8.6089e-01	 3.3315e+02	 2.9575e+03
 9.8526e+04	 2.9052e+03	 4.1685e+00	 7.8998e-01	 3.3315e+02	 2.9601e+03
 1.4779e+05	 2.9052e+03	 3.9563e+00	 6.8928e-01	 3.3315e+02	 2.9627e+03
 2.2168e+05	 2.9052e+03	 3.7944e+00	 5.8602e-01	 3.3315e+02	 2.9653e+03
 3.3253e+05	 2.9052e+03	 3.6609e+00	 4.9635e-01	 3.3315e+02	 2.9678e+03
 4.9879e+05	 2.9052e+03	 3.5619e+00	 4.2626e-01	 3.3315e+02	 2.9704e+03
 7.4818e+05	 2.9052e+03	 3.5331e+00	 2.8226e-01	 3.3315e+02	 2.9779e+03
 9.0000e+05	 2.9052e+03	 3.5027e+00	 2.5527e-01	 3.3315e+02	 2.9856e+03
 1.0000e+02	 2.9829e+03	 6.0139e+00	 6.5226e-02	 3.3315e+02	 2.9939e+03
 1.5000e+02	 2.9829e+03	 5.9980e+00	 7.4854e-02	 3.3315e+02	 2.9963e+03
 2.2500e+02	 2.9829e+03	 5.9830e+00	 8.7116e-02	 3.3314e+02	 2.9990e+03
 3.3750e+02	 2.9829e+03	 5.9637e+00	 1.0272e-01	 3.3314e+02	 3.0016e+03
 5.0625e+02	 2.9829e+03	 5.9413e+00	 1.2250e-01	 3.3314e+02	 3.0042e+03
 7.5938e+02	 2.9829e+03	 5.9151e+00	 1.4751e-01	 3.3314e+02	 3.0068e+03
 1.1391e+03	 2.9829e+03	 5.8834e+00	 1.7951e-01	 3.3314e+02	 3.0092e+03
 1.7086e+03	 2.9829e+03	 5.8446e+00	 2.1979e-01	 3.3314e+02	 3.0119e+03
 2.5629e+03	 2.9829e+03	 5.7968e+00	 2.7104e-01	 3.3314e+02	 3.0145e+03
 3.8443e+03	 2.9829e+03	 5.7362e+00	 3.3559e-01	 3.3314e+02	 3.0172e+03
 5.7665e+03	 2.9829e+03	 5.6577e+00	 4.1585e-01	 3.3314e+02	 3.0198e+03
 8.6498e+03	 2.9829e+03	 5.5530e+00	 5.1245e-01	 3.3313e+02	 3.0225e+03
 1.2975e+04	 2.9829e+03	 5.4120e+00	 6.2236e-01	 3.3314e+02	 3.0250e+03
 1.9462e+04	 2.9829e+03	 5.2242e+00	 7.3440e-01	 3.3314e+02	 3.0277e+03
 2.9193e+04	 2.9829e+03	 4.9844e+00	 8.2746e-01	 3.3314e+02	 3.0305e+03
 4.3789e+04	 2.9829e+03	 4.7055e+00	 8.7455e-01	 3.3314e+02	 3.0332e+03
 6.5684e+04	 2.9829e+03	 4.4260e+00	 8.5947e-01	 3.3314e+02	 3.0358e+03
 9.8526e+04	 2.9829e+03	 4.1655e+00	 7.8869e-01	 3.3314e+02	 3.0385e+03
 1.4779e+05	 2.9829e+03	 3.9540e+00	 6.8831e-01	 3.3314e+02	 3.0409e+03
 2.2168e+05	 2.9829e+03	 3.7921e+00	 5.8538e-01	 3.3314e+02	 3.0435e+03
 3.3253e+05	 2.9829e+03	 3.6588e+00	 4.9589e-01	 3.3315e+02	 3.0459e+03
 4.9879e+05	 2.9829e+03	 3.5599e+00	 4.2599e-01	 3.3315e+02	 3.0486e+03
 7.4818e+05	 2.9829e+03	 3.5305e+00	 2.8623e-01	 3.3315e+02	 3.0568e+03
 9.0000e+05	 2.9829e+03	 3.5007e+00	 2.5451e-01	 3.3314e+02	 3.0646e+03
 1.0000e+02	 3.0619e+03	 6.0125e+00	 6.5567e-02	 3.3316e+02	 3.0726e+03
 1.5000e+02	 3.0619e+03	 5.9980e+00	 7.6072e-02	 3.3316e+02	 3.0751e+03
 2.2500e+02	 3.0619e+03	 5.9814e+00	 8.7522e-02	 3.3315e+02	 3.0779e+03
 3.3750e+02	 3.0619e+03	 5.9621e+00	 1.0317e-01	 3.3315e+02	 3.0804e+03
 5.0625e+02	 3.0619e+03	 5.9396e+00	 1.2289e-01	 3.3316e+02	 3.0832e+03
 7.5938e+02	 3.0619e+03	 5.9128e+00	 1.4827e-01	 3.3315e+02	 3.0858e+03
 1.1391e+03	 3.0619e+03	 5.8812e+00	 1.8021e-01	 3.3315e+02	 3.0884e+03
 1.7086e+03	 3.0619e+03	 5.8421e+00	 2.2058e-01	 3.3316e+02	 3.0911e+03
 2.5629e+03	 3.0619e+03	 5.7941e+00	 2.7182e-01	 3.3315e+02	 3.0938e+03
 3.8443e+03	 3.0619e+03	 5.7334e+00	 3.3624e-01	 3.3316e+02	 3.0962e+03
 5.7665e+03	 3.0619e+03	 5.6544e+00	 4.1643e-01	 3.3316e+02	 3.0990e+03
 8.6498e+03	 3.0619e+03	 5.5495e+00	 5.1286e-01	 3.3314e+02	 3.1016e+03
 1.2975e+04	 3.0619e+03	 5.4084e+00	 6.2229e-01	 3.3316e+02	 3.1044e+03
 1.9462e+04	 3.0619e+03	 5.2205e+00	 7.3387e-01	 3.3315e+02	 3.1070e+03
 2.9193e+04	 3.0619e+03	 4.9811e+00	 8.2656e-01	 3.3315e+02	 3.1097e+03
 4.3789e+04	 3.0619e+03	 4.7025e+00	 8.7324e-01	 3.3315e+02	 3.1122e+03
 6.5684e+04	 3.0619e+03	 4.4234e+00	 8.5816e-01	 3.3316e+02	 3.1150e+03
 9.8526e+04	 3.0619e+03	 4.1635e+00	 7.8767e-01	 3.3316e+02	 3.1176e+03
 1.4779e+05	 3.0619e+03	 3.9521e+00	 6.8760e-01	 3.3315e+02	 3.1204e+03
 2.2168e+05	 3.0619e+03	 3.7904e+00	 5.8498e-01	 3.3315e+02	 3.1230e+03
 3.3253e+05	 3.0619e+03	 3.6571e+00	 4.9567e-01	 3.3315e+02	 3.1257e+03
 4.9879e+05	 3.0619e+03	 3.5581e+00	 4.2597e-01	 3.3315e+02	 3.1282e+03
 7.4818e+05	 3.0619e+03	 3.5288e+00	 2.8554e-01	 3.3316e+02	 3.1360e+03
 9.0000e+05	 3.0619e+03	 3.4985e+00	 2.5803e-01	 3.3315e+02	 3.1439e+03
 1.0000e+02	 3.1412e+03	 6.0114e+00	 6.6171e-02	 3.3315e+02	 3.1516e+03
 1.5000e+02	 3.1412e+03	 5.9959e+00	 7.6935e-02	 3.3315e+02	 3.1541e+03
 2.2500e+02	 3.1412e+03	 5.9798e+00	 8.8101e-02	 3.3315e+02	 3.1568e+03
 3.3750e+02	 3.1412e+03	 5.9605e+00	 1.0397e-01	 3.3315e+02	 3.1594e+03
 5.0625e+02	 3.1412e+03	 5.9378e+00	 1.2397e-01	 3.3315e+02	 3.1621e+03
 7.5938e+02	 3.1412e+03	 5.9109e+00	 1.4898e-01	 3.3315e+02	 3.1647e+03
 1.1391e+03	 3.1412e+03	 5.8786e+00	 1.8112e-01	 3.3315e+02	 3.1674e+03
 1.7086e+03	 3.1412e+03	 5.8394e+00	 2.2155e-01	 3.3315e+02	 3.1700e+03
 2.5629e+03	 3.1412e+03	 5.7911e+00	 2.7280e-01	 3.3315e+02	 3.1728e+03
 3.8443e+03	 3.1412e+03	 5.7298e+00	 3.3729e-01	 3.3315e+02	 3.1752e+03
 5.7665e+03	 3.1412e+03	 5.6506e+00	 4.1730e-01	 3.3315e+02	 3.1780e+03
 8.6498e+03	 3.1412e+03	 5.5453e+00	 5.1363e-01	 3.3315e+02	 3.1806e+03
 1.2975e+04	 3.1412e+03	 5.4040e+00	 6.2285e-01	 3.3315e+02	 3.1832e+03
 1.9462e+04	 3.1412e+03	 5.2158e+00	 7.3375e-01	 3.3315e+02	 3.1859e+03
 2.9193e+04	 3.1412e+03	 4.9766e+00	 8.2576e-01	 3.3315e+02	 3.1885e+03
 4.3789e+04	 3.1412e+03	 4.6986e+00	 8.7202e-01	 3.3315e+02	 3.1909e+03
 6.5684e+04	 3.1412e+03	 4.4202e+00	 8.5700e-01	 3.3315e+02	 3.1934e+03
 9.8526e+04	 3.1412e+03	 4.1606e+00	 7.8639e-01	 3.3315e+02	 3.1961e+03
 1.4779e+05	 3.1412e+03	 3.9496e+00	 6.8650e-01	 3.3315e+02	 3.1986e+03
 2.2168e+05	 3.1412e+03	 3.7881e+00	 5.8416e-01	 3.3315e+02	 3.2012e+03
 3.3253e+05	 3.1412e+03	 3.6551e+00	 4.9512e-01	 3.3315e+02	 3.2037e+03
 4.9879e+05	 3.1412e+03	 3.5561e+00	 4.2567e-01	 3.3315e+02	 3.2062e+03
 7.4818e+05	 3.1412e+03	 3.5266e+00	 2.8600e-01	 3.3315e+02	 3.2142e+03
 9.0000e+05	 3.1412e+03	 3.4963e+00	 2.5915e-01	 3.3314e+02	 3.2219e+03
 1.0000e+02	 3.2192e+03	 6.0096e+00	 6.6458e-02	 3.3315e+02	 3.2298e+03
 1.5000e+02	 3.2192e+03	 5.9964e+00	 7.4774e-02	 3.3315e+02	 3.2324e+03
 2.2500e+02	 3.2192e+03	 5.9780e+00	 8.8718e-02	 3.3315e+02	 3.2349e+03
 3.3750e+02	 3.2192e+03	 5.9584e+00	 1.0461e-01	 3.3315e+02	 3.2375e+03
 5.0625e+02	 3.2192e+03	 5.9357e+00	 1.2459e-01	 3.3314e+02	 3.2400e+03
 7.5938e+02	 3.2192e+03	 5.9085e+00	 1.4990e-01	 3.3315e+02	 3.2426e+03
 1.1391e+03	 3.2192e+03	 5.8763e+00	 1.8205e-01	 3.3315e+02	 3.2452e+03
 1.7086e+03	 3.2192e+03	 5.8367e+00	 2.2244e-01	 3.3315e+02	 3.2478e+03
 2.5629e+03	 3.2192e+03	 5.7881e+00	 2.7370e-01	 3.3314e+02	 3.2503e+03
 3.8443e+03	 3.2192e+03	 5.7266e+00	 3.3829e-01	 3.3315e+02	 3.2528e+03
 5.7665e+03	 3.2192e+03	 5.6470e+00	 4.1824e-01	 3.3315e+02	 3.2552e+03
 8.6498e+03	 3.2192e+03	 5.5414e+00	 5.1436e-01	 3.3315e+02	 3.2579e+03
 1.2975e+04	 3.2192e+03	 5.3998e+00	 6.2326e-01	 3.3315e+02	 3.2604e+03
 1.9462e+04	 3.2192e+03	 5.2114e+00	 7.3382e-01	 3.3315e+02	 3.2631e+03
 2.9193e+04	 3.2192e+03	 4.9723e+00	 8.2511e-01	 3.3315e+02	 3.2658e+03
 4.3789e+04	 3.2192e+03	 4.6947e+00	 8.7108e-01	 3.3315e+02	 3.2685e+03
 6.5684e+04	 3.2192e+03	 4.4170e+00	 8.5557e-01	 3.3315e+02	 3.2709e+03
 9.8526e+04	 3.2192e+03	 4.1580e+00	 7.8516e-01	 3.3315e+02	 3.2738e+03
 1.4779e+05	 3.2192e+03	 3.9476e+00	 6.8555e-01	 3.3315e+02	 3.2763e+03
 2.2168e+05	 3.2192e+03	 3.7862e+00	 5.8355e-01	 3.3315e+02	 3.2790e+03
 3.3253e+05	 3.2192e+03	 3.6531e+00	 4.9475e-01	 3.3315e+02	 3.2815e+03
 4.9879e+05	 3.2192e+03	 3.5542e+00	 4.2546e-01	 3.3315e+02	 3.2841e+03
 7.4818e+05	 3.2192e+03	 3.5247e+00	 2.8584e-01	 3.3315e+02	 3.2920e+03
 9.0000e+05	 3.2192e+03	 3.4945e+00	 2.5772e-01	 3.3315e+02	 3.2998e+03
 1.0000e+02	 3.2971e+03	 6.0086e+00	 6.6814e-02	 3.3315e+02	 3.3080e+03
 1.5000e+02	 3.2971e+03	 5.9929e+00	 7.6780e-02	 3.3316e+02	 3.3104e+03
 2.2500e+02	 3.2971e+03	 5.9766e+00	 8.9156e-02	 3.3315e+02	 3.3132e+03
 3.3750e+02	 3.2971e+03	 5.9567e+00	 1.0512e-01	 3.3316e+02	 3.3159e+03
 5.0625e+02	 3.2971e+03	 5.9337e+00	 1.2502e-01	 3.3315e+02	 3.3185e+03
 7.5938e+02	 3.2971e+03	 5.9066e+00	 1.5059e-01	 3.3316e+02	 3.3211e+03
 1.1391e+03	 3.2971e+03	 5.8739e+00	 1.8305e-01	 3.3316e+02	 3.3239e+03
 1.7086e+03	 3.2971e+03	 5.8343e+00	 2.2337e-01	 3.3315e+02	 3.3265e+03
 2.5629e+03	 3.2971e+03	 5.7854e+00	 2.7457e-01	 3.3315e+02	 3.3293e+03
 3.8443e+03	 3.2971e+03	 5.7235e+00	 3.3906e-01	 3.3316e+02	 3.3318e+03
 5.7665e+03	 3.2971e+03	 5.6436e+00	 4.1916e-01	 3.3315e+02	 3.3345e+03
 8.6498e+03	 3.2971e+03	 5.5377e+00	 5.1489e-01	 3.3315e+02	 3.3371e+03
 1.2975e+04	 3.2971e+03	 5.3956e+00	 6.2350e-01	 3.3316e+02	 3.3397e+03
 1.9462e+04	 3.2971e+03	 5.2072e+00	 7.3361e-01	 3.3315e+02	 3.3423e+03
 2.9193e+04	 3.2971e+03	 4.9683e+00	 8.2440e-01	 3.3315e+02	 3.3450e+03
 4.3789e+04	 3.2971e+03	 4.6910e+00	 8.6982e-01	 3.3315e+02	 3.3475e+03
 6.5684e+04	 3.2971e+03	 4.4136e+00	 8.5422e-01	 3.3315e+02	 3.3499e+03
 9.8526e+04	 3.2971e+03	 4.1553e+00	 7.8392e-01	 3.3316e+02	 3.3527e+03
 1.4779e+05	 3.2971e+03	 3.9451e+00	 6.8458e-01	 3.3315e+02	 3.3551e+03
 2.2168e+05	 3.2971e+03	 3.7841e+00	 5.8281e-01	 3.3315e+02	 3.3578e+03
 3.3253e+05	 3.2971e+03	 3.6512e+00	 4.9436e-01	 3.3315e+02	 3.3603e+03
 4.9879e+05	 3.2971e+03	 3.5522e+00	 4.2519e-01	 3.3315e+02	 3.3632e+03
 7.4818e+05	 3.2971e+03	 3.5226e+00	 2.8765e-01	 3.3314e+02	 3.3709e+03
 9.0000e+05	 3.2971e+03	 3.4921e+00	 2.6065e-01	 3.3314e+02	 3.3784e+03
 1.0000e+02	 3.3758e+03	 6.0070e+00	 6.7261e-02	 3.3314e+02	 3.3867e+03
 1.5000e+02	 3.3758e+03	 5.9919e+00	 7.5263e-02	 3.3314e+02	 3.3891e+03
 2.2500e+02	 3.3758e+03	 5.9748e+00	 8.9791e-02	 3.3314e+02	 3.3919e+03
 3.3750e+02	 3.3758e+03	 5.9551e+00	 1.0582e-01	 3.3314e+02	 3.3944e+03
 5.0625e+02	 3.3758e+03	 5.9320e+00	 1.2606e-01	 3.3314e+02	 3.3972e+03
 7.5938e+02	 3.3758e+03	 5.9043e+00	 1.5135e-01	 3.3314e+02	 3.3998e+03
 1.1391e+03	 3.3758e+03	 5.8718e+00	 1.8348e-01	 3.3315e+02	 3.4026e+03
 1.7086e+03	 3.3758e+03	 5.8315e+00	 2.2427e-01	 3.3314e+02	 3.4051e+03
 2.5629e+03	 3.3758e+03	 5.7824e+00	 2.7564e-01	 3.3315e+02	 3.4078e+03
 3.8443e+03	 3.3758e+03	 5.7203e+00	 3.4001e-01	 3.3314e+02	 3.4102e+03
 5.7665e+03	 3.3758e+03	 5.6398e+00	 4.1995e-01	 3.3314e+02	 3.4126e+03
 8.6498e+03	 3.3758e+03	 5.5337e+00	 5.1573e-01	 3.3315e+02	 3.4152e+03
 1.2975e+04	 3.3758e+03	 5.3914e+00	 6.2369e-01	 3.3314e+02	 3.4176e+03
 1.9462e+04	 3.3758e+03	 5.2029e+00	 7.3342e-01	 3.3314e+02	 3.4202e+03
 2.9193e+04	 3.3758e+03	 4.9641e+00	 8.2384e-01	 3.3315e+02	 3.4228e+03
 4.3789e+04	 3.3758e+03	 4.6872e+00	 8.6880e-01	 3.3315e+02	 3.4256e+03
 6.5684e+04	 3.3758e+03	 4.4105e+00	 8.5295e-01	 3.3315e+02	 3.4280e+03
 9.8526e+04	 3.3758e+03	 4.1526e+00	 7.8269e-01	 3.3315e+02	 3.4308e+03
 1.4779e+05	 3.3758e+03	 3.9429e+00	 6.8366e-01	 3.3315e+02	 3.4333e+03
 2.2168e+05	 3.3758e+03	 3.7823e+00	 5.8221e-01	 3.3315e+02	 3.4362e+03
 3.3253e+05	 3.3758e+03	 3.6494e+00	 4.9402e-01	 3.3315e+02	 3.4387e+03
 4.9879e+05	 3.3758e+03	 3.5505e+00	 4.2496e-01	 3.3315e+02	 3.4416e+03
 7.4818e+05	 3.3758e+03	 3.5209e+00	 2.8668e-01	 3.3315e+02	 3.4491e+03
 9.0000e+05	 3.3758e+03	 3.4906e+00	 2.6037e-01	 3.3316e+02	 3.4568e+03
 1.0000e+02	 3.4541e+03	 6.0059e+00	 6.7605e-02	 3.3316e+02	 3.4649e+03
 1.5000e+02	 3.4541e+03	 5.9916e+00	 7.6421e-02	 3.3316e+02	 3.4674e+03
 2.2500e+02	 3.4541e+03	 5.9736e+00	 9.0263e-02	 3.3316e+02	 3.4702e+03
 3.3750e+02	 3.4541e+03	 5.9535e+00	 1.0624e-01	 3.3316e+02	 3.4728e+03
 5.0625e+02	 3.4541e+03	 5.9301e+00	 1.2661e-01	 3.3315e+02	 3.4756e+03
 7.5938e+02	 3.4541e+03	 5.9027e+00	 1.5223e-01	 3.3316e+02	 3.4783e+03
 1.1391e+03	 3.4541e+03	 5.8697e+00	 1.8459e-01	 3.3316e+02	 3.4809e+03
 1.7086e+03	 3.4541e+03	 5.8293e+00	 2.2505e-01	 3.3316e+02	 3.4835e+03
 2.5629e+03	 3.4541e+03	 5.7798e+00	 2.7646e-01	 3.3316e+02	 3.4863e+03
 3.8443e+03	 3.4541e+03	 5.7173e+00	 3.4088e-01	 3.3315e+02	 3.4889e+03
 5.7665e+03	 3.4541e+03	 5.6367e+00	 4.2077e-01	 3.3316e+02	 3.4914e+03
 8.6498e+03	 3.4541e+03	 5.5300e+00	 5.1623e-01	 3.3315e+02	 3.4941e+03
 1.2975e+04	 3.4541e+03	 5.3876e+00	 6.2402e-01	 3.3315e+02	 3.4967e+03
 1.9462e+04	 3.4541e+03	 5.1989e+00	 7.3318e-01	 3.3315e+02	 3.4994e+03
 2.9193e+04	 3.4541e+03	 4.9601e+00	 8.2305e-01	 3.3315e+02	 3.5020e+03
 4.3789e+04	 3.4541e+03	 4.6837e+00	 8.6771e-01	 3.3315e+02	 3.5044e+03
 6.5684e+04	 3.4541e+03	 4.4075e+00	 8.5178e-01	 3.3315e+02	 3.5069e+03
 9.8526e+04	 3.4541e+03	 4.1502e+00	 7.8152e-01	 3.3315e+02	 3.5096e+03
 1.4779e+05	 3.4541e+03	 3.9408e+00	 6.8264e-01	 3.3316e+02	 3.5121e+03
 2.2168e+05	 3.4541e+03	 3.7803e+00	 5.8154e-01	 3.3315e+02	 3.5147e+03
 3.3253e+05	 3.4541e+03	 3.6475e+00	 4.9356e-01	 3.3315e+02	 3.5172e+03
 4.9879e+05	 3.4541e+03	 3.5485e+00	 4.2470e-01	 3.3315e+02	 3.5200e+03
 7.4818e+05	 3.4541e+03	 3.5196e+00	 2.7974e-01	 3.3314e+02	 3.5274e+03
 9.0000e+05	 3.4541e+03	 3.4891e+00	 2.5476e-01	 3.3314e+02	 3.5351e+03
 1.0000e+02	 3.5324e+03	 6.0046e+00	 6.8039e-02	 3.3314e+02	 3.5431e+03
 1.5000e+02	 3.5324e+03	 5.9879e+00	 7.6975e-02	 3.3314e+02	 3.5456e+03
 2.2500e+02	 3.5324e+03	 5.9716e+00	 9.0830e-02	 3.3314e+02	 3.5481e+03
 3.3750e+02	 3.5324e+03	 5.9516e+00	 1.0689e-01	 3.3315e+02	 3.5508e+03
 5.0625e+02	 3.5324e+03	 5.9281e+00	 1.2738e-01	 3.3314e+02	 3.5532e+03
 7.5938e+02	 3.5324e+03	 5.9003e+00	 1.5300e-01	 3.3315e+02	 3.5558e+03
 1.1391e+03	 3.5324e+03	 5.8672e+00	 1.8499e-01	 3.3314e+02	 3.5582e+03
 1.7086e+03	 3.5324e+03	 5.8267e+00	 2.2596e-01	 3.3314e+02	 3.5608e+03
 2.5629e+03	 3.5324e+03	 5.7770e+00	 2.7753e-01	 3.3315e+02	 3.5633e+03
 3.8443e+03	 3.5324e+03	 5.7142e+00	 3.4202e-01	 3.3314e+02	 3.5658e+03
 5.7665e+03	 3.5324e+03	 5.6329e+00	 4.2168e-01	 3.3314e+02	 3.5682e+03
 8.6498e+03	 3.5324e+03	 5.5261e+00	 5.1700e-01	 3.3315e+02	 3.5707e+03
 1.2975e+04	 3.5324e+03	 5.3832e+00	 6.2444e-01	 3.3314e+02	 3.5732e+03
 1.9462e+04	 3.5324e+03	 5.1945e+00	 7.3315e-01	 3.3314e+02	 3.5758e+03
 2.9193e+04	 3.5324e+03	 4.9559e+00	 8.2244e-01	 3.3315e+02	 3.5784e+03
 4.3789e+04	 3.5324e+03	 4.6799e+00	 8.6648e-01	 3.3315e+02	 3.5809e+03
 6.5684e+04	 3.5324e+03	 4.4044e+00	 8.5041e-01	 3.3316e+02	 3.5833e+03
 9.8526e+04	 3.5324e+03	 4.1472e+00	 7.8028e-01	 3.3314e+02	 3.5858e+03
 1.4779e+05	 3.5324e+03	 3.9386e+00	 6.8181e-01	 3.3315e+02	 3.5883e+03
 2.2168e+05	 3.5324e+03	 3.7783e+00	 5.8092e-01	 3.3315e+02	 3.5909e+03
 3.3253e+05	 3.5324e+03	 3.6457e+00	 4.9312e-01	 3.3315e+02	 3.5934e+03
 4.9879e+05	 3.5324e+03	 3.5467e+00	 4.2451e-01	 3.3315e+02	 3.5960e+03
 7.4818e+05	 3.5324e+03	 3.5175e+00	 2.8375e-01	 3.3315e+02	 3.6038e+03
 9.0000e+05	 3.5324e+03	 3.4872e+00	 2.5546e-01	 3.3314e+02	 3.6113e+03
 1.0000e+02	 3.6086e+03	 6.0032e+00	 6.8518e-02	 3.3315e+02	 3.6195e+03
 1.5000e+02	 3.6086e+03	 5.9894e+00	 7.9048e-02	 3.3315e+02	 3.6220e+03
