Repository: maxwolters02/bachelor-thesis

File: data/data_raw/PEI5mgmL_80°C_Abs.TXT (part 2 of 8)
PEI 25 kg/mol, 2 mg/ml from Ethanol on B 10 x 15 mm + H 1x1 mm, 70 nm, 30 µm, 80°C Absorption, 4.5.2026, 12:4
Diameter[mm] 1.128e+00  Thickness[mm] 1.000e-04  Spacer Capacity[pF] 0.000e+00  Spacer Area[mm^2] 0.000e+00
Fixed value(s) :  AC Volt  [Vrms]=1.000
 Freq. [Hz]	 Time  [s]	 Eps'   	 Eps''  	M Temp [K]	M Time M[s]
 9.0000e+05	 1.7859e+03	 3.6622e+00	 4.1441e-01	 3.5315e+02	 1.8659e+03
 1.0000e+02	 1.8631e+03	 6.0471e+00	 9.6454e-02	 3.5314e+02	 1.8742e+03
 1.5000e+02	 1.8631e+03	 6.0267e+00	 1.0000e-01	 3.5314e+02	 1.8766e+03
 2.2500e+02	 1.8631e+03	 6.0022e+00	 1.0764e-01	 3.5314e+02	 1.8793e+03
 3.3750e+02	 1.8631e+03	 5.9774e+00	 1.1725e-01	 3.5315e+02	 1.8819e+03
 5.0625e+02	 1.8631e+03	 5.9494e+00	 1.3025e-01	 3.5314e+02	 1.8846e+03
 7.5938e+02	 1.8631e+03	 5.9189e+00	 1.4662e-01	 3.5314e+02	 1.8871e+03
 1.1391e+03	 1.8631e+03	 5.8840e+00	 1.6678e-01	 3.5314e+02	 1.8896e+03
 1.7086e+03	 1.8631e+03	 5.8437e+00	 1.9158e-01	 3.5314e+02	 1.8922e+03
 2.5629e+03	 1.8631e+03	 5.7974e+00	 2.2162e-01	 3.5314e+02	 1.8948e+03
 3.8443e+03	 1.8631e+03	 5.7435e+00	 2.5757e-01	 3.5314e+02	 1.8976e+03
 5.7665e+03	 1.8631e+03	 5.6801e+00	 2.9984e-01	 3.5314e+02	 1.9000e+03
 8.6498e+03	 1.8631e+03	 5.6054e+00	 3.4927e-01	 3.5314e+02	 1.9028e+03
 1.2975e+04	 1.8631e+03	 5.5171e+00	 4.0639e-01	 3.5314e+02	 1.9052e+03
 1.9462e+04	 1.8631e+03	 5.4123e+00	 4.7155e-01	 3.5314e+02	 1.9081e+03
 2.9193e+04	 1.8631e+03	 5.2867e+00	 5.4414e-01	 3.5313e+02	 1.9107e+03
 4.3789e+04	 1.8631e+03	 5.1361e+00	 6.2158e-01	 3.5314e+02	 1.9133e+03
 6.5684e+04	 1.8631e+03	 4.9548e+00	 6.9846e-01	 3.5313e+02	 1.9159e+03
 9.8526e+04	 1.8631e+03	 4.7391e+00	 7.6266e-01	 3.5313e+02	 1.9188e+03
 1.4779e+05	 1.8631e+03	 4.5192e+00	 8.0069e-01	 3.5312e+02	 1.9212e+03
 2.2168e+05	 1.8631e+03	 4.2638e+00	 7.9048e-01	 3.5310e+02	 1.9241e+03
 3.3253e+05	 1.8631e+03	 4.0258e+00	 7.3448e-01	 3.5310e+02	 1.9267e+03
 4.9879e+05	 1.8631e+03	-3.5322e+00	 4.9628e+01	 3.5308e+02	 1.9296e+03
 7.4818e+05	 1.8631e+03	 3.7083e+00	 4.5313e-01	 3.5307e+02	 1.9359e+03
 9.0000e+05	 1.8631e+03	 3.6531e+00	 4.0925e-01	 3.5309e+02	 1.9436e+03
 1.0000e+02	 1.9408e+03	 6.0418e+00	 9.8171e-02	 3.5310e+02	 1.9518e+03
 1.5000e+02	 1.9408e+03	 6.0211e+00	 1.0236e-01	 3.5310e+02	 1.9543e+03
 2.2500e+02	 1.9408e+03	 5.9964e+00	 1.0982e-01	 3.5312e+02	 1.9570e+03
 3.3750e+02	 1.9408e+03	 5.9709e+00	 1.1981e-01	 3.5313e+02	 1.9596e+03
 5.0625e+02	 1.9408e+03	 5.9430e+00	 1.3302e-01	 3.5314e+02	 1.9620e+03
 7.5938e+02	 1.9408e+03	 5.9114e+00	 1.4958e-01	 3.5314e+02	 1.9646e+03
 1.1391e+03	 1.9408e+03	 5.8756e+00	 1.7001e-01	 3.5315e+02	 1.9671e+03
 1.7086e+03	 1.9408e+03	 5.8347e+00	 1.9519e-01	 3.5316e+02	 1.9698e+03
 2.5629e+03	 1.9408e+03	 5.7879e+00	 2.2555e-01	 3.5316e+02	 1.9723e+03
 3.8443e+03	 1.9408e+03	 5.7328e+00	 2.6133e-01	 3.5316e+02	 1.9751e+03
 5.7665e+03	 1.9408e+03	 5.6684e+00	 3.0346e-01	 3.5317e+02	 1.9775e+03
 8.6498e+03	 1.9408e+03	 5.5928e+00	 3.5275e-01	 3.5318e+02	 1.9801e+03
 1.2975e+04	 1.9408e+03	 5.5033e+00	 4.0932e-01	 3.5319e+02	 1.9827e+03
 1.9462e+04	 1.9408e+03	 5.3977e+00	 4.7376e-01	 3.5318e+02	 1.9852e+03
 2.9193e+04	 1.9408e+03	 5.2714e+00	 5.4508e-01	 3.5319e+02	 1.9880e+03
 4.3789e+04	 1.9408e+03	 5.1206e+00	 6.2103e-01	 3.5319e+02	 1.9904e+03
 6.5684e+04	 1.9408e+03	 4.9399e+00	 6.9596e-01	 3.5319e+02	 1.9931e+03
 9.8526e+04	 1.9408e+03	 4.7258e+00	 7.5873e-01	 3.5319e+02	 1.9957e+03
 1.4779e+05	 1.9408e+03	 4.5079e+00	 7.9591e-01	 3.5319e+02	 1.9981e+03
 2.2168e+05	 1.9408e+03	 4.2548e+00	 7.8566e-01	 3.5319e+02	 2.0008e+03
 3.3253e+05	 1.9408e+03	 4.0188e+00	 7.3047e-01	 3.5319e+02	 2.0037e+03
 4.9879e+05	 1.9408e+03	-3.5020e+00	 4.9552e+01	 3.5318e+02	 2.0064e+03
 7.4818e+05	 1.9408e+03	 3.7028e+00	 4.5367e-01	 3.5317e+02	 2.0134e+03
 9.0000e+05	 1.9408e+03	 3.6478e+00	 4.0835e-01	 3.5316e+02	 2.0209e+03
 1.0000e+02	 2.0181e+03	 6.0381e+00	 9.9912e-02	 3.5314e+02	 2.0288e+03
 1.5000e+02	 2.0181e+03	 6.0147e+00	 1.0403e-01	 3.5314e+02	 2.0315e+03
 2.2500e+02	 2.0181e+03	 5.9913e+00	 1.1182e-01	 3.5313e+02	 2.0339e+03
 3.3750e+02	 2.0181e+03	 5.9653e+00	 1.2215e-01	 3.5313e+02	 2.0366e+03
 5.0625e+02	 2.0181e+03	 5.9365e+00	 1.3549e-01	 3.5314e+02	 2.0391e+03
 7.5938e+02	 2.0181e+03	 5.9043e+00	 1.5246e-01	 3.5314e+02	 2.0416e+03
 1.1391e+03	 2.0181e+03	 5.8678e+00	 1.7328e-01	 3.5313e+02	 2.0441e+03
 1.7086e+03	 2.0181e+03	 5.8256e+00	 1.9888e-01	 3.5314e+02	 2.0466e+03
 2.5629e+03	 2.0181e+03	 5.7773e+00	 2.2924e-01	 3.5314e+02	 2.0492e+03
 3.8443e+03	 2.0181e+03	 5.7211e+00	 2.6539e-01	 3.5312e+02	 2.0517e+03
 5.7665e+03	 2.0181e+03	 5.6554e+00	 3.0766e-01	 3.5313e+02	 2.0541e+03
 8.6498e+03	 2.0181e+03	 5.5782e+00	 3.5680e-01	 3.5314e+02	 2.0569e+03
 1.2975e+04	 2.0181e+03	 5.4875e+00	 4.1304e-01	 3.5314e+02	 2.0594e+03
 1.9462e+04	 2.0181e+03	 5.3803e+00	 4.7653e-01	 3.5314e+02	 2.0622e+03
 2.9193e+04	 2.0181e+03	 5.2529e+00	 5.4666e-01	 3.5315e+02	 2.0648e+03
 4.3789e+04	 2.0181e+03	 5.1016e+00	 6.2113e-01	 3.5315e+02	 2.0675e+03
 6.5684e+04	 2.0181e+03	 4.9208e+00	 6.9441e-01	 3.5316e+02	 2.0701e+03
 9.8526e+04	 2.0181e+03	 4.7078e+00	 7.5509e-01	 3.5316e+02	 2.0728e+03
 1.4779e+05	 2.0181e+03	 4.4919e+00	 7.9076e-01	 3.5316e+02	 2.0752e+03
 2.2168e+05	 2.0181e+03	 4.2415e+00	 7.7993e-01	 3.5316e+02	 2.0781e+03
 3.3253e+05	 2.0181e+03	 4.0080e+00	 7.2478e-01	 3.5316e+02	 2.0806e+03
 4.9879e+05	 2.0181e+03	-3.4517e+00	 4.9436e+01	 3.5317e+02	 2.0833e+03
 7.4818e+05	 2.0181e+03	 3.6953e+00	 4.5170e-01	 3.5317e+02	 2.0899e+03
 9.0000e+05	 2.0181e+03	 3.6413e+00	 4.0572e-01	 3.5317e+02	 2.0974e+03
 1.0000e+02	 2.0946e+03	 6.0343e+00	 1.0137e-01	 3.5318e+02	 2.1054e+03
 1.5000e+02	 2.0946e+03	 6.0127e+00	 1.0672e-01	 3.5318e+02	 2.1080e+03
 2.2500e+02	 2.0946e+03	 5.9869e+00	 1.1381e-01	 3.5317e+02	 2.1104e+03
 3.3750e+02	 2.0946e+03	 5.9603e+00	 1.2424e-01	 3.5318e+02	 2.1131e+03
 5.0625e+02	 2.0946e+03	 5.9305e+00	 1.3792e-01	 3.5318e+02	 2.1156e+03
 7.5938e+02	 2.0946e+03	 5.8979e+00	 1.5506e-01	 3.5317e+02	 2.1182e+03
 1.1391e+03	 2.0946e+03	 5.8606e+00	 1.7653e-01	 3.5317e+02	 2.1208e+03
 1.7086e+03	 2.0946e+03	 5.8178e+00	 2.0204e-01	 3.5318e+02	 2.1233e+03
 2.5629e+03	 2.0946e+03	 5.7686e+00	 2.3277e-01	 3.5317e+02	 2.1259e+03
 3.8443e+03	 2.0946e+03	 5.7112e+00	 2.6894e-01	 3.5317e+02	 2.1283e+03
 5.7665e+03	 2.0946e+03	 5.6443e+00	 3.1124e-01	 3.5316e+02	 2.1308e+03
 8.6498e+03	 2.0946e+03	 5.5657e+00	 3.6009e-01	 3.5316e+02	 2.1336e+03
 1.2975e+04	 2.0946e+03	 5.4738e+00	 4.1605e-01	 3.5316e+02	 2.1361e+03
 1.9462e+04	 2.0946e+03	 5.3655e+00	 4.7879e-01	 3.5316e+02	 2.1388e+03
 2.9193e+04	 2.0946e+03	 5.2371e+00	 5.4793e-01	 3.5316e+02	 2.1414e+03
 4.3789e+04	 2.0946e+03	 5.0850e+00	 6.2097e-01	 3.5316e+02	 2.1440e+03
 6.5684e+04	 2.0946e+03	 4.9042e+00	 6.9244e-01	 3.5314e+02	 2.1464e+03
 9.8526e+04	 2.0946e+03	 4.6918e+00	 7.5157e-01	 3.5313e+02	 2.1493e+03
 1.4779e+05	 2.0946e+03	 4.4767e+00	 7.8566e-01	 3.5313e+02	 2.1518e+03
 2.2168e+05	 2.0946e+03	 4.2281e+00	 7.7402e-01	 3.5312e+02	 2.1546e+03
 3.3253e+05	 2.0946e+03	 3.9966e+00	 7.1897e-01	 3.5312e+02	 2.1572e+03
 4.9879e+05	 2.0946e+03	-3.3947e+00	 4.9308e+01	 3.5312e+02	 2.1601e+03
 7.4818e+05	 2.0946e+03	 3.6864e+00	 4.5155e-01	 3.5312e+02	 2.1665e+03
 9.0000e+05	 2.0946e+03	 3.6343e+00	 3.9647e-01	 3.5313e+02	 2.1742e+03
 1.0000e+02	 2.1714e+03	 6.0296e+00	 1.0298e-01	 3.5314e+02	 2.1825e+03
 1.5000e+02	 2.1714e+03	 6.0062e+00	 1.0843e-01	 3.5314e+02	 2.1849e+03
 2.2500e+02	 2.1714e+03	 5.9809e+00	 1.1586e-01	 3.5315e+02	 2.1876e+03
 3.3750e+02	 2.1714e+03	 5.9541e+00	 1.2657e-01	 3.5315e+02	 2.1901e+03
 5.0625e+02	 2.1714e+03	 5.9239e+00	 1.4053e-01	 3.5316e+02	 2.1929e+03
 7.5938e+02	 2.1714e+03	 5.8905e+00	 1.5815e-01	 3.5316e+02	 2.1954e+03
 1.1391e+03	 2.1714e+03	 5.8524e+00	 1.7966e-01	 3.5316e+02	 2.1979e+03
 1.7086e+03	 2.1714e+03	 5.8087e+00	 2.0544e-01	 3.5317e+02	 2.2005e+03
 2.5629e+03	 2.1714e+03	 5.7586e+00	 2.3649e-01	 3.5317e+02	 2.2031e+03
 3.8443e+03	 2.1714e+03	 5.7001e+00	 2.7272e-01	 3.5317e+02	 2.2058e+03
 5.7665e+03	 2.1714e+03	 5.6321e+00	 3.1493e-01	 3.5317e+02	 2.2082e+03
 8.6498e+03	 2.1714e+03	 5.5527e+00	 3.6365e-01	 3.5316e+02	 2.2110e+03
 1.2975e+04	 2.1714e+03	 5.4595e+00	 4.1912e-01	 3.5317e+02	 2.2134e+03
 1.9462e+04	 2.1714e+03	 5.3500e+00	 4.8113e-01	 3.5316e+02	 2.2160e+03
 2.9193e+04	 2.1714e+03	 5.2210e+00	 5.4914e-01	 3.5316e+02	 2.2187e+03
 4.3789e+04	 2.1714e+03	 5.0686e+00	 6.2062e-01	 3.5315e+02	 2.2211e+03
 6.5684e+04	 2.1714e+03	 4.8882e+00	 6.9064e-01	 3.5316e+02	 2.2239e+03
 9.8526e+04	 2.1714e+03	 4.6766e+00	 7.4810e-01	 3.5315e+02	 2.2265e+03
 1.4779e+05	 2.1714e+03	 4.4640e+00	 7.8115e-01	 3.5315e+02	 2.2293e+03
 2.2168e+05	 2.1714e+03	 4.2171e+00	 7.6889e-01	 3.5315e+02	 2.2319e+03
 3.3253e+05	 2.1714e+03	 3.9878e+00	 7.1431e-01	 3.5314e+02	 2.2345e+03
 4.9879e+05	 2.1714e+03	-3.3518e+00	 4.9210e+01	 3.5314e+02	 2.2372e+03
 7.4818e+05	 2.1714e+03	 3.6810e+00	 4.4103e-01	 3.5314e+02	 2.2435e+03
 9.0000e+05	 2.1714e+03	 3.6265e+00	 4.0188e-01	 3.5313e+02	 2.2516e+03
 1.0000e+02	 2.2487e+03	 6.0252e+00	 1.0457e-01	 3.5313e+02	 2.2593e+03
 1.5000e+02	 2.2487e+03	 6.0018e+00	 1.1019e-01	 3.5314e+02	 2.2618e+03
 2.2500e+02	 2.2487e+03	 5.9758e+00	 1.1777e-01	 3.5314e+02	 2.2646e+03
 3.3750e+02	 2.2487e+03	 5.9481e+00	 1.2878e-01	 3.5314e+02	 2.2670e+03
 5.0625e+02	 2.2487e+03	 5.9176e+00	 1.4311e-01	 3.5314e+02	 2.2698e+03
 7.5938e+02	 2.2487e+03	 5.8835e+00	 1.6084e-01	 3.5315e+02	 2.2724e+03
 1.1391e+03	 2.2487e+03	 5.8446e+00	 1.8222e-01	 3.5315e+02	 2.2751e+03
 1.7086e+03	 2.2487e+03	 5.8000e+00	 2.0889e-01	 3.5314e+02	 2.2776e+03
 2.5629e+03	 2.2487e+03	 5.7488e+00	 2.3998e-01	 3.5315e+02	 2.2804e+03
 3.8443e+03	 2.2487e+03	 5.6892e+00	 2.7646e-01	 3.5315e+02	 2.2828e+03
 5.7665e+03	 2.2487e+03	 5.6201e+00	 3.1873e-01	 3.5315e+02	 2.2853e+03
 8.6498e+03	 2.2487e+03	 5.5394e+00	 3.6705e-01	 3.5315e+02	 2.2880e+03
 1.2975e+04	 2.2487e+03	 5.4450e+00	 4.2207e-01	 3.5315e+02	 2.2905e+03
 1.9462e+04	 2.2487e+03	 5.3348e+00	 4.8346e-01	 3.5315e+02	 2.2933e+03
 2.9193e+04	 2.2487e+03	 5.2050e+00	 5.5023e-01	 3.5316e+02	 2.2959e+03
 4.3789e+04	 2.2487e+03	 5.0523e+00	 6.2054e-01	 3.5315e+02	 2.2986e+03
 6.5684e+04	 2.2487e+03	 4.8722e+00	 6.8877e-01	 3.5316e+02	 2.3011e+03
 9.8526e+04	 2.2487e+03	 4.6619e+00	 7.4473e-01	 3.5316e+02	 2.3036e+03
 1.4779e+05	 2.2487e+03	 4.4509e+00	 7.7663e-01	 3.5316e+02	 2.3062e+03
 2.2168e+05	 2.2487e+03	 4.2064e+00	 7.6395e-01	 3.5316e+02	 2.3088e+03
 3.3253e+05	 2.2487e+03	 3.9788e+00	 7.0961e-01	 3.5316e+02	 2.3115e+03
 4.9879e+05	 2.2487e+03	-3.3095e+00	 4.9115e+01	 3.5316e+02	 2.3142e+03
 7.4818e+05	 2.2487e+03	 3.6739e+00	 4.4419e-01	 3.5316e+02	 2.3204e+03
 9.0000e+05	 2.2487e+03	 3.6209e+00	 3.9802e-01	 3.5316e+02	 2.3285e+03
 1.0000e+02	 2.3257e+03	 6.0212e+00	 1.0596e-01	 3.5316e+02	 2.3366e+03
 1.5000e+02	 2.3257e+03	 5.9974e+00	 1.1166e-01	 3.5316e+02	 2.3392e+03
 2.2500e+02	 2.3257e+03	 5.9711e+00	 1.1978e-01	 3.5315e+02	 2.3418e+03
 3.3750e+02	 2.3257e+03	 5.9429e+00	 1.3101e-01	 3.5316e+02	 2.3446e+03
 5.0625e+02	 2.3257e+03	 5.9117e+00	 1.4533e-01	 3.5315e+02	 2.3470e+03
 7.5938e+02	 2.3257e+03	 5.8768e+00	 1.6366e-01	 3.5316e+02	 2.3498e+03
 1.1391e+03	 2.3257e+03	 5.8370e+00	 1.8560e-01	 3.5316e+02	 2.3524e+03
 1.7086e+03	 2.3257e+03	 5.7918e+00	 2.1221e-01	 3.5315e+02	 2.3551e+03
 2.5629e+03	 2.3257e+03	 5.7394e+00	 2.4343e-01	 3.5315e+02	 2.3578e+03
 3.8443e+03	 2.3257e+03	 5.6789e+00	 2.8000e-01	 3.5315e+02	 2.3606e+03
 5.7665e+03	 2.3257e+03	 5.6086e+00	 3.2214e-01	 3.5316e+02	 2.3630e+03
 8.6498e+03	 2.3257e+03	 5.5268e+00	 3.7033e-01	 3.5315e+02	 2.3658e+03
 1.2975e+04	 2.3257e+03	 5.4313e+00	 4.2479e-01	 3.5315e+02	 2.3682e+03
 1.9462e+04	 2.3257e+03	 5.3200e+00	 4.8552e-01	 3.5316e+02	 2.3708e+03
 2.9193e+04	 2.3257e+03	 5.1895e+00	 5.5131e-01	 3.5316e+02	 2.3735e+03
 4.3789e+04	 2.3257e+03	 5.0365e+00	 6.2017e-01	 3.5316e+02	 2.3759e+03
 6.5684e+04	 2.3257e+03	 4.8566e+00	 6.8688e-01	 3.5316e+02	 2.3787e+03
 9.8526e+04	 2.3257e+03	 4.6471e+00	 7.4129e-01	 3.5316e+02	 2.3813e+03
 1.4779e+05	 2.3257e+03	 4.4373e+00	 7.7204e-01	 3.5315e+02	 2.3840e+03
 2.2168e+05	 2.3257e+03	 4.1949e+00	 7.5879e-01	 3.5315e+02	 2.3866e+03
 3.3253e+05	 2.3257e+03	 3.9692e+00	 7.0455e-01	 3.5315e+02	 2.3894e+03
 4.9879e+05	 2.3257e+03	-3.2619e+00	 4.9008e+01	 3.5315e+02	 2.3921e+03
 7.4818e+05	 2.3257e+03	 3.6665e+00	 4.4254e-01	 3.5315e+02	 2.3988e+03
 9.0000e+05	 2.3257e+03	 3.6134e+00	 4.0019e-01	 3.5314e+02	 2.4065e+03
 1.0000e+02	 2.4037e+03	 6.0167e+00	 1.0772e-01	 3.5314e+02	 2.4145e+03
 1.5000e+02	 2.4037e+03	 5.9921e+00	 1.1428e-01	 3.5314e+02	 2.4170e+03
 2.2500e+02	 2.4037e+03	 5.9657e+00	 1.2178e-01	 3.5314e+02	 2.4195e+03
 3.3750e+02	 2.4037e+03	 5.9371e+00	 1.3315e-01	 3.5314e+02	 2.4219e+03
 5.0625e+02	 2.4037e+03	 5.9055e+00	 1.4794e-01	 3.5314e+02	 2.4245e+03
 7.5938e+02	 2.4037e+03	 5.8700e+00	 1.6630e-01	 3.5314e+02	 2.4270e+03
 1.1391e+03	 2.4037e+03	 5.8295e+00	 1.8839e-01	 3.5314e+02	 2.4298e+03
 1.7086e+03	 2.4037e+03	 5.7832e+00	 2.1541e-01	 3.5314e+02	 2.4324e+03
 2.5629e+03	 2.4037e+03	 5.7302e+00	 2.4680e-01	 3.5315e+02	 2.4351e+03
 3.8443e+03	 2.4037e+03	 5.6685e+00	 2.8340e-01	 3.5315e+02	 2.4376e+03
 5.7665e+03	 2.4037e+03	 5.5971e+00	 3.2561e-01	 3.5315e+02	 2.4403e+03
 8.6498e+03	 2.4037e+03	 5.5143e+00	 3.7354e-01	 3.5315e+02	 2.4429e+03
 1.2975e+04	 2.4037e+03	 5.4179e+00	 4.2778e-01	 3.5315e+02	 2.4456e+03
 1.9462e+04	 2.4037e+03	 5.3056e+00	 4.8746e-01	 3.5315e+02	 2.4482e+03
 2.9193e+04	 2.4037e+03	 5.1744e+00	 5.5230e-01	 3.5315e+02	 2.4509e+03
 4.3789e+04	 2.4037e+03	 5.0210e+00	 6.1979e-01	 3.5314e+02	 2.4534e+03
 6.5684e+04	 2.4037e+03	 4.8413e+00	 6.8518e-01	 3.5315e+02	 2.4558e+03
 9.8526e+04	 2.4037e+03	 4.6327e+00	 7.3825e-01	 3.5315e+02	 2.4585e+03
 1.4779e+05	 2.4037e+03	 4.4247e+00	 7.6778e-01	 3.5315e+02	 2.4611e+03
 2.2168e+05	 2.4037e+03	 4.1838e+00	 7.5387e-01	 3.5315e+02	 2.4638e+03
 3.3253e+05	 2.4037e+03	 3.9602e+00	 6.9979e-01	 3.5315e+02	 2.4663e+03
 4.9879e+05	 2.4037e+03	-3.2185e+00	 4.8907e+01	 3.5315e+02	 2.4693e+03
 7.4818e+05	 2.4037e+03	 3.6596e+00	 4.4303e-01	 3.5316e+02	 2.4757e+03
 9.0000e+05	 2.4037e+03	 3.6070e+00	 4.0162e-01	 3.5315e+02	 2.4832e+03
 1.0000e+02	 2.4804e+03	 6.0130e+00	 1.0903e-01	 3.5315e+02	 2.4912e+03
 1.5000e+02	 2.4804e+03	 5.9882e+00	 1.1492e-01	 3.5314e+02	 2.4936e+03
 2.2500e+02	 2.4804e+03	 5.9613e+00	 1.2366e-01	 3.5315e+02	 2.4961e+03
 3.3750e+02	 2.4804e+03	 5.9321e+00	 1.3517e-01	 3.5315e+02	 2.4985e+03
 5.0625e+02	 2.4804e+03	 5.8998e+00	 1.5018e-01	 3.5315e+02	 2.5010e+03
 7.5938e+02	 2.4804e+03	 5.8637e+00	 1.6884e-01	 3.5316e+02	 2.5036e+03
 1.1391e+03	 2.4804e+03	 5.8228e+00	 1.9139e-01	 3.5315e+02	 2.5064e+03
 1.7086e+03	 2.4804e+03	 5.7755e+00	 2.1823e-01	 3.5315e+02	 2.5089e+03
 2.5629e+03	 2.4804e+03	 5.7217e+00	 2.4995e-01	 3.5316e+02	 2.5116e+03
 3.8443e+03	 2.4804e+03	 5.6589e+00	 2.8659e-01	 3.5315e+02	 2.5141e+03
 5.7665e+03	 2.4804e+03	 5.5866e+00	 3.2866e-01	 3.5315e+02	 2.5168e+03
 8.6498e+03	 2.4804e+03	 5.5025e+00	 3.7652e-01	 3.5316e+02	 2.5194e+03
 1.2975e+04	 2.4804e+03	 5.4052e+00	 4.3003e-01	 3.5316e+02	 2.5221e+03
 1.9462e+04	 2.4804e+03	 5.2917e+00	 4.8929e-01	 3.5316e+02	 2.5247e+03
 2.9193e+04	 2.4804e+03	 5.1600e+00	 5.5313e-01	 3.5315e+02	 2.5274e+03
 4.3789e+04	 2.4804e+03	 5.0064e+00	 6.1943e-01	 3.5315e+02	 2.5298e+03
 6.5684e+04	 2.4804e+03	 4.8271e+00	 6.8337e-01	 3.5315e+02	 2.5322e+03
 9.8526e+04	 2.4804e+03	 4.6194e+00	 7.3497e-01	 3.5316e+02	 2.5350e+03
 1.4779e+05	 2.4804e+03	 4.4127e+00	 7.6347e-01	 3.5315e+02	 2.5374e+03
 2.2168e+05	 2.4804e+03	 4.1739e+00	 7.4933e-01	 3.5315e+02	 2.5402e+03
 3.3253e+05	 2.4804e+03	 3.9518e+00	 6.9537e-01	 3.5315e+02	 2.5428e+03
 4.9879e+05	 2.4804e+03	-3.1769e+00	 4.8814e+01	 3.5315e+02	 2.5457e+03
 7.4818e+05	 2.4804e+03	 3.6529e+00	 4.4291e-01	 3.5315e+02	 2.5521e+03
 9.0000e+05	 2.4804e+03	 3.6011e+00	 3.9825e-01	 3.5315e+02	 2.5599e+03
 1.0000e+02	 2.5571e+03	 6.0089e+00	 1.1053e-01	 3.5315e+02	 2.5682e+03
 1.5000e+02	 2.5571e+03	 5.9839e+00	 1.1594e-01	 3.5315e+02	 2.5711e+03
 2.2500e+02	 2.5571e+03	 5.9563e+00	 1.2543e-01	 3.5315e+02	 2.5736e+03
 3.3750e+02	 2.5571e+03	 5.9270e+00	 1.3745e-01	 3.5315e+02	 2.5760e+03
 5.0625e+02	 2.5571e+03	 5.8940e+00	 1.5256e-01	 3.5315e+02	 2.5787e+03
 7.5938e+02	 2.5571e+03	 5.8570e+00	 1.7168e-01	 3.5315e+02	 2.5812e+03
 1.1391e+03	 2.5571e+03	 5.8152e+00	 1.9431e-01	 3.5316e+02	 2.5839e+03
 1.7086e+03	 2.5571e+03	 5.7676e+00	 2.2132e-01	 3.5315e+02	 2.5864e+03
 2.5629e+03	 2.5571e+03	 5.7124e+00	 2.5302e-01	 3.5315e+02	 2.5890e+03
 3.8443e+03	 2.5571e+03	 5.6490e+00	 2.8981e-01	 3.5315e+02	 2.5918e+03
 5.7665e+03	 2.5571e+03	 5.5756e+00	 3.3190e-01	 3.5315e+02	 2.5942e+03
 8.6498e+03	 2.5571e+03	 5.4906e+00	 3.7939e-01	 3.5315e+02	 2.5968e+03
 1.2975e+04	 2.5571e+03	 5.3922e+00	 4.3259e-01	 3.5314e+02	 2.5993e+03
 1.9462e+04	 2.5571e+03	 5.2781e+00	 4.9100e-01	 3.5314e+02	 2.6021e+03
 2.9193e+04	 2.5571e+03	 5.1456e+00	 5.5381e-01	 3.5315e+02	 2.6046e+03
 4.3789e+04	 2.5571e+03	 4.9917e+00	 6.1899e-01	 3.5315e+02	 2.6074e+03
 6.5684e+04	 2.5571e+03	 4.8127e+00	 6.8156e-01	 3.5314e+02	 2.6098e+03
 9.8526e+04	 2.5571e+03	 4.6057e+00	 7.3193e-01	 3.5315e+02	 2.6126e+03
 1.4779e+05	 2.5571e+03	 4.4003e+00	 7.5924e-01	 3.5315e+02	 2.6151e+03
 2.2168e+05	 2.5571e+03	 4.1634e+00	 7.4457e-01	 3.5315e+02	 2.6178e+03
 3.3253e+05	 2.5571e+03	 3.9431e+00	 6.9079e-01	 3.5315e+02	 2.6203e+03
 4.9879e+05	 2.5571e+03	-3.1352e+00	 4.8720e+01	 3.5315e+02	 2.6231e+03
 7.4818e+05	 2.5571e+03	 3.6470e+00	 4.3904e-01	 3.5316e+02	 2.6300e+03
 9.0000e+05	 2.5571e+03	 3.5953e+00	 3.9722e-01	 3.5316e+02	 2.6379e+03
 1.0000e+02	 2.6350e+03	 6.0051e+00	 1.1212e-01	 3.5315e+02	 2.6459e+03
 1.5000e+02	 2.6350e+03	 5.9790e+00	 1.1732e-01	 3.5314e+02	 2.6485e+03
 2.2500e+02	 2.6350e+03	 5.9515e+00	 1.2721e-01	 3.5314e+02	 2.6512e+03
 3.3750e+02	 2.6350e+03	 5.9214e+00	 1.3945e-01	 3.5315e+02	 2.6536e+03
 5.0625e+02	 2.6350e+03	 5.8880e+00	 1.5494e-01	 3.5315e+02	 2.6561e+03
 7.5938e+02	 2.6350e+03	 5.8507e+00	 1.7405e-01	 3.5315e+02	 2.6587e+03
 1.1391e+03	 2.6350e+03	 5.8081e+00	 1.9718e-01	 3.5314e+02	 2.6611e+03
 1.7086e+03	 2.6350e+03	 5.7591e+00	 2.2456e-01	 3.5314e+02	 2.6640e+03
 2.5629e+03	 2.6350e+03	 5.7033e+00	 2.5644e-01	 3.5314e+02	 2.6666e+03
 3.8443e+03	 2.6350e+03	 5.6387e+00	 2.9316e-01	 3.5314e+02	 2.6693e+03
 5.7665e+03	 2.6350e+03	 5.5642e+00	 3.3501e-01	 3.5314e+02	 2.6718e+03
 8.6498e+03	 2.6350e+03	 5.4782e+00	 3.8235e-01	 3.5314e+02	 2.6746e+03
 1.2975e+04	 2.6350e+03	 5.3787e+00	 4.3500e-01	 3.5313e+02	 2.6770e+03
 1.9462e+04	 2.6350e+03	 5.2637e+00	 4.9285e-01	 3.5314e+02	 2.6796e+03
 2.9193e+04	 2.6350e+03	 5.1307e+00	 5.5478e-01	 3.5314e+02	 2.6821e+03
 4.3789e+04	 2.6350e+03	 4.9766e+00	 6.1870e-01	 3.5314e+02	 2.6846e+03
 6.5684e+04	 2.6350e+03	 4.7979e+00	 6.7990e-01	 3.5314e+02	 2.6873e+03
 9.8526e+04	 2.6350e+03	 4.5918e+00	 7.2892e-01	 3.5314e+02	 2.6899e+03
 1.4779e+05	 2.6350e+03	 4.3879e+00	 7.5517e-01	 3.5314e+02	 2.6926e+03
 2.2168e+05	 2.6350e+03	 4.1526e+00	 7.3988e-01	 3.5315e+02	 2.6952e+03
 3.3253e+05	 2.6350e+03	 3.9343e+00	 6.8618e-01	 3.5315e+02	 2.6980e+03
 4.9879e+05	 2.6350e+03	-3.0908e+00	 4.8619e+01	 3.5314e+02	 2.7007e+03
 7.4818e+05	 2.6350e+03	 3.6401e+00	 4.3832e-01	 3.5314e+02	 2.7071e+03
 9.0000e+05	 2.6350e+03	 3.5886e+00	 3.9943e-01	 3.5314e+02	 2.7150e+03
 1.0000e+02	 2.7122e+03	 6.0011e+00	 1.1359e-01	 3.5315e+02	 2.7228e+03
 1.5000e+02	 2.7122e+03	 5.9759e+00	 1.1770e-01	 3.5315e+02	 2.7258e+03
 2.2500e+02	 2.7122e+03	 5.9469e+00	 1.2921e-01	 3.5315e+02	 2.7282e+03
 3.3750e+02	 2.7122e+03	 5.9165e+00	 1.4151e-01	 3.5315e+02	 2.7306e+03
 5.0625e+02	 2.7122e+03	 5.8824e+00	 1.5711e-01	 3.5315e+02	 2.7331e+03
 7.5938e+02	 2.7122e+03	 5.8444e+00	 1.7664e-01	 3.5315e+02	 2.7356e+03
 1.1391e+03	 2.7122e+03	 5.8012e+00	 1.9991e-01	 3.5315e+02	 2.7383e+03
 1.7086e+03	 2.7122e+03	 5.7516e+00	 2.2728e-01	 3.5315e+02	 2.7409e+03
 2.5629e+03	 2.7122e+03	 5.6951e+00	 2.5914e-01	 3.5315e+02	 2.7436e+03
 3.8443e+03	 2.7122e+03	 5.6296e+00	 2.9603e-01	 3.5316e+02	 2.7460e+03
 5.7665e+03	 2.7122e+03	 5.5544e+00	 3.3788e-01	 3.5316e+02	 2.7485e+03
 8.6498e+03	 2.7122e+03	 5.4675e+00	 3.8486e-01	 3.5316e+02	 2.7511e+03
 1.2975e+04	 2.7122e+03	 5.3674e+00	 4.3703e-01	 3.5316e+02	 2.7535e+03
 1.9462e+04	 2.7122e+03	 5.2519e+00	 4.9417e-01	 3.5316e+02	 2.7563e+03
 2.9193e+04	 2.7122e+03	 5.1185e+00	 5.5523e-01	 3.5316e+02	 2.7589e+03
 4.3789e+04	 2.7122e+03	 4.9642e+00	 6.1817e-01	 3.5316e+02	 2.7613e+03
 6.5684e+04	 2.7122e+03	 4.7851e+00	 6.7812e-01	 3.5316e+02	 2.7639e+03
 9.8526e+04	 2.7122e+03	 4.5798e+00	 7.2592e-01	 3.5315e+02	 2.7665e+03
 1.4779e+05	 2.7122e+03	 4.3769e+00	 7.5136e-01	 3.5314e+02	 2.7692e+03
 2.2168e+05	 2.7122e+03	 4.1431e+00	 7.3554e-01	 3.5314e+02	 2.7718e+03
 3.3253e+05	 2.7122e+03	 3.9262e+00	 6.8185e-01	 3.5313e+02	 2.7745e+03
 4.9879e+05	 2.7122e+03	-3.0503e+00	 4.8528e+01	 3.5313e+02	 2.7772e+03
 7.4818e+05	 2.7122e+03	 3.6334e+00	 4.4039e-01	 3.5312e+02	 2.7837e+03
 9.0000e+05	 2.7122e+03	 3.5818e+00	 4.0238e-01	 3.5313e+02	 2.7915e+03
 1.0000e+02	 2.7887e+03	 5.9973e+00	 1.1519e-01	 3.5314e+02	 2.7993e+03
 1.5000e+02	 2.7887e+03	 5.9716e+00	 1.1988e-01	 3.5314e+02	 2.8018e+03
 2.2500e+02	 2.7887e+03	 5.9422e+00	 1.3098e-01	 3.5315e+02	 2.8045e+03
 3.3750e+02	 2.7887e+03	 5.9113e+00	 1.4355e-01	 3.5315e+02	 2.8070e+03
 5.0625e+02	 2.7887e+03	 5.8769e+00	 1.5926e-01	 3.5315e+02	 2.8096e+03
 7.5938e+02	 2.7887e+03	 5.8382e+00	 1.7896e-01	 3.5315e+02	 2.8122e+03
 1.1391e+03	 2.7887e+03	 5.7943e+00	 2.0227e-01	 3.5315e+02	 2.8146e+03
 1.7086e+03	 2.7887e+03	 5.7440e+00	 2.2995e-01	 3.5316e+02	 2.8172e+03
 2.5629e+03	 2.7887e+03	 5.6866e+00	 2.6199e-01	 3.5316e+02	 2.8198e+03
 3.8443e+03	 2.7887e+03	 5.6205e+00	 2.9897e-01	 3.5315e+02	 2.8224e+03
 5.7665e+03	 2.7887e+03	 5.5444e+00	 3.4060e-01	 3.5316e+02	 2.8249e+03
 8.6498e+03	 2.7887e+03	 5.4567e+00	 3.8742e-01	 3.5316e+02	 2.8276e+03
 1.2975e+04	 2.7887e+03	 5.3556e+00	 4.3900e-01	 3.5316e+02	 2.8300e+03
 1.9462e+04	 2.7887e+03	 5.2396e+00	 4.9547e-01	 3.5317e+02	 2.8326e+03
 2.9193e+04	 2.7887e+03	 5.1054e+00	 5.5576e-01	 3.5316e+02	 2.8352e+03
 4.3789e+04	 2.7887e+03	 4.9510e+00	 6.1757e-01	 3.5316e+02	 2.8376e+03
 6.5684e+04	 2.7887e+03	 4.7729e+00	 6.7650e-01	 3.5317e+02	 2.8401e+03
 9.8526e+04	 2.7887e+03	 4.5685e+00	 7.2309e-01	 3.5317e+02	 2.8428e+03
 1.4779e+05	 2.7887e+03	 4.3672e+00	 7.4777e-01	 3.5317e+02	 2.8452e+03
 2.2168e+05	 2.7887e+03	 4.1350e+00	 7.3176e-01	 3.5318e+02	 2.8480e+03
 3.3253e+05	 2.7887e+03	 3.9196e+00	 6.7848e-01	 3.5317e+02	 2.8504e+03
 4.9879e+05	 2.7887e+03	-3.0195e+00	 4.8458e+01	 3.5317e+02	 2.8533e+03
 7.4818e+05	 2.7887e+03	 3.6283e+00	 4.4205e-01	 3.5316e+02	 2.8597e+03
 9.0000e+05	 2.7887e+03	 3.5768e+00	 4.0461e-01	 3.5316e+02	 2.8674e+03
 1.0000e+02	 2.8645e+03	 5.9938e+00	 1.1650e-01	 3.5315e+02	 2.8756e+03
 1.5000e+02	 2.8645e+03	 5.9673e+00	 1.2482e-01	 3.5316e+02	 2.8781e+03
 2.2500e+02	 2.8645e+03	 5.9381e+00	 1.3259e-01	 3.5316e+02	 2.8809e+03
 3.3750e+02	 2.8645e+03	 5.9068e+00	 1.4543e-01	 3.5315e+02	 2.8834e+03
 5.0625e+02	 2.8645e+03	 5.8717e+00	 1.6158e-01	 3.5315e+02	 2.8862e+03
 7.5938e+02	 2.8645e+03	 5.8322e+00	 1.8135e-01	 3.5315e+02	 2.8888e+03
 1.1391e+03	 2.8645e+03	 5.7875e+00	 2.0527e-01	 3.5315e+02	 2.8916e+03
 1.7086e+03	 2.8645e+03	 5.7365e+00	 2.3274e-01	 3.5315e+02	 2.8941e+03
 2.5629e+03	 2.8645e+03	 5.6783e+00	 2.6499e-01	 3.5315e+02	 2.8968e+03
 3.8443e+03	 2.8645e+03	 5.6110e+00	 3.0167e-01	 3.5315e+02	 2.8992e+03
 5.7665e+03	 2.8645e+03	 5.5340e+00	 3.4338e-01	 3.5315e+02	 2.9018e+03
 8.6498e+03	 2.8645e+03	 5.4452e+00	 3.8990e-01	 3.5316e+02	 2.9046e+03
 1.2975e+04	 2.8645e+03	 5.3434e+00	 4.4125e-01	 3.5316e+02	 2.9070e+03
 1.9462e+04	 2.8645e+03	 5.2265e+00	 4.9692e-01	 3.5316e+02	 2.9098e+03
 2.9193e+04	 2.8645e+03	 5.0921e+00	 5.5635e-01	 3.5315e+02	 2.9123e+03
 4.3789e+04	 2.8645e+03	 4.9374e+00	 6.1703e-01	 3.5316e+02	 2.9151e+03
 6.5684e+04	 2.8645e+03	 4.7594e+00	 6.7479e-01	 3.5316e+02	 2.9175e+03
 9.8526e+04	 2.8645e+03	 4.5556e+00	 7.2032e-01	 3.5316e+02	 2.9204e+03
 1.4779e+05	 2.8645e+03	 4.3555e+00	 7.4383e-01	 3.5316e+02	 2.9229e+03
 2.2168e+05	 2.8645e+03	 4.1251e+00	 7.2734e-01	 3.5316e+02	 2.9258e+03
 3.3253e+05	 2.8645e+03	 3.9114e+00	 6.7405e-01	 3.5315e+02	 2.9282e+03
 4.9879e+05	 2.8645e+03	-2.9787e+00	 4.8365e+01	 3.5315e+02	 2.9311e+03
 7.4818e+05	 2.8645e+03	 3.6215e+00	 4.4362e-01	 3.5315e+02	 2.9377e+03
 9.0000e+05	 2.8645e+03	 3.5704e+00	 4.0670e-01	 3.5314e+02	 2.9453e+03
 1.0000e+02	 2.9425e+03	 5.9899e+00	 1.1790e-01	 3.5314e+02	 2.9535e+03
 1.5000e+02	 2.9425e+03	 5.9633e+00	 1.2582e-01	 3.5314e+02	 2.9560e+03
 2.2500e+02	 2.9425e+03	 5.9332e+00	 1.3446e-01	 3.5314e+02	 2.9584e+03
 3.3750e+02	 2.9425e+03	 5.9014e+00	 1.4753e-01	 3.5314e+02	 2.9610e+03
 5.0625e+02	 2.9425e+03	 5.8658e+00	 1.6397e-01	 3.5314e+02	 2.9634e+03
 7.5938e+02	 2.9425e+03	 5.8258e+00	 1.8389e-01	 3.5314e+02	 2.9660e+03
 1.1391e+03	 2.9425e+03	 5.7806e+00	 2.0762e-01	 3.5313e+02	 2.9687e+03
 1.7086e+03	 2.9425e+03	 5.7288e+00	 2.3551e-01	 3.5313e+02	 2.9716e+03
 2.5629e+03	 2.9425e+03	 5.6696e+00	 2.6797e-01	 3.5314e+02	 2.9741e+03
 3.8443e+03	 2.9425e+03	 5.6016e+00	 3.0473e-01	 3.5314e+02	 2.9769e+03
 5.7665e+03	 2.9425e+03	 5.5235e+00	 3.4618e-01	 3.5314e+02	 2.9793e+03
 8.6498e+03	 2.9425e+03	 5.4339e+00	 3.9240e-01	 3.5314e+02	 2.9821e+03
 1.2975e+04	 2.9425e+03	 5.3314e+00	 4.4337e-01	 3.5314e+02	 2.9846e+03
 1.9462e+04	 2.9425e+03	 5.2136e+00	 4.9834e-01	 3.5314e+02	 2.9871e+03
 2.9193e+04	 2.9425e+03	 5.0788e+00	 5.5697e-01	 3.5314e+02	 2.9897e+03
 4.3789e+04	 2.9425e+03	 4.9241e+00	 6.1661e-01	 3.5315e+02	 2.9921e+03
 6.5684e+04	 2.9425e+03	 4.7463e+00	 6.7307e-01	 3.5314e+02	 2.9948e+03
 9.8526e+04	 2.9425e+03	 4.5685e+00	 7.2037e-01	 3.5313e+02	 2.9974e+03
 1.4779e+05	 2.9425e+03	 4.3440e+00	 7.4002e-01	 3.5313e+02	 2.9998e+03
 2.2168e+05	 2.9425e+03	 4.1149e+00	 7.2306e-01	 3.5311e+02	 3.0025e+03
 3.3253e+05	 2.9425e+03	 3.9027e+00	 6.6961e-01	 3.5312e+02	 3.0050e+03
 4.9879e+05	 2.9425e+03	-2.9329e+00	 4.8265e+01	 3.5310e+02	 3.0080e+03
 7.4818e+05	 2.9425e+03	 3.6145e+00	 4.4217e-01	 3.5308e+02	 3.0146e+03
 9.0000e+05	 2.9425e+03	 3.5643e+00	 4.0513e-01	 3.5308e+02	 3.0225e+03
 1.0000e+02	 3.0197e+03	 5.9863e+00	 1.1941e-01	 3.5310e+02	 3.0303e+03
 1.5000e+02	 3.0197e+03	 5.9589e+00	 1.2653e-01	 3.5312e+02	 3.0327e+03
 2.2500e+02	 3.0197e+03	 5.9288e+00	 1.3637e-01	 3.5313e+02	 3.0352e+03
 3.3750e+02	 3.0197e+03	 5.8963e+00	 1.4939e-01	 3.5313e+02	 3.0378e+03
 5.0625e+02	 3.0197e+03	 5.8606e+00	 1.6615e-01	 3.5314e+02	 3.0405e+03
 7.5938e+02	 3.0197e+03	 5.8202e+00	 1.8607e-01	 3.5315e+02	 3.0431e+03
 1.1391e+03	 3.0197e+03	 5.7746e+00	 2.1002e-01	 3.5315e+02	 3.0458e+03
 1.7086e+03	 3.0197e+03	 5.7219e+00	 2.3803e-01	 3.5316e+02	 3.0484e+03
 2.5629e+03	 3.0197e+03	 5.6626e+00	 2.7043e-01	 3.5317e+02	 3.0511e+03
 3.8443e+03	 3.0197e+03	 5.5939e+00	 3.0707e-01	 3.5318e+02	 3.0536e+03
 5.7665e+03	 3.0197e+03	 5.5154e+00	 3.4824e-01	 3.5318e+02	 3.0561e+03
 8.6498e+03	 3.0197e+03	 5.4252e+00	 3.9427e-01	 3.5318e+02	 3.0587e+03
 1.2975e+04	 3.0197e+03	 5.3222e+00	 4.4470e-01	 3.5318e+02	 3.0611e+03
 1.9462e+04	 3.0197e+03	 5.2040e+00	 4.9911e-01	 3.5320e+02	 3.0639e+03
 2.9193e+04	 3.0197e+03	 5.0690e+00	 5.5686e-01	 3.5319e+02	 3.0664e+03
 4.3789e+04	 3.0197e+03	 4.9146e+00	 6.1578e-01	 3.5320e+02	 3.0689e+03
 6.5684e+04	 3.0197e+03	 4.7374e+00	 6.7127e-01	 3.5320e+02	 3.0715e+03
 9.8526e+04	 3.0197e+03	 4.5606e+00	 7.1785e-01	 3.5320e+02	 3.0741e+03
 1.4779e+05	 3.0197e+03	 4.3374e+00	 7.3697e-01	 3.5320e+02	 3.0768e+03
 2.2168e+05	 3.0197e+03	 4.1098e+00	 7.2018e-01	 3.5320e+02	 3.0793e+03
 3.3253e+05	 3.0197e+03	 3.8988e+00	 6.6729e-01	 3.5321e+02	 3.0820e+03
 4.9879e+05	 3.0197e+03	-2.9172e+00	 4.8226e+01	 3.5321e+02	 3.0847e+03
 7.4818e+05	 3.0197e+03	 3.6120e+00	 4.4211e-01	 3.5319e+02	 3.0911e+03
 9.0000e+05	 3.0197e+03	 3.5615e+00	 4.0549e-01	 3.5320e+02	 3.0991e+03
 1.0000e+02	 3.0962e+03	 5.9838e+00	 1.2078e-01	 3.5319e+02	 3.1068e+03
 1.5000e+02	 3.0962e+03	 5.9561e+00	 1.2832e-01	 3.5318e+02	 3.1093e+03
 2.2500e+02	 3.0962e+03	 5.9256e+00	 1.3777e-01	 3.5319e+02	 3.1119e+03
 3.3750e+02	 3.0962e+03	 5.8928e+00	 1.5113e-01	 3.5318e+02	 3.1144e+03
 5.0625e+02	 3.0962e+03	 5.8562e+00	 1.6792e-01	 3.5318e+02	 3.1171e+03
 7.5938e+02	 3.0962e+03	 5.8151e+00	 1.8822e-01	 3.5318e+02	 3.1196e+03
 1.1391e+03	 3.0962e+03	 5.7686e+00	 2.1197e-01	 3.5317e+02	 3.1221e+03
 1.7086e+03	 3.0962e+03	 5.7153e+00	 2.4039e-01	 3.5317e+02	 3.1248e+03
 2.5629e+03	 3.0962e+03	 5.6546e+00	 2.7295e-01	 3.5317e+02	 3.1273e+03
 3.8443e+03	 3.0962e+03	 5.5848e+00	 3.0971e-01	 3.5317e+02	 3.1300e+03
 5.7665e+03	 3.0962e+03	 5.5053e+00	 3.5096e-01	 3.5317e+02	 3.1326e+03
 8.6498e+03	 3.0962e+03	 5.4141e+00	 3.9670e-01	 3.5316e+02	 3.1353e+03
 1.2975e+04	 3.0962e+03	 5.3100e+00	 4.4677e-01	 3.5316e+02	 3.1378e+03
 1.9462e+04	 3.0962e+03	 5.1908e+00	 5.0053e-01	 3.5316e+02	 3.1407e+03
 2.9193e+04	 3.0962e+03	 5.0551e+00	 5.5748e-01	 3.5316e+02	 3.1433e+03
 4.3789e+04	 3.0962e+03	 4.9003e+00	 6.1536e-01	 3.5316e+02	 3.1461e+03
 6.5684e+04	 3.0962e+03	 4.7230e+00	 6.6980e-01	 3.5316e+02	 3.1485e+03
 9.8526e+04	 3.0962e+03	 4.5468e+00	 7.1500e-01	 3.5316e+02	 3.1514e+03
 1.4779e+05	 3.0962e+03	 4.3247e+00	 7.3310e-01	 3.5316e+02	 3.1538e+03
 2.2168e+05	 3.0962e+03	 4.0989e+00	 7.1557e-01	 3.5316e+02	 3.1566e+03
 3.3253e+05	 3.0962e+03	 3.8896e+00	 6.6253e-01	 3.5315e+02	 3.1591e+03
 4.9879e+05	 3.0962e+03	-2.8695e+00	 4.8123e+01	 3.5315e+02	 3.1617e+03
 7.4818e+05	 3.0962e+03	 3.6053e+00	 4.3968e-01	 3.5315e+02	 3.1684e+03
 9.0000e+05	 3.0962e+03	 3.5553e+00	 4.0328e-01	 3.5314e+02	 3.1762e+03
 1.0000e+02	 3.1734e+03	 5.9795e+00	 1.2208e-01	 3.5314e+02	 3.1843e+03
 1.5000e+02	 3.1734e+03	 5.9488e+00	 1.2985e-01	 3.5314e+02	 3.1868e+03
 2.2500e+02	 3.1734e+03	 5.9204e+00	 1.3957e-01	 3.5313e+02	 3.1896e+03
 3.3750e+02	 3.1734e+03	 5.8873e+00	 1.5318e-01	 3.5314e+02	 3.1920e+03
 5.0625e+02	 3.1734e+03	 5.8501e+00	 1.7025e-01	 3.5314e+02	 3.1944e+03
 7.5938e+02	 3.1734e+03	 5.8084e+00	 1.9071e-01	 3.5314e+02	 3.1972e+03
 1.1391e+03	 3.1734e+03	 5.7609e+00	 2.1484e-01	 3.5314e+02	 3.1996e+03
 1.7086e+03	 3.1734e+03	 5.7069e+00	 2.4343e-01	 3.5314e+02	 3.2025e+03
 2.5629e+03	 3.1734e+03	 5.6456e+00	 2.7590e-01	 3.5314e+02	 3.2051e+03
 3.8443e+03	 3.1734e+03	 5.5752e+00	 3.1258e-01	 3.5314e+02	 3.2078e+03
 5.7665e+03	 3.1734e+03	 5.4946e+00	 3.5373e-01	 3.5314e+02	 3.2104e+03
 8.6498e+03	 3.1734e+03	 5.4026e+00	 3.9913e-01	 3.5313e+02	 3.2131e+03
 1.2975e+04	 3.1734e+03	 5.2977e+00	 4.4878e-01	 3.5314e+02	 3.2156e+03
 1.9462e+04	 3.1734e+03	 5.1780e+00	 5.0185e-01	 3.5313e+02	 3.2183e+03
 2.9193e+04	 3.1734e+03	 5.0421e+00	 5.5808e-01	 3.5313e+02	 3.2209e+03
 4.3789e+04	 3.1734e+03	 4.8872e+00	 6.1497e-01	 3.5312e+02	 3.2233e+03
 6.5684e+04	 3.1734e+03	 4.7102e+00	 6.6818e-01	 3.5313e+02	 3.2258e+03
 9.8526e+04	 3.1734e+03	 4.5347e+00	 7.1245e-01	 3.5313e+02	 3.2284e+03
 1.4779e+05	 3.1734e+03	 4.3139e+00	 7.2953e-01	 3.5313e+02	 3.2311e+03
 2.2168e+05	 3.1734e+03	 4.0893e+00	 7.1130e-01	 3.5313e+02	 3.2338e+03
 3.3253e+05	 3.1734e+03	 3.8817e+00	 6.5846e-01	 3.5313e+02	 3.2365e+03
 4.9879e+05	 3.1734e+03	-2.8313e+00	 4.8037e+01	 3.5314e+02	 3.2392e+03
 7.4818e+05	 3.1734e+03	 3.5998e+00	 4.3764e-01	 3.5313e+02	 3.2459e+03
 9.0000e+05	 3.1734e+03	 3.5503e+00	 4.0177e-01	 3.5310e+02	 3.2538e+03
 1.0000e+02	 3.2509e+03	 5.9759e+00	 1.2320e-01	 3.5312e+02	 3.2616e+03
 1.5000e+02	 3.2509e+03	 5.9454e+00	 1.3196e-01	 3.5312e+02	 3.2642e+03
 2.2500e+02	 3.2509e+03	 5.9163e+00	 1.4123e-01	 3.5313e+02	 3.2666e+03
 3.3750e+02	 3.2509e+03	 5.8825e+00	 1.5504e-01	 3.5314e+02	 3.2691e+03
 5.0625e+02	 3.2509e+03	 5.8450e+00	 1.7222e-01	 3.5314e+02	 3.2717e+03
 7.5938e+02	 3.2509e+03	 5.8028e+00	 1.9280e-01	 3.5314e+02	 3.2743e+03
 1.1391e+03	 3.2509e+03	 5.7551e+00	 2.1731e-01	 3.5314e+02	 3.2770e+03
 1.7086e+03	 3.2509e+03	 5.7006e+00	 2.4579e-01	 3.5314e+02	 3.2796e+03
 2.5629e+03	 3.2509e+03	 5.6382e+00	 2.7819e-01	 3.5314e+02	 3.2822e+03
 3.8443e+03	 3.2509e+03	 5.5672e+00	 3.1477e-01	 3.5315e+02	 3.2848e+03
 5.7665e+03	 3.2509e+03	 5.4862e+00	 3.5574e-01	 3.5315e+02	 3.2872e+03
 8.6498e+03	 3.2509e+03	 5.3937e+00	 4.0104e-01	 3.5316e+02	 3.2898e+03
 1.2975e+04	 3.2509e+03	 5.2883e+00	 4.5013e-01	 3.5316e+02	 3.2922e+03
 1.9462e+04	 3.2509e+03	 5.1684e+00	 5.0263e-01	 3.5314e+02	 3.2951e+03
 2.9193e+04	 3.2509e+03	 5.0321e+00	 5.5802e-01	 3.5315e+02	 3.2976e+03
 4.3789e+04	 3.2509e+03	 4.8772e+00	 6.1406e-01	 3.5316e+02	 3.3001e+03
 6.5684e+04	 3.2509e+03	 4.7004e+00	 6.6647e-01	 3.5315e+02	 3.3028e+03
 9.8526e+04	 3.2509e+03	 4.5261e+00	 7.0994e-01	 3.5315e+02	 3.3056e+03
 1.4779e+05	 3.2509e+03	 4.3062e+00	 7.2643e-01	 3.5315e+02	 3.3081e+03
 2.2168e+05	 3.2509e+03	 4.0832e+00	 7.0828e-01	 3.5315e+02	 3.3109e+03
 3.3253e+05	 3.2509e+03	 3.8766e+00	 6.5569e-01	 3.5315e+02	 3.3133e+03
 4.9879e+05	 3.2509e+03	-2.8064e+00	 4.7978e+01	 3.5316e+02	 3.3160e+03
 7.4818e+05	 3.2509e+03	 3.5959e+00	 4.3618e-01	 3.5316e+02	 3.3225e+03
 9.0000e+05	 3.2509e+03	 3.5467e+00	 4.0052e-01	 3.5316e+02	 3.3302e+03
 1.0000e+02	 3.3274e+03	 5.9729e+00	 1.2498e-01	 3.5316e+02	 3.3381e+03
 1.5000e+02	 3.3274e+03	 5.9441e+00	 1.3247e-01	 3.5316e+02	 3.3408e+03
 2.2500e+02	 3.3274e+03	 5.9128e+00	 1.4282e-01	 3.5315e+02	 3.3432e+03
 3.3750e+02	 3.3274e+03	 5.8787e+00	 1.5685e-01	 3.5316e+02	 3.3456e+03
 5.0625e+02	 3.3274e+03	 5.8406e+00	 1.7417e-01	 3.5316e+02	 3.3483e+03
 7.5938e+02	 3.3274e+03	 5.7979e+00	 1.9492e-01	 3.5315e+02	 3.3509e+03
 1.1391e+03	 3.3274e+03	 5.7495e+00	 2.1948e-01	 3.5315e+02	 3.3537e+03
 1.7086e+03	 3.3274e+03	 5.6939e+00	 2.4807e-01	 3.5315e+02	 3.3563e+03
 2.5629e+03	 3.3274e+03	 5.6312e+00	 2.8075e-01	 3.5315e+02	 3.3590e+03
 3.8443e+03	 3.3274e+03	 5.5593e+00	 3.1735e-01	 3.5315e+02	 3.3614e+03
 5.7665e+03	 3.3274e+03	 5.4773e+00	 3.5796e-01	 3.5315e+02	 3.3641e+03
 8.6498e+03	 3.3274e+03	 5.3840e+00	 4.0292e-01	 3.5314e+02	 3.3666e+03
 1.2975e+04	 3.3274e+03	 5.2782e+00	 4.5170e-01	 3.5315e+02	 3.3691e+03
 1.9462e+04	 3.3274e+03	 5.1573e+00	 5.0364e-01	 3.5315e+02	 3.3717e+03
 2.9193e+04	 3.3274e+03	 5.0209e+00	 5.5823e-01	 3.5315e+02	 3.3743e+03
 4.3789e+04	 3.3274e+03	 4.8659e+00	 6.1339e-01	 3.5315e+02	 3.3771e+03
 6.5684e+04	 3.3274e+03	 4.6894e+00	 6.6487e-01	 3.5315e+02	 3.3796e+03
 9.8526e+04	 3.3274e+03	 4.5157e+00	 7.0748e-01	 3.5315e+02	 3.3821e+03
 1.4779e+05	 3.3274e+03	 4.2971e+00	 7.2326e-01	 3.5315e+02	 3.3846e+03
 2.2168e+05	 3.3274e+03	 4.0752e+00	 7.0465e-01	 3.5315e+02	 3.3871e+03
 3.3253e+05	 3.3274e+03	 3.8702e+00	 6.5218e-01	 3.5316e+02	 3.3898e+03
 4.9879e+05	 3.3274e+03	-2.7737e+00	 4.7906e+01	 3.5316e+02	 3.3925e+03
 7.4818e+05	 3.3274e+03	 3.5912e+00	 4.3415e-01	 3.5316e+02	 3.3991e+03
 9.0000e+05	 3.3274e+03	 3.5423e+00	 3.9850e-01	 3.5316e+02	 3.4069e+03
 1.0000e+02	 3.4041e+03	 5.9700e+00	 1.2584e-01	 3.5317e+02	 3.4147e+03
 1.5000e+02	 3.4041e+03	 5.9379e+00	 1.3579e-01	 3.5316e+02	 3.4175e+03
 2.2500e+02	 3.4041e+03	 5.9088e+00	 1.4448e-01	 3.5316e+02	 3.4199e+03
 3.3750e+02	 3.4041e+03	 5.8741e+00	 1.5865e-01	 3.5316e+02	 3.4226e+03
 5.0625e+02	 3.4041e+03	 5.8355e+00	 1.7601e-01	 3.5316e+02	 3.4251e+03
 7.5938e+02	 3.4041e+03	 5.7922e+00	 1.9715e-01	 3.5316e+02	 3.4278e+03
 1.1391e+03	 3.4041e+03	 5.7432e+00	 2.2167e-01	 3.5315e+02	 3.4304e+03
 1.7086e+03	 3.4041e+03	 5.6872e+00	 2.5045e-01	 3.5315e+02	 3.4333e+03
 2.5629e+03	 3.4041e+03	 5.6235e+00	 2.8294e-01	 3.5315e+02	 3.4359e+03
 3.8443e+03	 3.4041e+03	 5.5508e+00	 3.1958e-01	 3.5315e+02	 3.4386e+03
 5.7665e+03	 3.4041e+03	 5.4683e+00	 3.6022e-01	 3.5315e+02	 3.4411e+03
 8.6498e+03	 3.4041e+03	 5.3742e+00	 4.0485e-01	 3.5314e+02	 3.4436e+03
 1.2975e+04	 3.4041e+03	 5.2675e+00	 4.5323e-01	 3.5315e+02	 3.4461e+03
 1.9462e+04	 3.4041e+03	 5.1465e+00	 5.0470e-01	 3.5315e+02	 3.4487e+03
 2.9193e+04	 3.4041e+03	 5.0095e+00	 5.5861e-01	 3.5315e+02	 3.4514e+03
 4.3789e+04	 3.4041e+03	 4.8544e+00	 6.1276e-01	 3.5315e+02	 3.4539e+03
 6.5684e+04	 3.4041e+03	 4.6782e+00	 6.6331e-01	 3.5315e+02	 3.4566e+03
 9.8526e+04	 3.4041e+03	 4.5051e+00	 7.0493e-01	 3.5315e+02	 3.4592e+03
 1.4779e+05	 3.4041e+03	 4.2875e+00	 7.1999e-01	 3.5315e+02	 3.4618e+03
 2.2168e+05	 3.4041e+03	 4.0669e+00	 7.0091e-01	 3.5315e+02	 3.4646e+03
 3.3253e+05	 3.4041e+03	 3.8632e+00	 6.4850e-01	 3.5315e+02	 3.4673e+03
 4.9879e+05	 3.4041e+03	-2.7392e+00	 4.7829e+01	 3.5314e+02	 3.4700e+03
 7.4818e+05	 3.4041e+03	 3.5862e+00	 4.3167e-01	 3.5315e+02	 3.4770e+03
 9.0000e+05	 3.4041e+03	 3.5374e+00	 3.9642e-01	 3.5315e+02	 3.4849e+03
 1.0000e+02	 3.4821e+03	 5.9663e+00	 1.2736e-01	 3.5315e+02	 3.4932e+03
 1.5000e+02	 3.4821e+03	 5.9378e+00	 1.3486e-01	 3.5315e+02	 3.4957e+03
 2.2500e+02	 3.4821e+03	 5.9045e+00	 1.4623e-01	 3.5315e+02	 3.4983e+03
 3.3750e+02	 3.4821e+03	 5.8694e+00	 1.6042e-01	 3.5315e+02	 3.5007e+03
 5.0625e+02	 3.4821e+03	 5.8305e+00	 1.7794e-01	 3.5315e+02	 3.5031e+03
 7.5938e+02	 3.4821e+03	 5.7864e+00	 1.9935e-01	 3.5314e+02	 3.5058e+03
 1.1391e+03	 3.4821e+03	 5.7367e+00	 2.2433e-01	 3.5315e+02	 3.5082e+03
 1.7086e+03	 3.4821e+03	 5.6800e+00	 2.5274e-01	 3.5314e+02	 3.5110e+03
 2.5629e+03	 3.4821e+03	 5.6159e+00	 2.8539e-01	 3.5315e+02	 3.5136e+03
 3.8443e+03	 3.4821e+03	 5.5425e+00	 3.2191e-01	 3.5315e+02	 3.5163e+03
 5.7665e+03	 3.4821e+03	 5.4592e+00	 3.6234e-01	 3.5316e+02	 3.5188e+03
 8.6498e+03	 3.4821e+03	 5.3645e+00	 4.0668e-01	 3.5315e+02	 3.5216e+03
 1.2975e+04	 3.4821e+03	 5.2574e+00	 4.5460e-01	 3.5315e+02	 3.5241e+03
 1.9462e+04	 3.4821e+03	 5.1360e+00	 5.0556e-01	 3.5315e+02	 3.5269e+03
 2.9193e+04	 3.4821e+03	 4.9986e+00	 5.5860e-01	 3.5316e+02	 3.5294e+03
 4.3789e+04	 3.4821e+03	 4.8436e+00	 6.1199e-01	 3.5315e+02	 3.5319e+03
 6.5684e+04	 3.4821e+03	 4.6680e+00	 6.6180e-01	 3.5315e+02	 3.5345e+03
 9.8526e+04	 3.4821e+03	 4.4954e+00	 7.0235e-01	 3.5315e+02	 3.5371e+03
 1.4779e+05	 3.4821e+03	 4.2788e+00	 7.1681e-01	 3.5315e+02	 3.5398e+03
 2.2168e+05	 3.4821e+03	 4.0595e+00	 6.9757e-01	 3.5315e+02	 3.5424e+03
 3.3253e+05	 3.4821e+03	 3.8572e+00	 6.4518e-01	 3.5315e+02	 3.5451e+03
 4.9879e+05	 3.4821e+03	-2.7074e+00	 4.7759e+01	 3.5315e+02	 3.5479e+03
 7.4818e+05	 3.4821e+03	 3.5816e+00	 4.2938e-01	 3.5315e+02	 3.5544e+03
 9.0000e+05	 3.4821e+03	 3.5331e+00	 3.9420e-01	 3.5315e+02	 3.5624e+03
 1.0000e+02	 3.5596e+03	 5.9630e+00	 1.2865e-01	 3.5316e+02	 3.5706e+03
 1.5000e+02	 3.5596e+03	 5.9313e+00	 1.3620e-01	 3.5315e+02	 3.5731e+03
 2.2500e+02	 3.5596e+03	 5.9006e+00	 1.4791e-01	 3.5316e+02	 3.5756e+03
 3.3750e+02	 3.5596e+03	 5.8648e+00	 1.6223e-01	 3.5315e+02	 3.5782e+03
 5.0625e+02	 3.5596e+03	 5.8253e+00	 1.8011e-01	 3.5315e+02	 3.5807e+03
 7.5938e+02	 3.5596e+03	 5.7807e+00	 2.0140e-01	 3.5314e+02	 3.5835e+03
 1.1391e+03	 3.5596e+03	 5.7305e+00	 2.2669e-01	 3.5314e+02	 3.5860e+03
 1.7086e+03	 3.5596e+03	 5.6731e+00	 2.5522e-01	 3.5314e+02	 3.5889e+03
 2.5629e+03	 3.5596e+03	 5.6079e+00	 2.8791e-01	 3.5313e+02	 3.5914e+03
 3.8443e+03	 3.5596e+03	 5.5338e+00	 3.2435e-01	 3.5313e+02	 3.5941e+03
 5.7665e+03	 3.5596e+03	 5.4495e+00	 3.6473e-01	 3.5312e+02	 3.5965e+03
 8.6498e+03	 3.5596e+03	 5.3539e+00	 4.0880e-01	 3.5311e+02	 3.5994e+03
 1.2975e+04	 3.5596e+03	 5.2460e+00	 4.5623e-01	 3.5311e+02	 3.6019e+03
 1.9462e+04	 3.5596e+03	 5.1238e+00	 5.0658e-01	 3.5312e+02	 3.6045e+03
 2.9193e+04	 3.5596e+03	 4.9862e+00	 5.5890e-01	 3.5311e+02	 3.6072e+03
 4.3789e+04	 3.5596e+03	 4.8311e+00	 6.1147e-01	 3.5311e+02	 3.6098e+03
 6.5684e+04	 3.5596e+03	 4.6557e+00	 6.6033e-01	 3.5312e+02	 3.6124e+03
 9.8526e+04	 3.5596e+03	 4.4836e+00	 6.9998e-01	 3.5312e+02	 3.6149e+03
 1.4779e+05	 3.5596e+03	 4.2685e+00	 7.1349e-01	 3.5313e+02	 3.6174e+03
 2.2168e+05	 3.5596e+03	 4.0507e+00	 6.9370e-01	 3.5313e+02	 3.6200e+03
 3.3253e+05	 3.5596e+03	 3.8499e+00	 6.4147e-01	 3.5313e+02	 3.6228e+03
 4.9879e+05	 3.5596e+03	-2.6729e+00	 4.7682e+01	 3.5314e+02	 3.6254e+03
 7.4818e+05	 3.5596e+03	 3.5768e+00	 4.2710e-01	 3.5315e+02	 3.6318e+03
 9.0000e+05	 3.5596e+03	 3.5289e+00	 3.9258e-01	 3.5315e+02	 3.6396e+03
 1.0000e+02	 3.6368e+03	 5.9600e+00	 1.2968e-01	 3.5316e+02	 3.6473e+03
 1.5000e+02	 3.6368e+03	 5.9274e+00	 1.3644e-01	 3.5316e+02	 3.6497e+03
