Repository: maxwolters02/bachelor-thesis

File: data/data_raw/PEI5mgmL_60°C_Abs.TXT (part 3 of 6)
PEI 25 kg/mol, 2 mg/ml from Ethanol on B 10 x 15 mm + H 1x1 mm, 70 nm, 30 µm, 60°C Absorption, 30.4.2026, 11:14
Diameter[mm] 1.128e+00  Thickness[mm] 1.000e-04  Spacer Capacity[pF] 0.000e+00  Spacer Area[mm^2] 0.000e+00
Fixed value(s) :  AC Volt  [Vrms]=1.000
 Freq. [Hz]	 Time  [s]	 Eps'   	 Eps''  	M Temp [K]	M Time M[s]
 2.2500e+02	 3.6086e+03	 5.9702e+00	 9.1342e-02	 3.3315e+02	 3.6247e+03
 3.3750e+02	 3.6086e+03	 5.9502e+00	 1.0756e-01	 3.3315e+02	 3.6273e+03
 5.0625e+02	 3.6086e+03	 5.9265e+00	 1.2786e-01	 3.3315e+02	 3.6300e+03
 7.5938e+02	 3.6086e+03	 5.8985e+00	 1.5358e-01	 3.3315e+02	 3.6326e+03
 1.1391e+03	 3.6086e+03	 5.8654e+00	 1.8578e-01	 3.3315e+02	 3.6351e+03
 1.7086e+03	 3.6086e+03	 5.8244e+00	 2.2671e-01	 3.3316e+02	 3.6378e+03
 2.5629e+03	 3.6086e+03	 5.7745e+00	 2.7824e-01	 3.3315e+02	 3.6407e+03
 3.8443e+03	 3.6086e+03	 5.7114e+00	 3.4276e-01	 3.3315e+02	 3.6432e+03
 5.7665e+03	 3.6086e+03	 5.6301e+00	 4.2235e-01	 3.3316e+02	 3.6460e+03
 8.6498e+03	 3.6086e+03	 5.5227e+00	 5.1742e-01	 3.3316e+02	 3.6486e+03
 1.2975e+04	 3.6086e+03	 5.3797e+00	 6.2458e-01	 3.3315e+02	 3.6511e+03
 1.9462e+04	 3.6086e+03	 5.1908e+00	 7.3292e-01	 3.3315e+02	 3.6538e+03
 2.9193e+04	 3.6086e+03	 4.9523e+00	 8.2174e-01	 3.3315e+02	 3.6564e+03
 4.3789e+04	 3.6086e+03	 4.6767e+00	 8.6560e-01	 3.3314e+02	 3.6592e+03
 6.5684e+04	 3.6086e+03	 4.4015e+00	 8.4916e-01	 3.3315e+02	 3.6616e+03
 9.8526e+04	 3.6086e+03	 4.1446e+00	 7.7909e-01	 3.3314e+02	 3.6642e+03
 1.4779e+05	 3.6086e+03	 3.9365e+00	 6.8081e-01	 3.3314e+02	 3.6669e+03
 2.2168e+05	 3.6086e+03	 3.7764e+00	 5.8021e-01	 3.3314e+02	 3.6695e+03
 3.3253e+05	 3.6086e+03	 3.6437e+00	 4.9262e-01	 3.3314e+02	 3.6719e+03
 4.9879e+05	 3.6086e+03	 3.5449e+00	 4.2404e-01	 3.3313e+02	 3.6748e+03
 7.4818e+05	 3.6086e+03	 3.5159e+00	 2.8057e-01	 3.3313e+02	 3.6824e+03
 9.0000e+05	 3.6086e+03	 3.4853e+00	 2.5533e-01	 3.3314e+02	 3.6902e+03
 1.0000e+02	 3.6875e+03	 6.0018e+00	 6.8934e-02	 3.3315e+02	 3.6983e+03
 1.5000e+02	 3.6875e+03	 5.9861e+00	 7.8632e-02	 3.3315e+02	 3.7008e+03
 2.2500e+02	 3.6875e+03	 5.9687e+00	 9.1833e-02	 3.3315e+02	 3.7034e+03
 3.3750e+02	 3.6875e+03	 5.9485e+00	 1.0813e-01	 3.3315e+02	 3.7060e+03
 5.0625e+02	 3.6875e+03	 5.9249e+00	 1.2850e-01	 3.3315e+02	 3.7087e+03
 7.5938e+02	 3.6875e+03	 5.8965e+00	 1.5429e-01	 3.3316e+02	 3.7113e+03
 1.1391e+03	 3.6875e+03	 5.8632e+00	 1.8671e-01	 3.3315e+02	 3.7140e+03
 1.7086e+03	 3.6875e+03	 5.8222e+00	 2.2782e-01	 3.3315e+02	 3.7166e+03
 2.5629e+03	 3.6875e+03	 5.7718e+00	 2.7912e-01	 3.3316e+02	 3.7192e+03
 3.8443e+03	 3.6875e+03	 5.7084e+00	 3.4359e-01	 3.3316e+02	 3.7219e+03
 5.7665e+03	 3.6875e+03	 5.6269e+00	 4.2305e-01	 3.3316e+02	 3.7247e+03
 8.6498e+03	 3.6875e+03	 5.5193e+00	 5.1783e-01	 3.3316e+02	 3.7273e+03
 1.2975e+04	 3.6875e+03	 5.3761e+00	 6.2458e-01	 3.3316e+02	 3.7298e+03
 1.9462e+04	 3.6875e+03	 5.1874e+00	 7.3247e-01	 3.3316e+02	 3.7324e+03
 2.9193e+04	 3.6875e+03	 4.9493e+00	 8.2095e-01	 3.3316e+02	 3.7351e+03
 4.3789e+04	 3.6875e+03	 4.6743e+00	 8.6454e-01	 3.3316e+02	 3.7377e+03
 6.5684e+04	 3.6875e+03	 4.3996e+00	 8.4829e-01	 3.3316e+02	 3.7401e+03
 9.8526e+04	 3.6875e+03	 4.1433e+00	 7.7843e-01	 3.3316e+02	 3.7426e+03
 1.4779e+05	 3.6875e+03	 3.9353e+00	 6.8050e-01	 3.3317e+02	 3.7452e+03
 2.2168e+05	 3.6875e+03	 3.7753e+00	 5.8016e-01	 3.3317e+02	 3.7478e+03
 3.3253e+05	 3.6875e+03	 3.6426e+00	 4.9275e-01	 3.3317e+02	 3.7504e+03
 4.9879e+05	 3.6875e+03	 3.5436e+00	 4.2428e-01	 3.3317e+02	 3.7530e+03
 7.4818e+05	 3.6875e+03	 3.5145e+00	 2.8202e-01	 3.3317e+02	 3.7609e+03
 9.0000e+05	 3.6875e+03	 3.4840e+00	 2.5488e-01	 3.3317e+02	 3.7688e+03
 1.0000e+02	 3.7661e+03	 6.0009e+00	 6.9162e-02	 3.3316e+02	 3.7769e+03
 1.5000e+02	 3.7661e+03	 5.9850e+00	 7.8592e-02	 3.3316e+02	 3.7794e+03
 2.2500e+02	 3.7661e+03	 5.9675e+00	 9.2286e-02	 3.3316e+02	 3.7820e+03
 3.3750e+02	 3.7661e+03	 5.9470e+00	 1.0860e-01	 3.3316e+02	 3.7846e+03
 5.0625e+02	 3.7661e+03	 5.9228e+00	 1.2928e-01	 3.3316e+02	 3.7874e+03
 7.5938e+02	 3.7661e+03	 5.8948e+00	 1.5504e-01	 3.3316e+02	 3.7900e+03
 1.1391e+03	 3.7661e+03	 5.8609e+00	 1.8753e-01	 3.3316e+02	 3.7924e+03
 1.7086e+03	 3.7661e+03	 5.8197e+00	 2.2853e-01	 3.3315e+02	 3.7952e+03
 2.5629e+03	 3.7661e+03	 5.7693e+00	 2.8011e-01	 3.3315e+02	 3.7980e+03
 3.8443e+03	 3.7661e+03	 5.7054e+00	 3.4452e-01	 3.3316e+02	 3.8004e+03
 5.7665e+03	 3.7661e+03	 5.6233e+00	 4.2406e-01	 3.3315e+02	 3.8029e+03
 8.6498e+03	 3.7661e+03	 5.5155e+00	 5.1878e-01	 3.3315e+02	 3.8056e+03
 1.2975e+04	 3.7661e+03	 5.3717e+00	 6.2518e-01	 3.3315e+02	 3.8081e+03
 1.9462e+04	 3.7661e+03	 5.1827e+00	 7.3265e-01	 3.3315e+02	 3.8107e+03
 2.9193e+04	 3.7661e+03	 4.9444e+00	 8.2030e-01	 3.3315e+02	 3.8134e+03
 4.3789e+04	 3.7661e+03	 4.6697e+00	 8.6337e-01	 3.3315e+02	 3.8162e+03
 6.5684e+04	 3.7661e+03	 4.3955e+00	 8.4668e-01	 3.3314e+02	 3.8186e+03
 9.8526e+04	 3.7661e+03	 4.1398e+00	 7.7680e-01	 3.3315e+02	 3.8213e+03
 1.4779e+05	 3.7661e+03	 3.9324e+00	 6.7902e-01	 3.3315e+02	 3.8239e+03
 2.2168e+05	 3.7661e+03	 3.7726e+00	 5.7894e-01	 3.3315e+02	 3.8267e+03
 3.3253e+05	 3.7661e+03	 3.6403e+00	 4.9184e-01	 3.3314e+02	 3.8291e+03
 4.9879e+05	 3.7661e+03	 3.5413e+00	 4.2355e-01	 3.3314e+02	 3.8320e+03
 7.4818e+05	 3.7661e+03	 3.5118e+00	 2.8419e-01	 3.3314e+02	 3.8396e+03
 9.0000e+05	 3.7661e+03	 3.4819e+00	 2.5412e-01	 3.3314e+02	 3.8472e+03
 1.0000e+02	 3.8445e+03	 5.9992e+00	 6.9730e-02	 3.3313e+02	 3.8554e+03
 1.5000e+02	 3.8445e+03	 5.9845e+00	 7.8875e-02	 3.3314e+02	 3.8579e+03
 2.2500e+02	 3.8445e+03	 5.9659e+00	 9.2948e-02	 3.3314e+02	 3.8603e+03
 3.3750e+02	 3.8445e+03	 5.9452e+00	 1.0936e-01	 3.3314e+02	 3.8632e+03
 5.0625e+02	 3.8445e+03	 5.9212e+00	 1.3007e-01	 3.3314e+02	 3.8658e+03
 7.5938e+02	 3.8445e+03	 5.8927e+00	 1.5582e-01	 3.3314e+02	 3.8683e+03
 1.1391e+03	 3.8445e+03	 5.8585e+00	 1.8797e-01	 3.3314e+02	 3.8708e+03
 1.7086e+03	 3.8445e+03	 5.8171e+00	 2.2968e-01	 3.3313e+02	 3.8733e+03
 2.5629e+03	 3.8445e+03	 5.7664e+00	 2.8120e-01	 3.3314e+02	 3.8759e+03
 3.8443e+03	 3.8445e+03	 5.7022e+00	 3.4575e-01	 3.3313e+02	 3.8783e+03
 5.7665e+03	 3.8445e+03	 5.6198e+00	 4.2502e-01	 3.3314e+02	 3.8809e+03
 8.6498e+03	 3.8445e+03	 5.5114e+00	 5.1965e-01	 3.3314e+02	 3.8835e+03
 1.2975e+04	 3.8445e+03	 5.3676e+00	 6.2567e-01	 3.3315e+02	 3.8859e+03
 1.9462e+04	 3.8445e+03	 5.1783e+00	 7.3242e-01	 3.3314e+02	 3.8887e+03
 2.9193e+04	 3.8445e+03	 4.9402e+00	 8.1971e-01	 3.3315e+02	 3.8915e+03
 4.3789e+04	 3.8445e+03	 4.6660e+00	 8.6226e-01	 3.3314e+02	 3.8940e+03
 6.5684e+04	 3.8445e+03	 4.3926e+00	 8.4542e-01	 3.3314e+02	 3.8964e+03
 9.8526e+04	 3.8445e+03	 4.1375e+00	 7.7580e-01	 3.3315e+02	 3.8989e+03
 1.4779e+05	 3.8445e+03	 3.9305e+00	 6.7812e-01	 3.3315e+02	 3.9015e+03
 2.2168e+05	 3.8445e+03	 3.7709e+00	 5.7835e-01	 3.3314e+02	 3.9043e+03
 3.3253e+05	 3.8445e+03	 3.6387e+00	 4.9148e-01	 3.3314e+02	 3.9068e+03
 4.9879e+05	 3.8445e+03	 3.5397e+00	 4.2339e-01	 3.3315e+02	 3.9093e+03
 7.4818e+05	 3.8445e+03	 3.5106e+00	 2.8282e-01	 3.3315e+02	 3.9170e+03
 9.0000e+05	 3.8445e+03	 3.4801e+00	 2.5854e-01	 3.3316e+02	 3.9246e+03
 1.0000e+02	 3.9219e+03	 5.9983e+00	 7.0022e-02	 3.3315e+02	 3.9329e+03
 1.5000e+02	 3.9219e+03	 5.9826e+00	 8.0542e-02	 3.3315e+02	 3.9355e+03
 2.2500e+02	 3.9219e+03	 5.9645e+00	 9.3420e-02	 3.3315e+02	 3.9382e+03
 3.3750e+02	 3.9219e+03	 5.9437e+00	 1.0970e-01	 3.3315e+02	 3.9407e+03
 5.0625e+02	 3.9219e+03	 5.9195e+00	 1.3045e-01	 3.3315e+02	 3.9435e+03
 7.5938e+02	 3.9219e+03	 5.8908e+00	 1.5654e-01	 3.3315e+02	 3.9461e+03
 1.1391e+03	 3.9219e+03	 5.8565e+00	 1.8899e-01	 3.3315e+02	 3.9487e+03
 1.7086e+03	 3.9219e+03	 5.8149e+00	 2.3020e-01	 3.3315e+02	 3.9513e+03
 2.5629e+03	 3.9219e+03	 5.7639e+00	 2.8197e-01	 3.3316e+02	 3.9540e+03
 3.8443e+03	 3.9219e+03	 5.6995e+00	 3.4651e-01	 3.3315e+02	 3.9565e+03
 5.7665e+03	 3.9219e+03	 5.6168e+00	 4.2567e-01	 3.3315e+02	 3.9590e+03
 8.6498e+03	 3.9219e+03	 5.5081e+00	 5.2009e-01	 3.3316e+02	 3.9618e+03
 1.2975e+04	 3.9219e+03	 5.3640e+00	 6.2588e-01	 3.3315e+02	 3.9642e+03
 1.9462e+04	 3.9219e+03	 5.1748e+00	 7.3229e-01	 3.3315e+02	 3.9669e+03
 2.9193e+04	 3.9219e+03	 4.9367e+00	 8.1903e-01	 3.3315e+02	 3.9695e+03
 4.3789e+04	 3.9219e+03	 4.6629e+00	 8.6128e-01	 3.3315e+02	 3.9722e+03
 6.5684e+04	 3.9219e+03	 4.3900e+00	 8.4437e-01	 3.3315e+02	 3.9747e+03
 9.8526e+04	 3.9219e+03	 4.1352e+00	 7.7461e-01	 3.3315e+02	 3.9772e+03
 1.4779e+05	 3.9219e+03	 3.9285e+00	 6.7731e-01	 3.3315e+02	 3.9798e+03
 2.2168e+05	 3.9219e+03	 3.7692e+00	 5.7773e-01	 3.3315e+02	 3.9823e+03
 3.3253e+05	 3.9219e+03	 3.6369e+00	 4.9111e-01	 3.3315e+02	 3.9849e+03
 4.9879e+05	 3.9219e+03	 3.5380e+00	 4.2313e-01	 3.3315e+02	 3.9875e+03
 7.4818e+05	 3.9219e+03	 3.5086e+00	 2.8467e-01	 3.3315e+02	 3.9952e+03
 9.0000e+05	 3.9219e+03	 3.4782e+00	 2.5837e-01	 3.3316e+02	 4.0031e+03
 1.0000e+02	 4.0003e+03	 5.9972e+00	 7.0172e-02	 3.3316e+02	 4.0109e+03
 1.5000e+02	 4.0003e+03	 5.9828e+00	 8.2098e-02	 3.3315e+02	 4.0137e+03
 2.2500e+02	 4.0003e+03	 5.9629e+00	 9.3857e-02	 3.3315e+02	 4.0163e+03
 3.3750e+02	 4.0003e+03	 5.9421e+00	 1.1042e-01	 3.3315e+02	 4.0190e+03
 5.0625e+02	 4.0003e+03	 5.9177e+00	 1.3123e-01	 3.3316e+02	 4.0216e+03
 7.5938e+02	 4.0003e+03	 5.8889e+00	 1.5694e-01	 3.3315e+02	 4.0243e+03
 1.1391e+03	 4.0003e+03	 5.8542e+00	 1.9005e-01	 3.3315e+02	 4.0268e+03
 1.7086e+03	 4.0003e+03	 5.8125e+00	 2.3111e-01	 3.3314e+02	 4.0294e+03
 2.5629e+03	 4.0003e+03	 5.7611e+00	 2.8285e-01	 3.3315e+02	 4.0319e+03
 3.8443e+03	 4.0003e+03	 5.6966e+00	 3.4737e-01	 3.3315e+02	 4.0344e+03
 5.7665e+03	 4.0003e+03	 5.6135e+00	 4.2653e-01	 3.3314e+02	 4.0368e+03
 8.6498e+03	 4.0003e+03	 5.5045e+00	 5.2077e-01	 3.3315e+02	 4.0394e+03
 1.2975e+04	 4.0003e+03	 5.3601e+00	 6.2619e-01	 3.3315e+02	 4.0418e+03
 1.9462e+04	 4.0003e+03	 5.1706e+00	 7.3216e-01	 3.3315e+02	 4.0445e+03
 2.9193e+04	 4.0003e+03	 4.9328e+00	 8.1834e-01	 3.3315e+02	 4.0471e+03
 4.3789e+04	 4.0003e+03	 4.6594e+00	 8.6005e-01	 3.3315e+02	 4.0497e+03
 6.5684e+04	 4.0003e+03	 4.3867e+00	 8.4297e-01	 3.3315e+02	 4.0522e+03
 9.8526e+04	 4.0003e+03	 4.1328e+00	 7.7348e-01	 3.3315e+02	 4.0546e+03
 1.4779e+05	 4.0003e+03	 3.9266e+00	 6.7636e-01	 3.3315e+02	 4.0572e+03
 2.2168e+05	 4.0003e+03	 3.7673e+00	 5.7711e-01	 3.3315e+02	 4.0598e+03
 3.3253e+05	 4.0003e+03	 3.6351e+00	 4.9069e-01	 3.3315e+02	 4.0625e+03
 4.9879e+05	 4.0003e+03	 3.5364e+00	 4.2286e-01	 3.3315e+02	 4.0651e+03
 7.4818e+05	 4.0003e+03	 3.5071e+00	 2.8205e-01	 3.3315e+02	 4.0730e+03
 9.0000e+05	 4.0003e+03	 3.4767e+00	 2.5715e-01	 3.3315e+02	 4.0809e+03
 1.0000e+02	 4.0782e+03	 5.9956e+00	 7.0732e-02	 3.3315e+02	 4.0892e+03
 1.5000e+02	 4.0782e+03	 5.9804e+00	 8.1075e-02	 3.3314e+02	 4.0917e+03
 2.2500e+02	 4.0782e+03	 5.9619e+00	 9.4395e-02	 3.3314e+02	 4.0945e+03
 3.3750e+02	 4.0782e+03	 5.9408e+00	 1.1113e-01	 3.3315e+02	 4.0969e+03
 5.0625e+02	 4.0782e+03	 5.9162e+00	 1.3201e-01	 3.3315e+02	 4.0997e+03
 7.5938e+02	 4.0782e+03	 5.8869e+00	 1.5785e-01	 3.3315e+02	 4.1023e+03
 1.1391e+03	 4.0782e+03	 5.8523e+00	 1.9071e-01	 3.3315e+02	 4.1050e+03
 1.7086e+03	 4.0782e+03	 5.8102e+00	 2.3188e-01	 3.3314e+02	 4.1076e+03
 2.5629e+03	 4.0782e+03	 5.7586e+00	 2.8381e-01	 3.3315e+02	 4.1104e+03
 3.8443e+03	 4.0782e+03	 5.6937e+00	 3.4833e-01	 3.3314e+02	 4.1129e+03
 5.7665e+03	 4.0782e+03	 5.6101e+00	 4.2735e-01	 3.3314e+02	 4.1154e+03
 8.6498e+03	 4.0782e+03	 5.5009e+00	 5.2140e-01	 3.3314e+02	 4.1179e+03
 1.2975e+04	 4.0782e+03	 5.3562e+00	 6.2653e-01	 3.3315e+02	 4.1204e+03
 1.9462e+04	 4.0782e+03	 5.1667e+00	 7.3195e-01	 3.3315e+02	 4.1230e+03
 2.9193e+04	 4.0782e+03	 4.9291e+00	 8.1779e-01	 3.3315e+02	 4.1256e+03
 4.3789e+04	 4.0782e+03	 4.6560e+00	 8.5921e-01	 3.3316e+02	 4.1284e+03
 6.5684e+04	 4.0782e+03	 4.3842e+00	 8.4194e-01	 3.3315e+02	 4.1309e+03
 9.8526e+04	 4.0782e+03	 4.1305e+00	 7.7240e-01	 3.3315e+02	 4.1335e+03
 1.4779e+05	 4.0782e+03	 3.9245e+00	 6.7563e-01	 3.3315e+02	 4.1362e+03
 2.2168e+05	 4.0782e+03	 3.7656e+00	 5.7654e-01	 3.3315e+02	 4.1390e+03
 3.3253e+05	 4.0782e+03	 3.6336e+00	 4.9029e-01	 3.3315e+02	 4.1414e+03
 4.9879e+05	 4.0782e+03	 3.5348e+00	 4.2257e-01	 3.3316e+02	 4.1442e+03
 7.4818e+05	 4.0782e+03	 3.5052e+00	 2.8559e-01	 3.3316e+02	 4.1518e+03
 9.0000e+05	 4.0782e+03	 3.4749e+00	 2.5773e-01	 3.3315e+02	 4.1596e+03
 1.0000e+02	 4.1569e+03	 5.9947e+00	 7.1005e-02	 3.3315e+02	 4.1678e+03
 1.5000e+02	 4.1569e+03	 5.9781e+00	 8.2800e-02	 3.3315e+02	 4.1702e+03
 2.2500e+02	 4.1569e+03	 5.9603e+00	 9.4850e-02	 3.3315e+02	 4.1727e+03
 3.3750e+02	 4.1569e+03	 5.9393e+00	 1.1157e-01	 3.3315e+02	 4.1752e+03
 5.0625e+02	 4.1569e+03	 5.9144e+00	 1.3229e-01	 3.3316e+02	 4.1776e+03
 7.5938e+02	 4.1569e+03	 5.8853e+00	 1.5858e-01	 3.3315e+02	 4.1805e+03
 1.1391e+03	 4.1569e+03	 5.8502e+00	 1.9129e-01	 3.3315e+02	 4.1829e+03
 1.7086e+03	 4.1569e+03	 5.8080e+00	 2.3277e-01	 3.3315e+02	 4.1857e+03
 2.5629e+03	 4.1569e+03	 5.7562e+00	 2.8466e-01	 3.3315e+02	 4.1883e+03
 3.8443e+03	 4.1569e+03	 5.6908e+00	 3.4919e-01	 3.3315e+02	 4.1908e+03
 5.7665e+03	 4.1569e+03	 5.6072e+00	 4.2811e-01	 3.3315e+02	 4.1932e+03
 8.6498e+03	 4.1569e+03	 5.4975e+00	 5.2185e-01	 3.3316e+02	 4.1958e+03
 1.2975e+04	 4.1569e+03	 5.3526e+00	 6.2679e-01	 3.3315e+02	 4.1985e+03
 1.9462e+04	 4.1569e+03	 5.1629e+00	 7.3177e-01	 3.3315e+02	 4.2011e+03
 2.9193e+04	 4.1569e+03	 4.9254e+00	 8.1706e-01	 3.3315e+02	 4.2039e+03
 4.3789e+04	 4.1569e+03	 4.6527e+00	 8.5813e-01	 3.3315e+02	 4.2064e+03
 6.5684e+04	 4.1569e+03	 4.3813e+00	 8.4083e-01	 3.3315e+02	 4.2088e+03
 9.8526e+04	 4.1569e+03	 4.1281e+00	 7.7136e-01	 3.3315e+02	 4.2114e+03
 1.4779e+05	 4.1569e+03	 3.9225e+00	 6.7461e-01	 3.3315e+02	 4.2140e+03
 2.2168e+05	 4.1569e+03	 3.7636e+00	 5.7576e-01	 3.3314e+02	 4.2166e+03
 3.3253e+05	 4.1569e+03	 3.6318e+00	 4.8983e-01	 3.3315e+02	 4.2190e+03
 4.9879e+05	 4.1569e+03	 3.5330e+00	 4.2221e-01	 3.3314e+02	 4.2216e+03
 7.4818e+05	 4.1569e+03	 3.5036e+00	 2.8493e-01	 3.3315e+02	 4.2294e+03
 9.0000e+05	 4.1569e+03	 3.4731e+00	 2.5972e-01	 3.3315e+02	 4.2371e+03
 1.0000e+02	 4.2344e+03	 5.9934e+00	 7.1471e-02	 3.3315e+02	 4.2454e+03
 1.5000e+02	 4.2344e+03	 5.9765e+00	 8.3289e-02	 3.3314e+02	 4.2479e+03
 2.2500e+02	 4.2344e+03	 5.9589e+00	 9.5384e-02	 3.3315e+02	 4.2505e+03
 3.3750e+02	 4.2344e+03	 5.9373e+00	 1.1201e-01	 3.3314e+02	 4.2531e+03
 5.0625e+02	 4.2344e+03	 5.9126e+00	 1.3324e-01	 3.3315e+02	 4.2555e+03
 7.5938e+02	 4.2344e+03	 5.8831e+00	 1.5951e-01	 3.3314e+02	 4.2582e+03
 1.1391e+03	 4.2344e+03	 5.8483e+00	 1.9235e-01	 3.3314e+02	 4.2607e+03
 1.7086e+03	 4.2344e+03	 5.8055e+00	 2.3379e-01	 3.3314e+02	 4.2635e+03
 2.5629e+03	 4.2344e+03	 5.7534e+00	 2.8547e-01	 3.3314e+02	 4.2661e+03
 3.8443e+03	 4.2344e+03	 5.6877e+00	 3.5018e-01	 3.3314e+02	 4.2688e+03
 5.7665e+03	 4.2344e+03	 5.6038e+00	 4.2915e-01	 3.3315e+02	 4.2712e+03
 8.6498e+03	 4.2344e+03	 5.4936e+00	 5.2278e-01	 3.3314e+02	 4.2740e+03
 1.2975e+04	 4.2344e+03	 5.3484e+00	 6.2722e-01	 3.3315e+02	 4.2764e+03
 1.9462e+04	 4.2344e+03	 5.1585e+00	 7.3185e-01	 3.3314e+02	 4.2790e+03
 2.9193e+04	 4.2344e+03	 4.9212e+00	 8.1654e-01	 3.3315e+02	 4.2817e+03
 4.3789e+04	 4.2344e+03	 4.6489e+00	 8.5699e-01	 3.3314e+02	 4.2842e+03
 6.5684e+04	 4.2344e+03	 4.3780e+00	 8.3946e-01	 3.3315e+02	 4.2869e+03
 9.8526e+04	 4.2344e+03	 4.1256e+00	 7.7012e-01	 3.3315e+02	 4.2894e+03
 1.4779e+05	 4.2344e+03	 3.9203e+00	 6.7366e-01	 3.3315e+02	 4.2922e+03
 2.2168e+05	 4.2344e+03	 3.7618e+00	 5.7517e-01	 3.3316e+02	 4.2949e+03
 3.3253e+05	 4.2344e+03	 3.6301e+00	 4.8930e-01	 3.3315e+02	 4.2975e+03
 4.9879e+05	 4.2344e+03	 3.5313e+00	 4.2195e-01	 3.3315e+02	 4.3002e+03
 7.4818e+05	 4.2344e+03	 3.5028e+00	 2.7773e-01	 3.3314e+02	 4.3082e+03
 9.0000e+05	 4.2344e+03	 3.4724e+00	 2.5012e-01	 3.3314e+02	 4.3162e+03
 1.0000e+02	 4.3135e+03	 5.9923e+00	 7.1772e-02	 3.3314e+02	 4.3242e+03
 1.5000e+02	 4.3135e+03	 5.9769e+00	 8.1667e-02	 3.3314e+02	 4.3268e+03
 2.2500e+02	 4.3135e+03	 5.9575e+00	 9.5722e-02	 3.3314e+02	 4.3292e+03
 3.3750e+02	 4.3135e+03	 5.9361e+00	 1.1252e-01	 3.3314e+02	 4.3318e+03
 5.0625e+02	 4.3135e+03	 5.9108e+00	 1.3348e-01	 3.3314e+02	 4.3342e+03
 7.5938e+02	 4.3135e+03	 5.8814e+00	 1.5991e-01	 3.3314e+02	 4.3370e+03
 1.1391e+03	 4.3135e+03	 5.8464e+00	 1.9319e-01	 3.3314e+02	 4.3396e+03
 1.7086e+03	 4.3135e+03	 5.8035e+00	 2.3447e-01	 3.3314e+02	 4.3423e+03
 2.5629e+03	 4.3135e+03	 5.7510e+00	 2.8624e-01	 3.3314e+02	 4.3450e+03
 3.8443e+03	 4.3135e+03	 5.6853e+00	 3.5089e-01	 3.3314e+02	 4.3478e+03
 5.7665e+03	 4.3135e+03	 5.6009e+00	 4.2976e-01	 3.3314e+02	 4.3502e+03
 8.6498e+03	 4.3135e+03	 5.4907e+00	 5.2321e-01	 3.3315e+02	 4.3530e+03
 1.2975e+04	 4.3135e+03	 5.3453e+00	 6.2721e-01	 3.3314e+02	 4.3554e+03
 1.9462e+04	 4.3135e+03	 5.1557e+00	 7.3139e-01	 3.3315e+02	 4.3580e+03
 2.9193e+04	 4.3135e+03	 4.9187e+00	 8.1565e-01	 3.3315e+02	 4.3606e+03
 4.3789e+04	 4.3135e+03	 4.6470e+00	 8.5603e-01	 3.3315e+02	 4.3631e+03
 6.5684e+04	 4.3135e+03	 4.3765e+00	 8.3853e-01	 3.3316e+02	 4.3655e+03
 9.8526e+04	 4.3135e+03	 4.1245e+00	 7.6958e-01	 3.3316e+02	 4.3681e+03
 1.4779e+05	 4.3135e+03	 3.9194e+00	 6.7336e-01	 3.3316e+02	 4.3708e+03
 2.2168e+05	 4.3135e+03	 3.7609e+00	 5.7506e-01	 3.3316e+02	 4.3734e+03
 3.3253e+05	 4.3135e+03	 3.6290e+00	 4.8936e-01	 3.3316e+02	 4.3759e+03
 4.9879e+05	 4.3135e+03	 3.5303e+00	 4.2196e-01	 3.3316e+02	 4.3785e+03
 7.4818e+05	 4.3135e+03	 3.5013e+00	 2.8110e-01	 3.3317e+02	 4.3865e+03
 9.0000e+05	 4.3135e+03	 3.4712e+00	 2.5082e-01	 3.3316e+02	 4.3948e+03
 1.0000e+02	 4.3921e+03	 5.9915e+00	 7.2011e-02	 3.3317e+02	 4.4032e+03
 1.5000e+02	 4.3921e+03	 5.9753e+00	 8.2448e-02	 3.3317e+02	 4.4056e+03
 2.2500e+02	 4.3921e+03	 5.9566e+00	 9.6287e-02	 3.3317e+02	 4.4083e+03
 3.3750e+02	 4.3921e+03	 5.9349e+00	 1.1304e-01	 3.3317e+02	 4.4108e+03
 5.0625e+02	 4.3921e+03	 5.9099e+00	 1.3418e-01	 3.3317e+02	 4.4132e+03
 7.5938e+02	 4.3921e+03	 5.8801e+00	 1.6062e-01	 3.3316e+02	 4.4159e+03
 1.1391e+03	 4.3921e+03	 5.8446e+00	 1.9408e-01	 3.3317e+02	 4.4184e+03
 1.7086e+03	 4.3921e+03	 5.8016e+00	 2.3506e-01	 3.3317e+02	 4.4212e+03
 2.5629e+03	 4.3921e+03	 5.7489e+00	 2.8681e-01	 3.3316e+02	 4.4238e+03
 3.8443e+03	 4.3921e+03	 5.6828e+00	 3.5144e-01	 3.3315e+02	 4.4265e+03
 5.7665e+03	 4.3921e+03	 5.5981e+00	 4.3030e-01	 3.3316e+02	 4.4289e+03
 8.6498e+03	 4.3921e+03	 5.4876e+00	 5.2351e-01	 3.3316e+02	 4.4318e+03
 1.2975e+04	 4.3921e+03	 5.3420e+00	 6.2748e-01	 3.3316e+02	 4.4342e+03
 1.9462e+04	 4.3921e+03	 5.1520e+00	 7.3126e-01	 3.3315e+02	 4.4368e+03
 2.9193e+04	 4.3921e+03	 4.9150e+00	 8.1503e-01	 3.3315e+02	 4.4394e+03
 4.3789e+04	 4.3921e+03	 4.6434e+00	 8.5506e-01	 3.3315e+02	 4.4419e+03
 6.5684e+04	 4.3921e+03	 4.3735e+00	 8.3737e-01	 3.3315e+02	 4.4445e+03
 9.8526e+04	 4.3921e+03	 4.1218e+00	 7.6834e-01	 3.3315e+02	 4.4469e+03
 1.4779e+05	 4.3921e+03	 3.9171e+00	 6.7232e-01	 3.3315e+02	 4.4497e+03
 2.2168e+05	 4.3921e+03	 3.7587e+00	 5.7416e-01	 3.3315e+02	 4.4524e+03
 3.3253e+05	 4.3921e+03	 3.6272e+00	 4.8864e-01	 3.3315e+02	 4.4550e+03
 4.9879e+05	 4.3921e+03	 3.5283e+00	 4.2153e-01	 3.3315e+02	 4.4576e+03
 7.4818e+05	 4.3921e+03	 3.4995e+00	 2.7862e-01	 3.3315e+02	 4.4652e+03
 9.0000e+05	 4.3921e+03	 3.4689e+00	 2.5266e-01	 3.3312e+02	 4.4734e+03
 1.0000e+02	 4.4707e+03	 5.9897e+00	 7.2612e-02	 3.3313e+02	 4.4811e+03
 1.5000e+02	 4.4707e+03	 5.9748e+00	 8.2562e-02	 3.3313e+02	 4.4836e+03
 2.2500e+02	 4.4707e+03	 5.9549e+00	 9.6789e-02	 3.3313e+02	 4.4862e+03
 3.3750e+02	 4.4707e+03	 5.9331e+00	 1.1389e-01	 3.3313e+02	 4.4887e+03
 5.0625e+02	 4.4707e+03	 5.9078e+00	 1.3505e-01	 3.3313e+02	 4.4915e+03
 7.5938e+02	 4.4707e+03	 5.8779e+00	 1.6151e-01	 3.3314e+02	 4.4941e+03
 1.1391e+03	 4.4707e+03	 5.8423e+00	 1.9468e-01	 3.3314e+02	 4.4967e+03
 1.7086e+03	 4.4707e+03	 5.7989e+00	 2.3623e-01	 3.3314e+02	 4.4992e+03
 2.5629e+03	 4.4707e+03	 5.7462e+00	 2.8820e-01	 3.3314e+02	 4.5020e+03
 3.8443e+03	 4.4707e+03	 5.6796e+00	 3.5269e-01	 3.3314e+02	 4.5044e+03
 5.7665e+03	 4.4707e+03	 5.5945e+00	 4.3151e-01	 3.3314e+02	 4.5069e+03
 8.6498e+03	 4.4707e+03	 5.4836e+00	 5.2450e-01	 3.3315e+02	 4.5094e+03
 1.2975e+04	 4.4707e+03	 5.3377e+00	 6.2799e-01	 3.3315e+02	 4.5119e+03
 1.9462e+04	 4.4707e+03	 5.1478e+00	 7.3126e-01	 3.3315e+02	 4.5147e+03
 2.9193e+04	 4.4707e+03	 4.9109e+00	 8.1455e-01	 3.3314e+02	 4.5173e+03
 4.3789e+04	 4.4707e+03	 4.6398e+00	 8.5406e-01	 3.3315e+02	 4.5200e+03
 6.5684e+04	 4.4707e+03	 4.3703e+00	 8.3600e-01	 3.3315e+02	 4.5224e+03
 9.8526e+04	 4.4707e+03	 4.1193e+00	 7.6706e-01	 3.3315e+02	 4.5249e+03
 1.4779e+05	 4.4707e+03	 3.9149e+00	 6.7132e-01	 3.3315e+02	 4.5274e+03
 2.2168e+05	 4.4707e+03	 3.7569e+00	 5.7345e-01	 3.3315e+02	 4.5300e+03
 3.3253e+05	 4.4707e+03	 3.6254e+00	 4.8821e-01	 3.3314e+02	 4.5324e+03
 4.9879e+05	 4.4707e+03	 3.5267e+00	 4.2121e-01	 3.3315e+02	 4.5349e+03
 7.4818e+05	 4.4707e+03	 3.4983e+00	 2.7676e-01	 3.3316e+02	 4.5426e+03
 9.0000e+05	 4.4707e+03	 3.4679e+00	 2.5063e-01	 3.3317e+02	 4.5504e+03
 1.0000e+02	 4.5477e+03	 5.9891e+00	 7.2987e-02	 3.3316e+02	 4.5586e+03
 1.5000e+02	 4.5477e+03	 5.9737e+00	 8.2564e-02	 3.3316e+02	 4.5611e+03
 2.2500e+02	 4.5477e+03	 5.9535e+00	 9.7186e-02	 3.3316e+02	 4.5637e+03
 3.3750e+02	 4.5477e+03	 5.9320e+00	 1.1412e-01	 3.3316e+02	 4.5662e+03
 5.0625e+02	 4.5477e+03	 5.9064e+00	 1.3539e-01	 3.3316e+02	 4.5689e+03
 7.5938e+02	 4.5477e+03	 5.8764e+00	 1.6192e-01	 3.3317e+02	 4.5715e+03
 1.1391e+03	 4.5477e+03	 5.8406e+00	 1.9501e-01	 3.3317e+02	 4.5740e+03
 1.7086e+03	 4.5477e+03	 5.7973e+00	 2.3670e-01	 3.3316e+02	 4.5768e+03
 2.5629e+03	 4.5477e+03	 5.7440e+00	 2.8870e-01	 3.3316e+02	 4.5795e+03
 3.8443e+03	 4.5477e+03	 5.6773e+00	 3.5322e-01	 3.3316e+02	 4.5820e+03
 5.7665e+03	 4.5477e+03	 5.5919e+00	 4.3191e-01	 3.3316e+02	 4.5845e+03
 8.6498e+03	 4.5477e+03	 5.4807e+00	 5.2476e-01	 3.3315e+02	 4.5872e+03
 1.2975e+04	 4.5477e+03	 5.3345e+00	 6.2811e-01	 3.3316e+02	 4.5896e+03
 1.9462e+04	 4.5477e+03	 5.1445e+00	 7.3092e-01	 3.3315e+02	 4.5923e+03
 2.9193e+04	 4.5477e+03	 4.9078e+00	 8.1386e-01	 3.3315e+02	 4.5949e+03
 4.3789e+04	 4.5477e+03	 4.6371e+00	 8.5318e-01	 3.3316e+02	 4.5973e+03
 6.5684e+04	 4.5477e+03	 4.3680e+00	 8.3510e-01	 3.3315e+02	 4.5999e+03
 9.8526e+04	 4.5477e+03	 4.1171e+00	 7.6615e-01	 3.3315e+02	 4.6024e+03
 1.4779e+05	 4.5477e+03	 3.9132e+00	 6.7052e-01	 3.3315e+02	 4.6052e+03
 2.2168e+05	 4.5477e+03	 3.7553e+00	 5.7283e-01	 3.3315e+02	 4.6078e+03
 3.3253e+05	 4.5477e+03	 3.6239e+00	 4.8774e-01	 3.3315e+02	 4.6105e+03
 4.9879e+05	 4.5477e+03	 3.5252e+00	 4.2074e-01	 3.3315e+02	 4.6131e+03
 7.4818e+05	 4.5477e+03	 3.4964e+00	 2.7880e-01	 3.3315e+02	 4.6206e+03
 9.0000e+05	 4.5477e+03	 3.4663e+00	 2.5002e-01	 3.3316e+02	 4.6282e+03
 1.0000e+02	 4.6256e+03	 5.9877e+00	 7.3146e-02	 3.3315e+02	 4.6361e+03
 1.5000e+02	 4.6256e+03	 5.9717e+00	 8.4175e-02	 3.3316e+02	 4.6386e+03
 2.2500e+02	 4.6256e+03	 5.9521e+00	 9.7671e-02	 3.3315e+02	 4.6412e+03
 3.3750e+02	 4.6256e+03	 5.9301e+00	 1.1474e-01	 3.3316e+02	 4.6437e+03
 5.0625e+02	 4.6256e+03	 5.9046e+00	 1.3621e-01	 3.3315e+02	 4.6461e+03
 7.5938e+02	 4.6256e+03	 5.8746e+00	 1.6270e-01	 3.3315e+02	 4.6487e+03
 1.1391e+03	 4.6256e+03	 5.8384e+00	 1.9588e-01	 3.3315e+02	 4.6511e+03
 1.7086e+03	 4.6256e+03	 5.7948e+00	 2.3788e-01	 3.3314e+02	 4.6537e+03
 2.5629e+03	 4.6256e+03	 5.7411e+00	 2.8998e-01	 3.3315e+02	 4.6563e+03
 3.8443e+03	 4.6256e+03	 5.6741e+00	 3.5441e-01	 3.3315e+02	 4.6590e+03
 5.7665e+03	 4.6256e+03	 5.5884e+00	 4.3294e-01	 3.3314e+02	 4.6614e+03
 8.6498e+03	 4.6256e+03	 5.4768e+00	 5.2574e-01	 3.3314e+02	 4.6640e+03
 1.2975e+04	 4.6256e+03	 5.3303e+00	 6.2872e-01	 3.3314e+02	 4.6666e+03
 1.9462e+04	 4.6256e+03	 5.1402e+00	 7.3089e-01	 3.3314e+02	 4.6692e+03
 2.9193e+04	 4.6256e+03	 4.9034e+00	 8.1338e-01	 3.3315e+02	 4.6719e+03
 4.3789e+04	 4.6256e+03	 4.6330e+00	 8.5205e-01	 3.3314e+02	 4.6744e+03
 6.5684e+04	 4.6256e+03	 4.3648e+00	 8.3376e-01	 3.3314e+02	 4.6768e+03
 9.8526e+04	 4.6256e+03	 4.1145e+00	 7.6486e-01	 3.3314e+02	 4.6792e+03
 1.4779e+05	 4.6256e+03	 3.9108e+00	 6.6948e-01	 3.3314e+02	 4.6818e+03
 2.2168e+05	 4.6256e+03	 3.7534e+00	 5.7199e-01	 3.3314e+02	 4.6845e+03
 3.3253e+05	 4.6256e+03	 3.6221e+00	 4.8717e-01	 3.3314e+02	 4.6870e+03
 4.9879e+05	 4.6256e+03	 3.5236e+00	 4.2042e-01	 3.3315e+02	 4.6897e+03
 7.4818e+05	 4.6256e+03	 3.4946e+00	 2.8077e-01	 3.3315e+02	 4.6974e+03
 9.0000e+05	 4.6256e+03	 3.4642e+00	 2.5328e-01	 3.3314e+02	 4.7049e+03
 1.0000e+02	 4.7022e+03	 5.9865e+00	 7.3501e-02	 3.3314e+02	 4.7132e+03
 1.5000e+02	 4.7022e+03	 5.9704e+00	 8.4803e-02	 3.3314e+02	 4.7156e+03
 2.2500e+02	 4.7022e+03	 5.9509e+00	 9.8076e-02	 3.3314e+02	 4.7183e+03
 3.3750e+02	 4.7022e+03	 5.9289e+00	 1.1533e-01	 3.3314e+02	 4.7208e+03
 5.0625e+02	 4.7022e+03	 5.9033e+00	 1.3658e-01	 3.3314e+02	 4.7232e+03
 7.5938e+02	 4.7022e+03	 5.8728e+00	 1.6332e-01	 3.3314e+02	 4.7260e+03
 1.1391e+03	 4.7022e+03	 5.8365e+00	 1.9702e-01	 3.3314e+02	 4.7285e+03
 1.7086e+03	 4.7022e+03	 5.7926e+00	 2.3847e-01	 3.3314e+02	 4.7313e+03
 2.5629e+03	 4.7022e+03	 5.7389e+00	 2.9057e-01	 3.3314e+02	 4.7339e+03
 3.8443e+03	 4.7022e+03	 5.6713e+00	 3.5518e-01	 3.3314e+02	 4.7366e+03
 5.7665e+03	 4.7022e+03	 5.5854e+00	 4.3371e-01	 3.3314e+02	 4.7391e+03
 8.6498e+03	 4.7022e+03	 5.4737e+00	 5.2632e-01	 3.3315e+02	 4.7419e+03
 1.2975e+04	 4.7022e+03	 5.3270e+00	 6.2882e-01	 3.3315e+02	 4.7444e+03
 1.9462e+04	 4.7022e+03	 5.1368e+00	 7.3062e-01	 3.3315e+02	 4.7470e+03
 2.9193e+04	 4.7022e+03	 4.9003e+00	 8.1266e-01	 3.3316e+02	 4.7498e+03
 4.3789e+04	 4.7022e+03	 4.6305e+00	 8.5106e-01	 3.3316e+02	 4.7525e+03
 6.5684e+04	 4.7022e+03	 4.3625e+00	 8.3276e-01	 3.3316e+02	 4.7549e+03
 9.8526e+04	 4.7022e+03	 4.1129e+00	 7.6409e-01	 3.3316e+02	 4.7574e+03
 1.4779e+05	 4.7022e+03	 3.9096e+00	 6.6887e-01	 3.3316e+02	 4.7601e+03
 2.2168e+05	 4.7022e+03	 3.7521e+00	 5.7169e-01	 3.3316e+02	 4.7628e+03
 3.3253e+05	 4.7022e+03	 3.6209e+00	 4.8700e-01	 3.3316e+02	 4.7654e+03
 4.9879e+05	 4.7022e+03	 3.5223e+00	 4.2025e-01	 3.3316e+02	 4.7680e+03
 7.4818e+05	 4.7022e+03	 3.4931e+00	 2.8196e-01	 3.3316e+02	 4.7757e+03
 9.0000e+05	 4.7022e+03	 3.4629e+00	 2.5267e-01	 3.3314e+02	 4.7836e+03
 1.0000e+02	 4.7809e+03	 5.9855e+00	 7.4002e-02	 3.3315e+02	 4.7914e+03
 1.5000e+02	 4.7809e+03	 5.9688e+00	 8.4750e-02	 3.3315e+02	 4.7940e+03
 2.2500e+02	 4.7809e+03	 5.9497e+00	 9.8492e-02	 3.3315e+02	 4.7965e+03
 3.3750e+02	 4.7809e+03	 5.9273e+00	 1.1579e-01	 3.3314e+02	 4.7992e+03
 5.0625e+02	 4.7809e+03	 5.9015e+00	 1.3731e-01	 3.3315e+02	 4.8018e+03
 7.5938e+02	 4.7809e+03	 5.8711e+00	 1.6404e-01	 3.3315e+02	 4.8045e+03
 1.1391e+03	 4.7809e+03	 5.8346e+00	 1.9710e-01	 3.3315e+02	 4.8069e+03
 1.7086e+03	 4.7809e+03	 5.7904e+00	 2.3914e-01	 3.3315e+02	 4.8095e+03
 2.5629e+03	 4.7809e+03	 5.7365e+00	 2.9143e-01	 3.3316e+02	 4.8121e+03
 3.8443e+03	 4.7809e+03	 5.6690e+00	 3.5583e-01	 3.3315e+02	 4.8146e+03
 5.7665e+03	 4.7809e+03	 5.5829e+00	 4.3438e-01	 3.3316e+02	 4.8172e+03
 8.6498e+03	 4.7809e+03	 5.4705e+00	 5.2675e-01	 3.3315e+02	 4.8198e+03
 1.2975e+04	 4.7809e+03	 5.3237e+00	 6.2898e-01	 3.3316e+02	 4.8225e+03
 1.9462e+04	 4.7809e+03	 5.1334e+00	 7.3054e-01	 3.3316e+02	 4.8251e+03
 2.9193e+04	 4.7809e+03	 4.8972e+00	 8.1188e-01	 3.3315e+02	 4.8279e+03
 4.3789e+04	 4.7809e+03	 4.6275e+00	 8.5011e-01	 3.3316e+02	 4.8304e+03
 6.5684e+04	 4.7809e+03	 4.3600e+00	 8.3162e-01	 3.3315e+02	 4.8332e+03
 9.8526e+04	 4.7809e+03	 4.1108e+00	 7.6311e-01	 3.3315e+02	 4.8356e+03
 1.4779e+05	 4.7809e+03	 3.9077e+00	 6.6808e-01	 3.3316e+02	 4.8385e+03
 2.2168e+05	 4.7809e+03	 3.7503e+00	 5.7105e-01	 3.3316e+02	 4.8412e+03
 3.3253e+05	 4.7809e+03	 3.6194e+00	 4.8647e-01	 3.3316e+02	 4.8439e+03
 4.9879e+05	 4.7809e+03	 3.5207e+00	 4.1996e-01	 3.3316e+02	 4.8466e+03
 7.4818e+05	 4.7809e+03	 3.4917e+00	 2.8173e-01	 3.3315e+02	 4.8544e+03
 9.0000e+05	 4.7809e+03	 3.4612e+00	 2.5645e-01	 3.3315e+02	 4.8622e+03
 1.0000e+02	 4.8595e+03	 5.9846e+00	 7.4349e-02	 3.3315e+02	 4.8705e+03
 1.5000e+02	 4.8595e+03	 5.9673e+00	 8.5378e-02	 3.3315e+02	 4.8729e+03
 2.2500e+02	 4.8595e+03	 5.9482e+00	 9.9009e-02	 3.3315e+02	 4.8757e+03
 3.3750e+02	 4.8595e+03	 5.9260e+00	 1.1624e-01	 3.3315e+02	 4.8781e+03
 5.0625e+02	 4.8595e+03	 5.9002e+00	 1.3773e-01	 3.3315e+02	 4.8806e+03
 7.5938e+02	 4.8595e+03	 5.8693e+00	 1.6471e-01	 3.3315e+02	 4.8832e+03
 1.1391e+03	 4.8595e+03	 5.8326e+00	 1.9835e-01	 3.3315e+02	 4.8857e+03
 1.7086e+03	 4.8595e+03	 5.7882e+00	 2.3996e-01	 3.3315e+02	 4.8884e+03
 2.5629e+03	 4.8595e+03	 5.7343e+00	 2.9218e-01	 3.3315e+02	 4.8910e+03
 3.8443e+03	 4.8595e+03	 5.6663e+00	 3.5673e-01	 3.3315e+02	 4.8938e+03
 5.7665e+03	 4.8595e+03	 5.5797e+00	 4.3508e-01	 3.3315e+02	 4.8962e+03
 8.6498e+03	 4.8595e+03	 5.4672e+00	 5.2723e-01	 3.3315e+02	 4.8990e+03
 1.2975e+04	 4.8595e+03	 5.3200e+00	 6.2925e-01	 3.3315e+02	 4.9015e+03
 1.9462e+04	 4.8595e+03	 5.1297e+00	 7.3030e-01	 3.3316e+02	 4.9042e+03
 2.9193e+04	 4.8595e+03	 4.8935e+00	 8.1126e-01	 3.3316e+02	 4.9069e+03
 4.3789e+04	 4.8595e+03	 4.6243e+00	 8.4913e-01	 3.3316e+02	 4.9097e+03
 6.5684e+04	 4.8595e+03	 4.3573e+00	 8.3062e-01	 3.3316e+02	 4.9122e+03
 9.8526e+04	 4.8595e+03	 4.1084e+00	 7.6200e-01	 3.3315e+02	 4.9146e+03
 1.4779e+05	 4.8595e+03	 3.9059e+00	 6.6729e-01	 3.3316e+02	 4.9172e+03
 2.2168e+05	 4.8595e+03	 3.7488e+00	 5.7043e-01	 3.3315e+02	 4.9198e+03
 3.3253e+05	 4.8595e+03	 3.6177e+00	 4.8605e-01	 3.3315e+02	 4.9225e+03
 4.9879e+05	 4.8595e+03	 3.5192e+00	 4.1971e-01	 3.3315e+02	 4.9251e+03
 7.4818e+05	 4.8595e+03	 3.4903e+00	 2.8030e-01	 3.3315e+02	 4.9326e+03
 9.0000e+05	 4.8595e+03	 3.4598e+00	 2.5470e-01	 3.3315e+02	 4.9406e+03
 1.0000e+02	 4.9379e+03	 5.9831e+00	 7.4749e-02	 3.3314e+02	 4.9484e+03
 1.5000e+02	 4.9379e+03	 5.9677e+00	 8.5434e-02	 3.3315e+02	 4.9508e+03
 2.2500e+02	 4.9379e+03	 5.9471e+00	 9.9682e-02	 3.3314e+02	 4.9534e+03
 3.3750e+02	 4.9379e+03	 5.9246e+00	 1.1680e-01	 3.3314e+02	 4.9559e+03
 5.0625e+02	 4.9379e+03	 5.8984e+00	 1.3832e-01	 3.3315e+02	 4.9587e+03
 7.5938e+02	 4.9379e+03	 5.8678e+00	 1.6544e-01	 3.3315e+02	 4.9612e+03
 1.1391e+03	 4.9379e+03	 5.8308e+00	 1.9897e-01	 3.3314e+02	 4.9640e+03
 1.7086e+03	 4.9379e+03	 5.7862e+00	 2.4081e-01	 3.3315e+02	 4.9666e+03
 2.5629e+03	 4.9379e+03	 5.7317e+00	 2.9305e-01	 3.3315e+02	 4.9692e+03
 3.8443e+03	 4.9379e+03	 5.6634e+00	 3.5768e-01	 3.3315e+02	 4.9717e+03
 5.7665e+03	 4.9379e+03	 5.5766e+00	 4.3594e-01	 3.3315e+02	 4.9741e+03
 8.6498e+03	 4.9379e+03	 5.4638e+00	 5.2796e-01	 3.3314e+02	 4.9769e+03
 1.2975e+04	 4.9379e+03	 5.3164e+00	 6.2962e-01	 3.3315e+02	 4.9794e+03
 1.9462e+04	 4.9379e+03	 5.1257e+00	 7.3015e-01	 3.3315e+02	 4.9820e+03
 2.9193e+04	 4.9379e+03	 4.8897e+00	 8.1067e-01	 3.3315e+02	 4.9846e+03
 4.3789e+04	 4.9379e+03	 4.6209e+00	 8.4804e-01	 3.3315e+02	 4.9872e+03
 6.5684e+04	 4.9379e+03	 4.3545e+00	 8.2942e-01	 3.3315e+02	 4.9897e+03
 9.8526e+04	 4.9379e+03	 4.1062e+00	 7.6084e-01	 3.3315e+02	 4.9921e+03
 1.4779e+05	 4.9379e+03	 3.9037e+00	 6.6627e-01	 3.3315e+02	 4.9948e+03
 2.2168e+05	 4.9379e+03	 3.7468e+00	 5.6963e-01	 3.3314e+02	 4.9975e+03
 3.3253e+05	 4.9379e+03	 3.6160e+00	 4.8540e-01	 3.3315e+02	 5.0002e+03
 4.9879e+05	 4.9379e+03	 3.5175e+00	 4.1920e-01	 3.3314e+02	 5.0028e+03
 7.4818e+05	 4.9379e+03	 3.4887e+00	 2.7791e-01	 3.3314e+02	 5.0107e+03
 9.0000e+05	 4.9379e+03	 3.4585e+00	 2.5178e-01	 3.3314e+02	 5.0185e+03
 1.0000e+02	 5.0158e+03	 5.9823e+00	 7.4955e-02	 3.3315e+02	 5.0267e+03
 1.5000e+02	 5.0158e+03	 5.9663e+00	 8.7021e-02	 3.3314e+02	 5.0292e+03
 2.2500e+02	 5.0158e+03	 5.9458e+00	 9.9981e-02	 3.3314e+02	 5.0320e+03
 3.3750e+02	 5.0158e+03	 5.9234e+00	 1.1739e-01	 3.3314e+02	 5.0344e+03
 5.0625e+02	 5.0158e+03	 5.8970e+00	 1.3902e-01	 3.3315e+02	 5.0369e+03
 7.5938e+02	 5.0158e+03	 5.8661e+00	 1.6593e-01	 3.3315e+02	 5.0394e+03
 1.1391e+03	 5.0158e+03	 5.8289e+00	 1.9940e-01	 3.3315e+02	 5.0419e+03
 1.7086e+03	 5.0158e+03	 5.7842e+00	 2.4161e-01	 3.3316e+02	 5.0447e+03
 2.5629e+03	 5.0158e+03	 5.7296e+00	 2.9400e-01	 3.3315e+02	 5.0473e+03
 3.8443e+03	 5.0158e+03	 5.6611e+00	 3.5857e-01	 3.3316e+02	 5.0500e+03
 5.7665e+03	 5.0158e+03	 5.5738e+00	 4.3672e-01	 3.3315e+02	 5.0525e+03
 8.6498e+03	 5.0158e+03	 5.4606e+00	 5.2851e-01	 3.3316e+02	 5.0555e+03
 1.2975e+04	 5.0158e+03	 5.3132e+00	 6.2986e-01	 3.3316e+02	 5.0579e+03
 1.9462e+04	 5.0158e+03	 5.1224e+00	 7.3000e-01	 3.3315e+02	 5.0608e+03
 2.9193e+04	 5.0158e+03	 4.8866e+00	 8.1010e-01	 3.3316e+02	 5.0634e+03
 4.3789e+04	 5.0158e+03	 4.6181e+00	 8.4725e-01	 3.3316e+02	 5.0660e+03
 6.5684e+04	 5.0158e+03	 4.3521e+00	 8.2825e-01	 3.3316e+02	 5.0684e+03
 9.8526e+04	 5.0158e+03	 4.1042e+00	 7.5987e-01	 3.3315e+02	 5.0709e+03
 1.4779e+05	 5.0158e+03	 3.9020e+00	 6.6548e-01	 3.3316e+02	 5.0735e+03
 2.2168e+05	 5.0158e+03	 3.7455e+00	 5.6915e-01	 3.3315e+02	 5.0761e+03
 3.3253e+05	 5.0158e+03	 3.6147e+00	 4.8516e-01	 3.3316e+02	 5.0787e+03
 4.9879e+05	 5.0158e+03	 3.5162e+00	 4.1889e-01	 3.3315e+02	 5.0813e+03
 7.4818e+05	 5.0158e+03	 3.4871e+00	 2.8029e-01	 3.3315e+02	 5.0888e+03
 9.0000e+05	 5.0158e+03	 3.4569e+00	 2.5344e-01	 3.3315e+02	 5.0965e+03
 1.0000e+02	 5.0938e+03	 5.9813e+00	 7.5118e-02	 3.3315e+02	 5.1046e+03
 1.5000e+02	 5.0938e+03	 5.9626e+00	 8.6820e-02	 3.3315e+02	 5.1071e+03
 2.2500e+02	 5.0938e+03	 5.9446e+00	 1.0048e-01	 3.3315e+02	 5.1097e+03
 3.3750e+02	 5.0938e+03	 5.9218e+00	 1.1776e-01	 3.3315e+02	 5.1122e+03
 5.0625e+02	 5.0938e+03	 5.8954e+00	 1.3943e-01	 3.3314e+02	 5.1146e+03
 7.5938e+02	 5.0938e+03	 5.8643e+00	 1.6663e-01	 3.3315e+02	 5.1174e+03
 1.1391e+03	 5.0938e+03	 5.8270e+00	 2.0019e-01	 3.3315e+02	 5.1198e+03
 1.7086e+03	 5.0938e+03	 5.7820e+00	 2.4225e-01	 3.3315e+02	 5.1225e+03
 2.5629e+03	 5.0938e+03	 5.7270e+00	 2.9487e-01	 3.3314e+02	 5.1251e+03
 3.8443e+03	 5.0938e+03	 5.6581e+00	 3.5930e-01	 3.3315e+02	 5.1280e+03
 5.7665e+03	 5.0938e+03	 5.5706e+00	 4.3743e-01	 3.3315e+02	 5.1306e+03
 8.6498e+03	 5.0938e+03	 5.4571e+00	 5.2916e-01	 3.3315e+02	 5.1333e+03
 1.2975e+04	 5.0938e+03	 5.3093e+00	 6.3024e-01	 3.3315e+02	 5.1358e+03
 1.9462e+04	 5.0938e+03	 5.1186e+00	 7.3000e-01	 3.3315e+02	 5.1385e+03
 2.9193e+04	 5.0938e+03	 4.8828e+00	 8.0951e-01	 3.3315e+02	 5.1411e+03
 4.3789e+04	 5.0938e+03	 4.6146e+00	 8.4618e-01	 3.3315e+02	 5.1436e+03
 6.5684e+04	 5.0938e+03	 4.3493e+00	 8.2716e-01	 3.3315e+02	 5.1462e+03
 9.8526e+04	 5.0938e+03	 4.1017e+00	 7.5869e-01	 3.3315e+02	 5.1486e+03
 1.4779e+05	 5.0938e+03	 3.9000e+00	 6.6451e-01	 3.3315e+02	 5.1513e+03
 2.2168e+05	 5.0938e+03	 3.7437e+00	 5.6841e-01	 3.3315e+02	 5.1539e+03
 3.3253e+05	 5.0938e+03	 3.6130e+00	 4.8458e-01	 3.3315e+02	 5.1563e+03
 4.9879e+05	 5.0938e+03	 3.5146e+00	 4.1854e-01	 3.3315e+02	 5.1589e+03
 7.4818e+05	 5.0938e+03	 3.4858e+00	 2.7985e-01	 3.3315e+02	 5.1665e+03
 9.0000e+05	 5.0938e+03	 3.4555e+00	 2.5291e-01	 3.3315e+02	 5.1741e+03
 1.0000e+02	 5.1714e+03	 5.9802e+00	 7.5642e-02	 3.3315e+02	 5.1825e+03
 1.5000e+02	 5.1714e+03	 5.9627e+00	 8.6711e-02	 3.3315e+02	 5.1849e+03
 2.2500e+02	 5.1714e+03	 5.9433e+00	 1.0084e-01	 3.3314e+02	 5.1875e+03
 3.3750e+02	 5.1714e+03	 5.9207e+00	 1.1829e-01	 3.3314e+02	 5.1900e+03
 5.0625e+02	 5.1714e+03	 5.8939e+00	 1.4022e-01	 3.3315e+02	 5.1924e+03
 7.5938e+02	 5.1714e+03	 5.8625e+00	 1.6734e-01	 3.3314e+02	 5.1950e+03
 1.1391e+03	 5.1714e+03	 5.8252e+00	 2.0100e-01	 3.3314e+02	 5.1974e+03
 1.7086e+03	 5.1714e+03	 5.7799e+00	 2.4329e-01	 3.3314e+02	 5.2000e+03
 2.5629e+03	 5.1714e+03	 5.7247e+00	 2.9569e-01	 3.3315e+02	 5.2027e+03
 3.8443e+03	 5.1714e+03	 5.6556e+00	 3.6013e-01	 3.3315e+02	 5.2052e+03
 5.7665e+03	 5.1714e+03	 5.5676e+00	 4.3831e-01	 3.3315e+02	 5.2079e+03
 8.6498e+03	 5.1714e+03	 5.4538e+00	 5.2985e-01	 3.3315e+02	 5.2106e+03
 1.2975e+04	 5.1714e+03	 5.3057e+00	 6.3051e-01	 3.3315e+02	 5.2134e+03
 1.9462e+04	 5.1714e+03	 5.1147e+00	 7.2979e-01	 3.3315e+02	 5.2159e+03
 2.9193e+04	 5.1714e+03	 4.8791e+00	 8.0896e-01	 3.3314e+02	 5.2186e+03
 4.3789e+04	 5.1714e+03	 4.6114e+00	 8.4529e-01	 3.3314e+02	 5.2211e+03
 6.5684e+04	 5.1714e+03	 4.3464e+00	 8.2607e-01	 3.3315e+02	 5.2239e+03
 9.8526e+04	 5.1714e+03	 4.0994e+00	 7.5765e-01	 3.3315e+02	 5.2264e+03
 1.4779e+05	 5.1714e+03	 3.8981e+00	 6.6357e-01	 3.3315e+02	 5.2292e+03
 2.2168e+05	 5.1714e+03	 3.7420e+00	 5.6769e-01	 3.3315e+02	 5.2318e+03
 3.3253e+05	 5.1714e+03	 3.6115e+00	 4.8409e-01	 3.3314e+02	 5.2345e+03
 4.9879e+05	 5.1714e+03	 3.5132e+00	 4.1817e-01	 3.3314e+02	 5.2371e+03
 7.4818e+05	 5.1714e+03	 3.4843e+00	 2.7909e-01	 3.3315e+02	 5.2448e+03
 9.0000e+05	 5.1714e+03	 3.4543e+00	 2.5126e-01	 3.3314e+02	 5.2527e+03
 1.0000e+02	 5.2500e+03	 5.9791e+00	 7.5991e-02	 3.3314e+02	 5.2605e+03
 1.5000e+02	 5.2500e+03	 5.9616e+00	 8.6979e-02	 3.3315e+02	 5.2632e+03
 2.2500e+02	 5.2500e+03	 5.9418e+00	 1.0125e-01	 3.3315e+02	 5.2657e+03
 3.3750e+02	 5.2500e+03	 5.9190e+00	 1.1895e-01	 3.3315e+02	 5.2681e+03
 5.0625e+02	 5.2500e+03	 5.8923e+00	 1.4087e-01	 3.3315e+02	 5.2708e+03
 7.5938e+02	 5.2500e+03	 5.8609e+00	 1.6803e-01	 3.3316e+02	 5.2733e+03
 1.1391e+03	 5.2500e+03	 5.8235e+00	 2.0169e-01	 3.3315e+02	 5.2760e+03
 1.7086e+03	 5.2500e+03	 5.7778e+00	 2.4417e-01	 3.3315e+02	 5.2786e+03
 2.5629e+03	 5.2500e+03	 5.7224e+00	 2.9635e-01	 3.3315e+02	 5.2812e+03
 3.8443e+03	 5.2500e+03	 5.6530e+00	 3.6094e-01	 3.3315e+02	 5.2837e+03
 5.7665e+03	 5.2500e+03	 5.5648e+00	 4.3901e-01	 3.3315e+02	 5.2861e+03
 8.6498e+03	 5.2500e+03	 5.4509e+00	 5.3023e-01	 3.3315e+02	 5.2888e+03
 1.2975e+04	 5.2500e+03	 5.3024e+00	 6.3072e-01	 3.3315e+02	 5.2912e+03
 1.9462e+04	 5.2500e+03	 5.1116e+00	 7.2962e-01	 3.3315e+02	 5.2940e+03
 2.9193e+04	 5.2500e+03	 4.8760e+00	 8.0839e-01	 3.3314e+02	 5.2966e+03
 4.3789e+04	 5.2500e+03	 4.6086e+00	 8.4436e-01	 3.3315e+02	 5.2990e+03
 6.5684e+04	 5.2500e+03	 4.3441e+00	 8.2514e-01	 3.3315e+02	 5.3017e+03
 9.8526e+04	 5.2500e+03	 4.0975e+00	 7.5668e-01	 3.3315e+02	 5.3041e+03
 1.4779e+05	 5.2500e+03	 3.8965e+00	 6.6285e-01	 3.3316e+02	 5.3069e+03
 2.2168e+05	 5.2500e+03	 3.7405e+00	 5.6715e-01	 3.3315e+02	 5.3095e+03
 3.3253e+05	 5.2500e+03	 3.6100e+00	 4.8367e-01	 3.3314e+02	 5.3122e+03
 4.9879e+05	 5.2500e+03	 3.5118e+00	 4.1784e-01	 3.3315e+02	 5.3148e+03
 7.4818e+05	 5.2500e+03	 3.4829e+00	 2.7990e-01	 3.3315e+02	 5.3227e+03
 9.0000e+05	 5.2500e+03	 3.4528e+00	 2.5187e-01	 3.3315e+02	 5.3304e+03
 1.0000e+02	 5.3278e+03	 5.9783e+00	 7.6167e-02	 3.3316e+02	 5.3381e+03
 1.5000e+02	 5.3278e+03	 5.9603e+00	 8.8172e-02	 3.3315e+02	 5.3406e+03
 2.2500e+02	 5.3278e+03	 5.9409e+00	 1.0174e-01	 3.3315e+02	 5.3432e+03
 3.3750e+02	 5.3278e+03	 5.9178e+00	 1.1936e-01	 3.3315e+02	 5.3458e+03
 5.0625e+02	 5.3278e+03	 5.8909e+00	 1.4118e-01	 3.3316e+02	 5.3482e+03
 7.5938e+02	 5.3278e+03	 5.8593e+00	 1.6846e-01	 3.3316e+02	 5.3508e+03
 1.1391e+03	 5.3278e+03	 5.8217e+00	 2.0264e-01	 3.3316e+02	 5.3533e+03
 1.7086e+03	 5.3278e+03	 5.7760e+00	 2.4486e-01	 3.3315e+02	 5.3560e+03
 2.5629e+03	 5.3278e+03	 5.7203e+00	 2.9713e-01	 3.3316e+02	 5.3586e+03
 3.8443e+03	 5.3278e+03	 5.6506e+00	 3.6170e-01	 3.3316e+02	 5.3610e+03
 5.7665e+03	 5.3278e+03	 5.5621e+00	 4.3969e-01	 3.3316e+02	 5.3636e+03
 8.6498e+03	 5.3278e+03	 5.4477e+00	 5.3073e-01	 3.3315e+02	 5.3662e+03
 1.2975e+04	 5.3278e+03	 5.2992e+00	 6.3092e-01	 3.3315e+02	 5.3689e+03
 1.9462e+04	 5.3278e+03	 5.1084e+00	 7.2946e-01	 3.3316e+02	 5.3715e+03
 2.9193e+04	 5.3278e+03	 4.8730e+00	 8.0768e-01	 3.3316e+02	 5.3742e+03
 4.3789e+04	 5.3278e+03	 4.6058e+00	 8.4337e-01	 3.3315e+02	 5.3768e+03
 6.5684e+04	 5.3278e+03	 4.3417e+00	 8.2404e-01	 3.3315e+02	 5.3794e+03
 9.8526e+04	 5.3278e+03	 4.0956e+00	 7.5579e-01	 3.3315e+02	 5.3819e+03
 1.4779e+05	 5.3278e+03	 3.8949e+00	 6.6215e-01	 3.3315e+02	 5.3847e+03
 2.2168e+05	 5.3278e+03	 3.7390e+00	 5.6652e-01	 3.3315e+02	 5.3874e+03
 3.3253e+05	 5.3278e+03	 3.6086e+00	 4.8329e-01	 3.3316e+02	 5.3900e+03
 4.9879e+05	 5.3278e+03	 3.5104e+00	 4.1763e-01	 3.3315e+02	 5.3926e+03
 7.4818e+05	 5.3278e+03	 3.4817e+00	 2.7849e-01	 3.3315e+02	 5.4002e+03
 9.0000e+05	 5.3278e+03	 3.4515e+00	 2.5127e-01	 3.3315e+02	 5.4082e+03
 1.0000e+02	 5.4055e+03	 5.9769e+00	 7.6754e-02	 3.3315e+02	 5.4159e+03
 1.5000e+02	 5.4055e+03	 5.9597e+00	 8.8429e-02	 3.3315e+02	 5.4188e+03
 2.2500e+02	 5.4055e+03	 5.9396e+00	 1.0223e-01	 3.3315e+02	 5.4212e+03
 3.3750e+02	 5.4055e+03	 5.9164e+00	 1.1989e-01	 3.3315e+02	 5.4237e+03
 5.0625e+02	 5.4055e+03	 5.8896e+00	 1.4187e-01	 3.3315e+02	 5.4262e+03
