Repository: maxwolters02/bachelor-thesis

File: data/data_raw/PEI5mgmL_80°C_Abs.TXT (part 3 of 8)
PEI 25 kg/mol, 2 mg/ml from Ethanol on B 10 x 15 mm + H 1x1 mm, 70 nm, 30 µm, 80°C Absorption, 4.5.2026, 12:4
Diameter[mm] 1.128e+00  Thickness[mm] 1.000e-04  Spacer Capacity[pF] 0.000e+00  Spacer Area[mm^2] 0.000e+00
Fixed value(s) :  AC Volt  [Vrms]=1.000
 Freq. [Hz]	 Time  [s]	 Eps'   	 Eps''  	M Temp [K]	M Time M[s]
 2.2500e+02	 3.6368e+03	 5.8969e+00	 1.4944e-01	 3.5316e+02	 3.6523e+03
 3.3750e+02	 3.6368e+03	 5.8609e+00	 1.6407e-01	 3.5317e+02	 3.6548e+03
 5.0625e+02	 3.6368e+03	 5.8208e+00	 1.8186e-01	 3.5317e+02	 3.6576e+03
 7.5938e+02	 3.6368e+03	 5.7760e+00	 2.0341e-01	 3.5317e+02	 3.6601e+03
 1.1391e+03	 3.6368e+03	 5.7252e+00	 2.2837e-01	 3.5317e+02	 3.6629e+03
 1.7086e+03	 3.6368e+03	 5.6675e+00	 2.5721e-01	 3.5317e+02	 3.6654e+03
 2.5629e+03	 3.6368e+03	 5.6019e+00	 2.8983e-01	 3.5317e+02	 3.6681e+03
 3.8443e+03	 3.6368e+03	 5.5272e+00	 3.2610e-01	 3.5317e+02	 3.6706e+03
 5.7665e+03	 3.6368e+03	 5.4426e+00	 3.6636e-01	 3.5318e+02	 3.6731e+03
 8.6498e+03	 3.6368e+03	 5.3466e+00	 4.1009e-01	 3.5317e+02	 3.6758e+03
 1.2975e+04	 3.6368e+03	 5.2384e+00	 4.5709e-01	 3.5317e+02	 3.6782e+03
 1.9462e+04	 3.6368e+03	 5.1159e+00	 5.0700e-01	 3.5318e+02	 3.6809e+03
 2.9193e+04	 3.6368e+03	 4.9784e+00	 5.5869e-01	 3.5318e+02	 3.6836e+03
 4.3789e+04	 3.6368e+03	 4.8233e+00	 6.1046e-01	 3.5317e+02	 3.6863e+03
 6.5684e+04	 3.6368e+03	 4.6482e+00	 6.5869e-01	 3.5318e+02	 3.6887e+03
 9.8526e+04	 3.6368e+03	 4.4767e+00	 6.9761e-01	 3.5317e+02	 3.6913e+03
 1.4779e+05	 3.6368e+03	 4.2622e+00	 7.1082e-01	 3.5317e+02	 3.6939e+03
 2.2168e+05	 3.6368e+03	 4.0453e+00	 6.9089e-01	 3.5317e+02	 3.6968e+03
 3.3253e+05	 3.6368e+03	 3.8452e+00	 6.3884e-01	 3.5317e+02	 3.6993e+03
 4.9879e+05	 3.6368e+03	-2.6485e+00	 4.7627e+01	 3.5317e+02	 3.7021e+03
 7.4818e+05	 3.6368e+03	 3.5729e+00	 4.2541e-01	 3.5316e+02	 3.7086e+03
 9.0000e+05	 3.6368e+03	 3.5250e+00	 3.9075e-01	 3.5316e+02	 3.7164e+03
 1.0000e+02	 3.7136e+03	 5.9567e+00	 1.3143e-01	 3.5315e+02	 3.7247e+03
 1.5000e+02	 3.7136e+03	 5.9255e+00	 1.3953e-01	 3.5316e+02	 3.7272e+03
 2.2500e+02	 3.7136e+03	 5.8926e+00	 1.5099e-01	 3.5315e+02	 3.7299e+03
 3.3750e+02	 3.7136e+03	 5.8561e+00	 1.6585e-01	 3.5315e+02	 3.7323e+03
 5.0625e+02	 3.7136e+03	 5.8157e+00	 1.8391e-01	 3.5315e+02	 3.7348e+03
 7.5938e+02	 3.7136e+03	 5.7701e+00	 2.0552e-01	 3.5315e+02	 3.7374e+03
 1.1391e+03	 3.7136e+03	 5.7186e+00	 2.3070e-01	 3.5315e+02	 3.7399e+03
 1.7086e+03	 3.7136e+03	 5.6601e+00	 2.5956e-01	 3.5315e+02	 3.7426e+03
 2.5629e+03	 3.7136e+03	 5.5938e+00	 2.9215e-01	 3.5315e+02	 3.7451e+03
 3.8443e+03	 3.7136e+03	 5.5184e+00	 3.2867e-01	 3.5314e+02	 3.7476e+03
 5.7665e+03	 3.7136e+03	 5.4328e+00	 3.6860e-01	 3.5315e+02	 3.7502e+03
 8.6498e+03	 3.7136e+03	 5.3359e+00	 4.1206e-01	 3.5314e+02	 3.7528e+03
 1.2975e+04	 3.7136e+03	 5.2271e+00	 4.5871e-01	 3.5314e+02	 3.7556e+03
 1.9462e+04	 3.7136e+03	 5.1041e+00	 5.0791e-01	 3.5314e+02	 3.7581e+03
 2.9193e+04	 3.7136e+03	 4.9661e+00	 5.5888e-01	 3.5314e+02	 3.7609e+03
 4.3789e+04	 3.7136e+03	 4.8111e+00	 6.1011e-01	 3.5314e+02	 3.7634e+03
 6.5684e+04	 3.7136e+03	 4.6363e+00	 6.5726e-01	 3.5314e+02	 3.7661e+03
 9.8526e+04	 3.7136e+03	 4.4653e+00	 6.9514e-01	 3.5313e+02	 3.7687e+03
 1.4779e+05	 3.7136e+03	 4.2521e+00	 7.0748e-01	 3.5314e+02	 3.7715e+03
 2.2168e+05	 3.7136e+03	 4.0364e+00	 6.8711e-01	 3.5314e+02	 3.7741e+03
 3.3253e+05	 3.7136e+03	 3.8378e+00	 6.3514e-01	 3.5314e+02	 3.7765e+03
 4.9879e+05	 3.7136e+03	-2.6132e+00	 4.7547e+01	 3.5314e+02	 3.7794e+03
 7.4818e+05	 3.7136e+03	 3.5681e+00	 4.2277e-01	 3.5315e+02	 3.7858e+03
 9.0000e+05	 3.7136e+03	 3.5206e+00	 3.8859e-01	 3.5315e+02	 3.7934e+03
 1.0000e+02	 3.7906e+03	 5.9531e+00	 1.3229e-01	 3.5315e+02	 3.8015e+03
 1.5000e+02	 3.7906e+03	 5.9230e+00	 1.4101e-01	 3.5315e+02	 3.8040e+03
 2.2500e+02	 3.7906e+03	 5.8886e+00	 1.5264e-01	 3.5314e+02	 3.8067e+03
 3.3750e+02	 3.7906e+03	 5.8520e+00	 1.6750e-01	 3.5315e+02	 3.8091e+03
 5.0625e+02	 3.7906e+03	 5.8108e+00	 1.8573e-01	 3.5314e+02	 3.8119e+03
 7.5938e+02	 3.7906e+03	 5.7647e+00	 2.0751e-01	 3.5315e+02	 3.8144e+03
 1.1391e+03	 3.7906e+03	 5.7127e+00	 2.3262e-01	 3.5315e+02	 3.8171e+03
 1.7086e+03	 3.7906e+03	 5.6534e+00	 2.6179e-01	 3.5315e+02	 3.8197e+03
 2.5629e+03	 3.7906e+03	 5.5867e+00	 2.9434e-01	 3.5315e+02	 3.8223e+03
 3.8443e+03	 3.7906e+03	 5.5107e+00	 3.3063e-01	 3.5315e+02	 3.8249e+03
 5.7665e+03	 3.7906e+03	 5.4247e+00	 3.7051e-01	 3.5316e+02	 3.8274e+03
 8.6498e+03	 3.7906e+03	 5.3273e+00	 4.1364e-01	 3.5315e+02	 3.8301e+03
 1.2975e+04	 3.7906e+03	 5.2180e+00	 4.5989e-01	 3.5315e+02	 3.8325e+03
 1.9462e+04	 3.7906e+03	 5.0946e+00	 5.0849e-01	 3.5315e+02	 3.8353e+03
 2.9193e+04	 3.7906e+03	 4.9565e+00	 5.5900e-01	 3.5315e+02	 3.8379e+03
 4.3789e+04	 3.7906e+03	 4.8014e+00	 6.0933e-01	 3.5315e+02	 3.8406e+03
 6.5684e+04	 3.7906e+03	 4.6266e+00	 6.5559e-01	 3.5315e+02	 3.8431e+03
 9.8526e+04	 3.7906e+03	 4.4565e+00	 6.9288e-01	 3.5315e+02	 3.8459e+03
 1.4779e+05	 3.7906e+03	 4.2438e+00	 7.0460e-01	 3.5315e+02	 3.8483e+03
 2.2168e+05	 3.7906e+03	 4.0294e+00	 6.8397e-01	 3.5314e+02	 3.8509e+03
 3.3253e+05	 3.7906e+03	 3.8320e+00	 6.3196e-01	 3.5314e+02	 3.8535e+03
 4.9879e+05	 3.7906e+03	-2.5833e+00	 4.7481e+01	 3.5315e+02	 3.8562e+03
 7.4818e+05	 3.7906e+03	 3.5637e+00	 4.2075e-01	 3.5315e+02	 3.8628e+03
 9.0000e+05	 3.7906e+03	 3.5163e+00	 3.8667e-01	 3.5315e+02	 3.8707e+03
 1.0000e+02	 3.8679e+03	 5.9500e+00	 1.3386e-01	 3.5314e+02	 3.8789e+03
 1.5000e+02	 3.8679e+03	 5.9178e+00	 1.4260e-01	 3.5314e+02	 3.8814e+03
 2.2500e+02	 3.8679e+03	 5.8846e+00	 1.5427e-01	 3.5315e+02	 3.8838e+03
 3.3750e+02	 3.8679e+03	 5.8471e+00	 1.6926e-01	 3.5314e+02	 3.8865e+03
 5.0625e+02	 3.8679e+03	 5.8056e+00	 1.8773e-01	 3.5314e+02	 3.8890e+03
 7.5938e+02	 3.8679e+03	 5.7589e+00	 2.0959e-01	 3.5315e+02	 3.8916e+03
 1.1391e+03	 3.8679e+03	 5.7064e+00	 2.3469e-01	 3.5315e+02	 3.8941e+03
 1.7086e+03	 3.8679e+03	 5.6467e+00	 2.6398e-01	 3.5315e+02	 3.8966e+03
 2.5629e+03	 3.8679e+03	 5.5793e+00	 2.9653e-01	 3.5315e+02	 3.8992e+03
 3.8443e+03	 3.8679e+03	 5.5026e+00	 3.3277e-01	 3.5315e+02	 3.9017e+03
 5.7665e+03	 3.8679e+03	 5.4159e+00	 3.7240e-01	 3.5315e+02	 3.9045e+03
 8.6498e+03	 3.8679e+03	 5.3179e+00	 4.1526e-01	 3.5316e+02	 3.9071e+03
 1.2975e+04	 3.8679e+03	 5.2081e+00	 4.6107e-01	 3.5315e+02	 3.9098e+03
 1.9462e+04	 3.8679e+03	 5.0846e+00	 5.0934e-01	 3.5316e+02	 3.9124e+03
 2.9193e+04	 3.8679e+03	 4.9461e+00	 5.5910e-01	 3.5316e+02	 3.9151e+03
 4.3789e+04	 3.8679e+03	 4.7913e+00	 6.0870e-01	 3.5315e+02	 3.9176e+03
 6.5684e+04	 3.8679e+03	 4.6168e+00	 6.5413e-01	 3.5315e+02	 3.9200e+03
 9.8526e+04	 3.8679e+03	 4.4471e+00	 6.9066e-01	 3.5315e+02	 3.9226e+03
 1.4779e+05	 3.8679e+03	 4.2355e+00	 7.0170e-01	 3.5315e+02	 3.9250e+03
 2.2168e+05	 3.8679e+03	 4.0223e+00	 6.8087e-01	 3.5315e+02	 3.9275e+03
 3.3253e+05	 3.8679e+03	 3.8261e+00	 6.2894e-01	 3.5315e+02	 3.9302e+03
 4.9879e+05	 3.8679e+03	-2.5534e+00	 4.7415e+01	 3.5314e+02	 3.9330e+03
 7.4818e+05	 3.8679e+03	 3.5594e+00	 4.1846e-01	 3.5315e+02	 3.9396e+03
 9.0000e+05	 3.8679e+03	 3.5125e+00	 3.8481e-01	 3.5315e+02	 3.9472e+03
 1.0000e+02	 3.9444e+03	 5.9465e+00	 1.3492e-01	 3.5315e+02	 3.9553e+03
 1.5000e+02	 3.9444e+03	 5.9152e+00	 1.4445e-01	 3.5315e+02	 3.9578e+03
 2.2500e+02	 3.9444e+03	 5.8806e+00	 1.5569e-01	 3.5314e+02	 3.9603e+03
 3.3750e+02	 3.9444e+03	 5.8429e+00	 1.7099e-01	 3.5314e+02	 3.9629e+03
 5.0625e+02	 3.9444e+03	 5.8011e+00	 1.8958e-01	 3.5314e+02	 3.9654e+03
 7.5938e+02	 3.9444e+03	 5.7538e+00	 2.1141e-01	 3.5315e+02	 3.9681e+03
 1.1391e+03	 3.9444e+03	 5.7006e+00	 2.3707e-01	 3.5315e+02	 3.9705e+03
 1.7086e+03	 3.9444e+03	 5.6403e+00	 2.6600e-01	 3.5315e+02	 3.9731e+03
 2.5629e+03	 3.9444e+03	 5.5723e+00	 2.9858e-01	 3.5314e+02	 3.9756e+03
 3.8443e+03	 3.9444e+03	 5.4950e+00	 3.3476e-01	 3.5315e+02	 3.9781e+03
 5.7665e+03	 3.9444e+03	 5.4079e+00	 3.7417e-01	 3.5316e+02	 3.9808e+03
 8.6498e+03	 3.9444e+03	 5.3093e+00	 4.1688e-01	 3.5316e+02	 3.9834e+03
 1.2975e+04	 3.9444e+03	 5.1992e+00	 4.6222e-01	 3.5316e+02	 3.9861e+03
 1.9462e+04	 3.9444e+03	 5.0752e+00	 5.0989e-01	 3.5316e+02	 3.9886e+03
 2.9193e+04	 3.9444e+03	 4.9366e+00	 5.5888e-01	 3.5316e+02	 3.9913e+03
 4.3789e+04	 3.9444e+03	 4.7819e+00	 6.0800e-01	 3.5317e+02	 3.9939e+03
 6.5684e+04	 3.9444e+03	 4.6080e+00	 6.5279e-01	 3.5317e+02	 3.9963e+03
 9.8526e+04	 3.9444e+03	 4.4387e+00	 6.8846e-01	 3.5316e+02	 3.9991e+03
 1.4779e+05	 3.9444e+03	 4.2281e+00	 6.9903e-01	 3.5316e+02	 4.0015e+03
 2.2168e+05	 3.9444e+03	 4.0159e+00	 6.7792e-01	 3.5316e+02	 4.0043e+03
 3.3253e+05	 3.9444e+03	 3.8207e+00	 6.2601e-01	 3.5316e+02	 4.0067e+03
 4.9879e+05	 3.9444e+03	-2.5256e+00	 4.7357e+01	 3.5314e+02	 4.0096e+03
 7.4818e+05	 3.9444e+03	 3.5553e+00	 4.1632e-01	 3.5314e+02	 4.0162e+03
 9.0000e+05	 3.9444e+03	 3.5084e+00	 3.8262e-01	 3.5314e+02	 4.0239e+03
 1.0000e+02	 4.0211e+03	 5.9435e+00	 1.3653e-01	 3.5314e+02	 4.0322e+03
 1.5000e+02	 4.0211e+03	 5.9119e+00	 1.4507e-01	 3.5314e+02	 4.0348e+03
 2.2500e+02	 4.0211e+03	 5.8768e+00	 1.5730e-01	 3.5315e+02	 4.0376e+03
 3.3750e+02	 4.0211e+03	 5.8388e+00	 1.7250e-01	 3.5315e+02	 4.0400e+03
 5.0625e+02	 4.0211e+03	 5.7963e+00	 1.9137e-01	 3.5315e+02	 4.0426e+03
 7.5938e+02	 4.0211e+03	 5.7489e+00	 2.1346e-01	 3.5315e+02	 4.0452e+03
 1.1391e+03	 4.0211e+03	 5.6951e+00	 2.3885e-01	 3.5315e+02	 4.0480e+03
 1.7086e+03	 4.0211e+03	 5.6342e+00	 2.6809e-01	 3.5315e+02	 4.0506e+03
 2.5629e+03	 4.0211e+03	 5.5656e+00	 3.0067e-01	 3.5316e+02	 4.0533e+03
 3.8443e+03	 4.0211e+03	 5.4878e+00	 3.3665e-01	 3.5316e+02	 4.0557e+03
 5.7665e+03	 4.0211e+03	 5.3999e+00	 3.7599e-01	 3.5316e+02	 4.0581e+03
 8.6498e+03	 4.0211e+03	 5.3008e+00	 4.1826e-01	 3.5316e+02	 4.0608e+03
 1.2975e+04	 4.0211e+03	 5.1900e+00	 4.6322e-01	 3.5316e+02	 4.0633e+03
 1.9462e+04	 4.0211e+03	 5.0657e+00	 5.1043e-01	 3.5315e+02	 4.0659e+03
 2.9193e+04	 4.0211e+03	 4.9269e+00	 5.5900e-01	 3.5315e+02	 4.0685e+03
 4.3789e+04	 4.0211e+03	 4.7721e+00	 6.0713e-01	 3.5315e+02	 4.0713e+03
 6.5684e+04	 4.0211e+03	 4.5981e+00	 6.5135e-01	 3.5315e+02	 4.0738e+03
 9.8526e+04	 4.0211e+03	 4.4296e+00	 6.8619e-01	 3.5314e+02	 4.0766e+03
 1.4779e+05	 4.0211e+03	 4.2198e+00	 6.9618e-01	 3.5315e+02	 4.0790e+03
 2.2168e+05	 4.0211e+03	 4.0089e+00	 6.7468e-01	 3.5315e+02	 4.0819e+03
 3.3253e+05	 4.0211e+03	 3.8148e+00	 6.2294e-01	 3.5314e+02	 4.0843e+03
 4.9879e+05	 4.0211e+03	-2.4956e+00	 4.7289e+01	 3.5315e+02	 4.0871e+03
 7.4818e+05	 4.0211e+03	 3.5513e+00	 4.1411e-01	 3.5315e+02	 4.0938e+03
 9.0000e+05	 4.0211e+03	 3.5048e+00	 3.8075e-01	 3.5314e+02	 4.1016e+03
 1.0000e+02	 4.0988e+03	 5.9407e+00	 1.3770e-01	 3.5314e+02	 4.1097e+03
 1.5000e+02	 4.0988e+03	 5.9076e+00	 1.4694e-01	 3.5314e+02	 4.1122e+03
 2.2500e+02	 4.0988e+03	 5.8731e+00	 1.5891e-01	 3.5315e+02	 4.1149e+03
 3.3750e+02	 4.0988e+03	 5.8345e+00	 1.7432e-01	 3.5314e+02	 4.1173e+03
 5.0625e+02	 4.0988e+03	 5.7917e+00	 1.9307e-01	 3.5315e+02	 4.1198e+03
 7.5938e+02	 4.0988e+03	 5.7436e+00	 2.1535e-01	 3.5314e+02	 4.1225e+03
 1.1391e+03	 4.0988e+03	 5.6893e+00	 2.4109e-01	 3.5315e+02	 4.1249e+03
 1.7086e+03	 4.0988e+03	 5.6278e+00	 2.7012e-01	 3.5315e+02	 4.1275e+03
 2.5629e+03	 4.0988e+03	 5.5586e+00	 3.0263e-01	 3.5315e+02	 4.1302e+03
 3.8443e+03	 4.0988e+03	 5.4802e+00	 3.3862e-01	 3.5315e+02	 4.1331e+03
 5.7665e+03	 4.0988e+03	 5.3918e+00	 3.7770e-01	 3.5315e+02	 4.1355e+03
 8.6498e+03	 4.0988e+03	 5.2922e+00	 4.1978e-01	 3.5315e+02	 4.1383e+03
 1.2975e+04	 4.0988e+03	 5.1808e+00	 4.6436e-01	 3.5315e+02	 4.1408e+03
 1.9462e+04	 4.0988e+03	 5.0563e+00	 5.1101e-01	 3.5315e+02	 4.1434e+03
 2.9193e+04	 4.0988e+03	 4.9172e+00	 5.5896e-01	 3.5314e+02	 4.1460e+03
 4.3789e+04	 4.0988e+03	 4.7622e+00	 6.0665e-01	 3.5314e+02	 4.1485e+03
 6.5684e+04	 4.0988e+03	 4.5884e+00	 6.4992e-01	 3.5314e+02	 4.1512e+03
 9.8526e+04	 4.0988e+03	 4.4206e+00	 6.8399e-01	 3.5314e+02	 4.1540e+03
 1.4779e+05	 4.0988e+03	 4.2116e+00	 6.9327e-01	 3.5314e+02	 4.1565e+03
 2.2168e+05	 4.0988e+03	 4.0019e+00	 6.7154e-01	 3.5314e+02	 4.1593e+03
 3.3253e+05	 4.0988e+03	 3.8092e+00	 6.1992e-01	 3.5314e+02	 4.1618e+03
 4.9879e+05	 4.0988e+03	-2.4717e+00	 4.7231e+01	 3.5314e+02	 4.1644e+03
 7.4818e+05	 4.0988e+03	 3.5476e+00	 4.1220e-01	 3.5315e+02	 4.1712e+03
 9.0000e+05	 4.0988e+03	 3.5013e+00	 3.7914e-01	 3.5315e+02	 4.1789e+03
 1.0000e+02	 4.1761e+03	 5.9379e+00	 1.3879e-01	 3.5315e+02	 4.1872e+03
 1.5000e+02	 4.1761e+03	 5.9051e+00	 1.4793e-01	 3.5315e+02	 4.1898e+03
 2.2500e+02	 4.1761e+03	 5.8696e+00	 1.6031e-01	 3.5315e+02	 4.1926e+03
 3.3750e+02	 4.1761e+03	 5.8307e+00	 1.7584e-01	 3.5315e+02	 4.1950e+03
 5.0625e+02	 4.1761e+03	 5.7872e+00	 1.9485e-01	 3.5314e+02	 4.1977e+03
 7.5938e+02	 4.1761e+03	 5.7386e+00	 2.1718e-01	 3.5314e+02	 4.2003e+03
 1.1391e+03	 4.1761e+03	 5.6836e+00	 2.4274e-01	 3.5314e+02	 4.2031e+03
 1.7086e+03	 4.1761e+03	 5.6216e+00	 2.7198e-01	 3.5315e+02	 4.2056e+03
 2.5629e+03	 4.1761e+03	 5.5517e+00	 3.0478e-01	 3.5314e+02	 4.2084e+03
 3.8443e+03	 4.1761e+03	 5.4728e+00	 3.4035e-01	 3.5314e+02	 4.2108e+03
 5.7665e+03	 4.1761e+03	 5.3836e+00	 3.7943e-01	 3.5315e+02	 4.2133e+03
 8.6498e+03	 4.1761e+03	 5.2836e+00	 4.2131e-01	 3.5315e+02	 4.2161e+03
 1.2975e+04	 4.1761e+03	 5.1720e+00	 4.6526e-01	 3.5315e+02	 4.2185e+03
 1.9462e+04	 4.1761e+03	 5.0471e+00	 5.1146e-01	 3.5315e+02	 4.2210e+03
 2.9193e+04	 4.1761e+03	 4.9080e+00	 5.5881e-01	 3.5315e+02	 4.2239e+03
 4.3789e+04	 4.1761e+03	 4.7534e+00	 6.0584e-01	 3.5315e+02	 4.2268e+03
 6.5684e+04	 4.1761e+03	 4.5804e+00	 6.4857e-01	 3.5315e+02	 4.2292e+03
 9.8526e+04	 4.1761e+03	 4.4133e+00	 6.8200e-01	 3.5316e+02	 4.2320e+03
 1.4779e+05	 4.1761e+03	 4.2054e+00	 6.9093e-01	 3.5316e+02	 4.2344e+03
 2.2168e+05	 4.1761e+03	 3.9966e+00	 6.6898e-01	 3.5317e+02	 4.2373e+03
 3.3253e+05	 4.1761e+03	 3.8048e+00	 6.1755e-01	 3.5317e+02	 4.2398e+03
 4.9879e+05	 4.1761e+03	-2.4478e+00	 4.7182e+01	 3.5317e+02	 4.2424e+03
 7.4818e+05	 4.1761e+03	 3.5442e+00	 4.1069e-01	 3.5316e+02	 4.2492e+03
 9.0000e+05	 4.1761e+03	 3.4980e+00	 3.7759e-01	 3.5317e+02	 4.2569e+03
 1.0000e+02	 4.2541e+03	 5.9352e+00	 1.3996e-01	 3.5317e+02	 4.2650e+03
 1.5000e+02	 4.2541e+03	 5.9009e+00	 1.5065e-01	 3.5317e+02	 4.2675e+03
 2.2500e+02	 4.2541e+03	 5.8664e+00	 1.6167e-01	 3.5317e+02	 4.2702e+03
 3.3750e+02	 4.2541e+03	 5.8271e+00	 1.7752e-01	 3.5316e+02	 4.2727e+03
 5.0625e+02	 4.2541e+03	 5.7831e+00	 1.9652e-01	 3.5316e+02	 4.2751e+03
 7.5938e+02	 4.2541e+03	 5.7338e+00	 2.1902e-01	 3.5315e+02	 4.2778e+03
 1.1391e+03	 4.2541e+03	 5.6784e+00	 2.4450e-01	 3.5314e+02	 4.2802e+03
 1.7086e+03	 4.2541e+03	 5.6159e+00	 2.7399e-01	 3.5315e+02	 4.2830e+03
 2.5629e+03	 4.2541e+03	 5.5454e+00	 3.0656e-01	 3.5315e+02	 4.2857e+03
 3.8443e+03	 4.2541e+03	 5.4656e+00	 3.4219e-01	 3.5315e+02	 4.2886e+03
 5.7665e+03	 4.2541e+03	 5.3758e+00	 3.8103e-01	 3.5315e+02	 4.2910e+03
 8.6498e+03	 4.2541e+03	 5.2754e+00	 4.2252e-01	 3.5315e+02	 4.2936e+03
 1.2975e+04	 4.2541e+03	 5.1631e+00	 4.6629e-01	 3.5315e+02	 4.2960e+03
 1.9462e+04	 4.2541e+03	 5.0380e+00	 5.1201e-01	 3.5315e+02	 4.2987e+03
 2.9193e+04	 4.2541e+03	 4.8987e+00	 5.5881e-01	 3.5315e+02	 4.3013e+03
 4.3789e+04	 4.2541e+03	 4.7440e+00	 6.0505e-01	 3.5315e+02	 4.3038e+03
 6.5684e+04	 4.2541e+03	 4.5710e+00	 6.4704e-01	 3.5315e+02	 4.3065e+03
 9.8526e+04	 4.2541e+03	 4.4043e+00	 6.7985e-01	 3.5315e+02	 4.3091e+03
 1.4779e+05	 4.2541e+03	 4.1971e+00	 6.8811e-01	 3.5315e+02	 4.3118e+03
 2.2168e+05	 4.2541e+03	 3.9895e+00	 6.6589e-01	 3.5315e+02	 4.3144e+03
 3.3253e+05	 4.2541e+03	 3.7988e+00	 6.1435e-01	 3.5315e+02	 4.3171e+03
 4.9879e+05	 4.2541e+03	-2.4168e+00	 4.7114e+01	 3.5316e+02	 4.3197e+03
 7.4818e+05	 4.2541e+03	 3.5399e+00	 4.0820e-01	 3.5315e+02	 4.3265e+03
 9.0000e+05	 4.2541e+03	 3.4939e+00	 3.7547e-01	 3.5315e+02	 4.3342e+03
 1.0000e+02	 4.3314e+03	 5.9316e+00	 1.4135e-01	 3.5315e+02	 4.3419e+03
 1.5000e+02	 4.3314e+03	 5.8975e+00	 1.4956e-01	 3.5314e+02	 4.3446e+03
 2.2500e+02	 4.3314e+03	 5.8623e+00	 1.6322e-01	 3.5315e+02	 4.3471e+03
 3.3750e+02	 4.3314e+03	 5.8225e+00	 1.7902e-01	 3.5315e+02	 4.3496e+03
 5.0625e+02	 4.3314e+03	 5.7782e+00	 1.9845e-01	 3.5315e+02	 4.3522e+03
 7.5938e+02	 4.3314e+03	 5.7288e+00	 2.2082e-01	 3.5315e+02	 4.3548e+03
 1.1391e+03	 4.3314e+03	 5.6729e+00	 2.4657e-01	 3.5315e+02	 4.3577e+03
 1.7086e+03	 4.3314e+03	 5.6096e+00	 2.7572e-01	 3.5315e+02	 4.3603e+03
 2.5629e+03	 4.3314e+03	 5.5386e+00	 3.0832e-01	 3.5315e+02	 4.3630e+03
 3.8443e+03	 4.3314e+03	 5.4583e+00	 3.4393e-01	 3.5314e+02	 4.3654e+03
 5.7665e+03	 4.3314e+03	 5.3681e+00	 3.8261e-01	 3.5314e+02	 4.3681e+03
 8.6498e+03	 4.3314e+03	 5.2670e+00	 4.2375e-01	 3.5314e+02	 4.3706e+03
 1.2975e+04	 4.3314e+03	 5.1543e+00	 4.6725e-01	 3.5314e+02	 4.3731e+03
 1.9462e+04	 4.3314e+03	 5.0288e+00	 5.1247e-01	 3.5315e+02	 4.3757e+03
 2.9193e+04	 4.3314e+03	 4.8896e+00	 5.5867e-01	 3.5314e+02	 4.3782e+03
 4.3789e+04	 4.3314e+03	 4.7348e+00	 6.0434e-01	 3.5314e+02	 4.3810e+03
 6.5684e+04	 4.3314e+03	 4.5620e+00	 6.4558e-01	 3.5314e+02	 4.3835e+03
 9.8526e+04	 4.3314e+03	 4.3956e+00	 6.7756e-01	 3.5314e+02	 4.3863e+03
 1.4779e+05	 4.3314e+03	 4.1893e+00	 6.8534e-01	 3.5313e+02	 4.3888e+03
 2.2168e+05	 4.3314e+03	 3.9824e+00	 6.6278e-01	 3.5312e+02	 4.3916e+03
 3.3253e+05	 4.3314e+03	 3.7926e+00	 6.1122e-01	 3.5312e+02	 4.3941e+03
 4.9879e+05	 4.3314e+03	-2.3848e+00	 4.7045e+01	 3.5311e+02	 4.3967e+03
 7.4818e+05	 4.3314e+03	 3.5352e+00	 4.0596e-01	 3.5311e+02	 4.4035e+03
 9.0000e+05	 4.3314e+03	 3.4899e+00	 3.7326e-01	 3.5312e+02	 4.4111e+03
 1.0000e+02	 4.4083e+03	 5.9286e+00	 1.4252e-01	 3.5314e+02	 4.4193e+03
 1.5000e+02	 4.4083e+03	 5.8939e+00	 1.5221e-01	 3.5314e+02	 4.4218e+03
 2.2500e+02	 4.4083e+03	 5.8584e+00	 1.6468e-01	 3.5314e+02	 4.4242e+03
 3.3750e+02	 4.4083e+03	 5.8183e+00	 1.8071e-01	 3.5314e+02	 4.4269e+03
 5.0625e+02	 4.4083e+03	 5.7737e+00	 2.0016e-01	 3.5315e+02	 4.4293e+03
 7.5938e+02	 4.4083e+03	 5.7238e+00	 2.2261e-01	 3.5315e+02	 4.4321e+03
 1.1391e+03	 4.4083e+03	 5.6674e+00	 2.4841e-01	 3.5316e+02	 4.4345e+03
 1.7086e+03	 4.4083e+03	 5.6040e+00	 2.7734e-01	 3.5316e+02	 4.4373e+03
 2.5629e+03	 4.4083e+03	 5.5324e+00	 3.1003e-01	 3.5316e+02	 4.4399e+03
 3.8443e+03	 4.4083e+03	 5.4518e+00	 3.4563e-01	 3.5316e+02	 4.4423e+03
 5.7665e+03	 4.4083e+03	 5.3614e+00	 3.8394e-01	 3.5316e+02	 4.4448e+03
 8.6498e+03	 4.4083e+03	 5.2599e+00	 4.2490e-01	 3.5317e+02	 4.4474e+03
 1.2975e+04	 4.4083e+03	 5.1470e+00	 4.6790e-01	 3.5317e+02	 4.4501e+03
 1.9462e+04	 4.4083e+03	 5.0215e+00	 5.1275e-01	 3.5317e+02	 4.4527e+03
 2.9193e+04	 4.4083e+03	 4.8820e+00	 5.5846e-01	 3.5317e+02	 4.4555e+03
 4.3789e+04	 4.4083e+03	 4.7275e+00	 6.0357e-01	 3.5317e+02	 4.4579e+03
 6.5684e+04	 4.4083e+03	 4.5811e+00	 6.4612e-01	 3.5317e+02	 4.4604e+03
 9.8526e+04	 4.4083e+03	 4.3893e+00	 6.7589e-01	 3.5317e+02	 4.4631e+03
 1.4779e+05	 4.4083e+03	 4.1840e+00	 6.8315e-01	 3.5318e+02	 4.4655e+03
 2.2168e+05	 4.4083e+03	 3.9783e+00	 6.6049e-01	 3.5318e+02	 4.4681e+03
 3.3253e+05	 4.4083e+03	 3.7895e+00	 6.0947e-01	 3.5318e+02	 4.4706e+03
 4.9879e+05	 4.4083e+03	-2.3708e+00	 4.7011e+01	 3.5318e+02	 4.4732e+03
 7.4818e+05	 4.4083e+03	 3.5332e+00	 4.0505e-01	 3.5317e+02	 4.4798e+03
 9.0000e+05	 4.4083e+03	 3.4877e+00	 3.7243e-01	 3.5318e+02	 4.4876e+03
 1.0000e+02	 4.4848e+03	 5.9264e+00	 1.4350e-01	 3.5318e+02	 4.4958e+03
 1.5000e+02	 4.4848e+03	 5.8942e+00	 1.5252e-01	 3.5318e+02	 4.4983e+03
 2.2500e+02	 4.4848e+03	 5.8556e+00	 1.6608e-01	 3.5317e+02	 4.5010e+03
 3.3750e+02	 4.4848e+03	 5.8150e+00	 1.8219e-01	 3.5317e+02	 4.5035e+03
 5.0625e+02	 4.4848e+03	 5.7698e+00	 2.0162e-01	 3.5317e+02	 4.5060e+03
 7.5938e+02	 4.4848e+03	 5.7192e+00	 2.2417e-01	 3.5317e+02	 4.5087e+03
 1.1391e+03	 4.4848e+03	 5.6624e+00	 2.5036e-01	 3.5317e+02	 4.5115e+03
 1.7086e+03	 4.4848e+03	 5.5981e+00	 2.7952e-01	 3.5317e+02	 4.5141e+03
 2.5629e+03	 4.4848e+03	 5.5259e+00	 3.1177e-01	 3.5316e+02	 4.5169e+03
 3.8443e+03	 4.4848e+03	 5.4446e+00	 3.4722e-01	 3.5315e+02	 4.5194e+03
 5.7665e+03	 4.4848e+03	 5.3533e+00	 3.8554e-01	 3.5315e+02	 4.5218e+03
 8.6498e+03	 4.4848e+03	 5.2512e+00	 4.2627e-01	 3.5315e+02	 4.5246e+03
 1.2975e+04	 4.4848e+03	 5.1378e+00	 4.6894e-01	 3.5315e+02	 4.5271e+03
 1.9462e+04	 4.4848e+03	 5.0116e+00	 5.1322e-01	 3.5315e+02	 4.5298e+03
 2.9193e+04	 4.4848e+03	 4.8722e+00	 5.5841e-01	 3.5315e+02	 4.5323e+03
 4.3789e+04	 4.4848e+03	 4.7176e+00	 6.0293e-01	 3.5315e+02	 4.5348e+03
 6.5684e+04	 4.4848e+03	 4.5714e+00	 6.4469e-01	 3.5315e+02	 4.5374e+03
 9.8526e+04	 4.4848e+03	 4.3802e+00	 6.7357e-01	 3.5315e+02	 4.5403e+03
 1.4779e+05	 4.4848e+03	 4.1756e+00	 6.8023e-01	 3.5315e+02	 4.5428e+03
 2.2168e+05	 4.4848e+03	 3.9708e+00	 6.5736e-01	 3.5315e+02	 4.5456e+03
 3.3253e+05	 4.4848e+03	 3.7832e+00	 6.0616e-01	 3.5314e+02	 4.5481e+03
 4.9879e+05	 4.4848e+03	-2.3394e+00	 4.6941e+01	 3.5314e+02	 4.5510e+03
 7.4818e+05	 4.4848e+03	 3.5287e+00	 4.0242e-01	 3.5315e+02	 4.5574e+03
 9.0000e+05	 4.4848e+03	 3.4835e+00	 3.7021e-01	 3.5314e+02	 4.5651e+03
 1.0000e+02	 4.5623e+03	 5.9229e+00	 1.4467e-01	 3.5314e+02	 4.5733e+03
 1.5000e+02	 4.5623e+03	 5.8895e+00	 1.5336e-01	 3.5314e+02	 4.5758e+03
 2.2500e+02	 4.5623e+03	 5.8514e+00	 1.6764e-01	 3.5314e+02	 4.5783e+03
 3.3750e+02	 4.5623e+03	 5.8103e+00	 1.8394e-01	 3.5314e+02	 4.5811e+03
 5.0625e+02	 4.5623e+03	 5.7647e+00	 2.0329e-01	 3.5314e+02	 4.5835e+03
 7.5938e+02	 4.5623e+03	 5.7138e+00	 2.2618e-01	 3.5315e+02	 4.5862e+03
 1.1391e+03	 4.5623e+03	 5.6564e+00	 2.5197e-01	 3.5314e+02	 4.5887e+03
 1.7086e+03	 4.5623e+03	 5.5915e+00	 2.8144e-01	 3.5314e+02	 4.5915e+03
 2.5629e+03	 4.5623e+03	 5.5188e+00	 3.1377e-01	 3.5314e+02	 4.5942e+03
 3.8443e+03	 4.5623e+03	 5.4370e+00	 3.4908e-01	 3.5314e+02	 4.5968e+03
 5.7665e+03	 4.5623e+03	 5.3453e+00	 3.8706e-01	 3.5314e+02	 4.5992e+03
 8.6498e+03	 4.5623e+03	 5.2428e+00	 4.2745e-01	 3.5314e+02	 4.6020e+03
 1.2975e+04	 4.5623e+03	 5.1291e+00	 4.6979e-01	 3.5315e+02	 4.6045e+03
 1.9462e+04	 4.5623e+03	 5.0030e+00	 5.1346e-01	 3.5315e+02	 4.6073e+03
 2.9193e+04	 4.5623e+03	 4.8634e+00	 5.5820e-01	 3.5314e+02	 4.6099e+03
 4.3789e+04	 4.5623e+03	 4.7089e+00	 6.0217e-01	 3.5315e+02	 4.6123e+03
 6.5684e+04	 4.5623e+03	 4.5630e+00	 6.4363e-01	 3.5314e+02	 4.6150e+03
 9.8526e+04	 4.5623e+03	 4.3723e+00	 6.7156e-01	 3.5315e+02	 4.6176e+03
 1.4779e+05	 4.5623e+03	 4.1685e+00	 6.7782e-01	 3.5315e+02	 4.6204e+03
 2.2168e+05	 4.5623e+03	 3.9649e+00	 6.5458e-01	 3.5314e+02	 4.6229e+03
 3.3253e+05	 4.5623e+03	 3.7782e+00	 6.0351e-01	 3.5314e+02	 4.6257e+03
 4.9879e+05	 4.5623e+03	-2.3139e+00	 4.6884e+01	 3.5314e+02	 4.6285e+03
 7.4818e+05	 4.5623e+03	 3.5252e+00	 4.0063e-01	 3.5315e+02	 4.6354e+03
 9.0000e+05	 4.5623e+03	 3.4802e+00	 3.6849e-01	 3.5315e+02	 4.6432e+03
 1.0000e+02	 4.6404e+03	 5.9200e+00	 1.4580e-01	 3.5315e+02	 4.6515e+03
 1.5000e+02	 4.6404e+03	 5.8858e+00	 1.5716e-01	 3.5315e+02	 4.6543e+03
 2.2500e+02	 4.6404e+03	 5.8479e+00	 1.6905e-01	 3.5315e+02	 4.6569e+03
 3.3750e+02	 4.6404e+03	 5.8067e+00	 1.8535e-01	 3.5315e+02	 4.6596e+03
 5.0625e+02	 4.6404e+03	 5.7607e+00	 2.0500e-01	 3.5315e+02	 4.6621e+03
 7.5938e+02	 4.6404e+03	 5.7090e+00	 2.2788e-01	 3.5315e+02	 4.6646e+03
 1.1391e+03	 4.6404e+03	 5.6510e+00	 2.5411e-01	 3.5315e+02	 4.6671e+03
 1.7086e+03	 4.6404e+03	 5.5858e+00	 2.8308e-01	 3.5314e+02	 4.6696e+03
 2.5629e+03	 4.6404e+03	 5.5125e+00	 3.1553e-01	 3.5314e+02	 4.6723e+03
 3.8443e+03	 4.6404e+03	 5.4301e+00	 3.5081e-01	 3.5314e+02	 4.6748e+03
 5.7665e+03	 4.6404e+03	 5.3378e+00	 3.8861e-01	 3.5313e+02	 4.6772e+03
 8.6498e+03	 4.6404e+03	 5.2348e+00	 4.2868e-01	 3.5314e+02	 4.6798e+03
 1.2975e+04	 4.6404e+03	 5.1208e+00	 4.7070e-01	 3.5314e+02	 4.6823e+03
 1.9462e+04	 4.6404e+03	 4.9940e+00	 5.1400e-01	 3.5314e+02	 4.6851e+03
 2.9193e+04	 4.6404e+03	 4.8544e+00	 5.5803e-01	 3.5313e+02	 4.6877e+03
 4.3789e+04	 4.6404e+03	 4.6999e+00	 6.0146e-01	 3.5313e+02	 4.6904e+03
 6.5684e+04	 4.6404e+03	 4.5543e+00	 6.4231e-01	 3.5313e+02	 4.6928e+03
 9.8526e+04	 4.6404e+03	 4.3643e+00	 6.6986e-01	 3.5313e+02	 4.6955e+03
 1.4779e+05	 4.6404e+03	 4.1613e+00	 6.7543e-01	 3.5314e+02	 4.6980e+03
 2.2168e+05	 4.6404e+03	 3.9587e+00	 6.5189e-01	 3.5314e+02	 4.7009e+03
 3.3253e+05	 4.6404e+03	 3.7732e+00	 6.0087e-01	 3.5314e+02	 4.7033e+03
 4.9879e+05	 4.6404e+03	-2.2885e+00	 4.6830e+01	 3.5314e+02	 4.7060e+03
 7.4818e+05	 4.6404e+03	 3.5217e+00	 3.9876e-01	 3.5314e+02	 4.7125e+03
 9.0000e+05	 4.6404e+03	 3.4771e+00	 3.6706e-01	 3.5315e+02	 4.7202e+03
 1.0000e+02	 4.7174e+03	 5.9173e+00	 1.4711e-01	 3.5315e+02	 4.7284e+03
 1.5000e+02	 4.7174e+03	 5.8819e+00	 1.5738e-01	 3.5316e+02	 4.7309e+03
 2.2500e+02	 4.7174e+03	 5.8448e+00	 1.7028e-01	 3.5316e+02	 4.7333e+03
 3.3750e+02	 4.7174e+03	 5.8031e+00	 1.8687e-01	 3.5316e+02	 4.7360e+03
 5.0625e+02	 4.7174e+03	 5.7567e+00	 2.0647e-01	 3.5316e+02	 4.7384e+03
 7.5938e+02	 4.7174e+03	 5.7046e+00	 2.2929e-01	 3.5316e+02	 4.7412e+03
 1.1391e+03	 4.7174e+03	 5.6464e+00	 2.5561e-01	 3.5316e+02	 4.7437e+03
 1.7086e+03	 4.7174e+03	 5.5808e+00	 2.8477e-01	 3.5316e+02	 4.7465e+03
 2.5629e+03	 4.7174e+03	 5.5070e+00	 3.1709e-01	 3.5316e+02	 4.7491e+03
 3.8443e+03	 4.7174e+03	 5.4243e+00	 3.5215e-01	 3.5317e+02	 4.7519e+03
 5.7665e+03	 4.7174e+03	 5.3315e+00	 3.8971e-01	 3.5317e+02	 4.7544e+03
 8.6498e+03	 4.7174e+03	 5.2281e+00	 4.2957e-01	 3.5316e+02	 4.7573e+03
 1.2975e+04	 4.7174e+03	 5.1139e+00	 4.7125e-01	 3.5316e+02	 4.7598e+03
 1.9462e+04	 4.7174e+03	 4.9871e+00	 5.1418e-01	 3.5316e+02	 4.7626e+03
 2.9193e+04	 4.7174e+03	 4.8474e+00	 5.5789e-01	 3.5316e+02	 4.7652e+03
 4.3789e+04	 4.7174e+03	 4.6931e+00	 6.0062e-01	 3.5316e+02	 4.7680e+03
 6.5684e+04	 4.7174e+03	 4.5480e+00	 6.4113e-01	 3.5316e+02	 4.7704e+03
 9.8526e+04	 4.7174e+03	 4.3580e+00	 6.6803e-01	 3.5316e+02	 4.7730e+03
 1.4779e+05	 4.7174e+03	 4.1558e+00	 6.7346e-01	 3.5316e+02	 4.7758e+03
 2.2168e+05	 4.7174e+03	 3.9538e+00	 6.4957e-01	 3.5315e+02	 4.7785e+03
 3.3253e+05	 4.7174e+03	 3.7691e+00	 5.9856e-01	 3.5315e+02	 4.7811e+03
 4.9879e+05	 4.7174e+03	-2.2675e+00	 4.6781e+01	 3.5315e+02	 4.7838e+03
 7.4818e+05	 4.7174e+03	 3.5185e+00	 3.9709e-01	 3.5315e+02	 4.7904e+03
 9.0000e+05	 4.7174e+03	 3.4738e+00	 3.6526e-01	 3.5316e+02	 4.7981e+03
 1.0000e+02	 4.7952e+03	 5.9146e+00	 1.4837e-01	 3.5315e+02	 4.8065e+03
 1.5000e+02	 4.7952e+03	 5.8793e+00	 1.5861e-01	 3.5315e+02	 4.8090e+03
 2.2500e+02	 4.7952e+03	 5.8411e+00	 1.7188e-01	 3.5315e+02	 4.8117e+03
 3.3750e+02	 4.7952e+03	 5.7990e+00	 1.8828e-01	 3.5316e+02	 4.8141e+03
 5.0625e+02	 4.7952e+03	 5.7521e+00	 2.0822e-01	 3.5316e+02	 4.8168e+03
 7.5938e+02	 4.7952e+03	 5.6998e+00	 2.3110e-01	 3.5316e+02	 4.8194e+03
 1.1391e+03	 4.7952e+03	 5.6408e+00	 2.5757e-01	 3.5315e+02	 4.8218e+03
 1.7086e+03	 4.7952e+03	 5.5747e+00	 2.8651e-01	 3.5316e+02	 4.8244e+03
 2.5629e+03	 4.7952e+03	 5.5003e+00	 3.1884e-01	 3.5315e+02	 4.8274e+03
 3.8443e+03	 4.7952e+03	 5.4171e+00	 3.5374e-01	 3.5316e+02	 4.8299e+03
 5.7665e+03	 4.7952e+03	 5.3239e+00	 3.9111e-01	 3.5315e+02	 4.8323e+03
 8.6498e+03	 4.7952e+03	 5.2201e+00	 4.3079e-01	 3.5316e+02	 4.8349e+03
 1.2975e+04	 4.7952e+03	 5.1055e+00	 4.7194e-01	 3.5315e+02	 4.8374e+03
 1.9462e+04	 4.7952e+03	 4.9786e+00	 5.1450e-01	 3.5315e+02	 4.8401e+03
 2.9193e+04	 4.7952e+03	 4.8388e+00	 5.5775e-01	 3.5316e+02	 4.8427e+03
 4.3789e+04	 4.7952e+03	 4.6845e+00	 6.0008e-01	 3.5316e+02	 4.8453e+03
 6.5684e+04	 4.7952e+03	 4.5394e+00	 6.4004e-01	 3.5316e+02	 4.8478e+03
 9.8526e+04	 4.7952e+03	 4.3505e+00	 6.6624e-01	 3.5316e+02	 4.8506e+03
 1.4779e+05	 4.7952e+03	 4.1489e+00	 6.7093e-01	 3.5315e+02	 4.8531e+03
 2.2168e+05	 4.7952e+03	 3.9480e+00	 6.4693e-01	 3.5316e+02	 4.8559e+03
 3.3253e+05	 4.7952e+03	 3.7643e+00	 5.9607e-01	 3.5314e+02	 4.8583e+03
 4.9879e+05	 4.7952e+03	-2.2422e+00	 4.6727e+01	 3.5315e+02	 4.8610e+03
 7.4818e+05	 4.7952e+03	 3.5150e+00	 3.9521e-01	 3.5315e+02	 4.8675e+03
 9.0000e+05	 4.7952e+03	 3.4704e+00	 3.6352e-01	 3.5315e+02	 4.8754e+03
 1.0000e+02	 4.8725e+03	 5.9115e+00	 1.4953e-01	 3.5315e+02	 4.8836e+03
 1.5000e+02	 4.8725e+03	 5.8764e+00	 1.6046e-01	 3.5314e+02	 4.8860e+03
 2.2500e+02	 4.8725e+03	 5.8373e+00	 1.7320e-01	 3.5314e+02	 4.8884e+03
 3.3750e+02	 4.8725e+03	 5.7949e+00	 1.8999e-01	 3.5315e+02	 4.8910e+03
 5.0625e+02	 4.8725e+03	 5.7476e+00	 2.0972e-01	 3.5314e+02	 4.8935e+03
 7.5938e+02	 4.8725e+03	 5.6947e+00	 2.3282e-01	 3.5314e+02	 4.8963e+03
 1.1391e+03	 4.8725e+03	 5.6355e+00	 2.5896e-01	 3.5314e+02	 4.8988e+03
 1.7086e+03	 4.8725e+03	 5.5686e+00	 2.8826e-01	 3.5314e+02	 4.9016e+03
 2.5629e+03	 4.8725e+03	 5.4938e+00	 3.2062e-01	 3.5314e+02	 4.9042e+03
 3.8443e+03	 4.8725e+03	 5.4099e+00	 3.5542e-01	 3.5314e+02	 4.9069e+03
 5.7665e+03	 4.8725e+03	 5.3164e+00	 3.9267e-01	 3.5314e+02	 4.9093e+03
 8.6498e+03	 4.8725e+03	 5.2122e+00	 4.3192e-01	 3.5314e+02	 4.9119e+03
 1.2975e+04	 4.8725e+03	 5.0972e+00	 4.7277e-01	 3.5314e+02	 4.9146e+03
 1.9462e+04	 4.8725e+03	 4.9700e+00	 5.1479e-01	 3.5315e+02	 4.9171e+03
 2.9193e+04	 4.8725e+03	 4.8302e+00	 5.5757e-01	 3.5315e+02	 4.9198e+03
 4.3789e+04	 4.8725e+03	 4.6760e+00	 5.9920e-01	 3.5314e+02	 4.9222e+03
 6.5684e+04	 4.8725e+03	 4.5313e+00	 6.3881e-01	 3.5314e+02	 4.9250e+03
 9.8526e+04	 4.8725e+03	 4.3427e+00	 6.6440e-01	 3.5314e+02	 4.9276e+03
 1.4779e+05	 4.8725e+03	 4.1420e+00	 6.6858e-01	 3.5315e+02	 4.9303e+03
 2.2168e+05	 4.8725e+03	 3.9422e+00	 6.4431e-01	 3.5314e+02	 4.9329e+03
 3.3253e+05	 4.8725e+03	 3.7595e+00	 5.9355e-01	 3.5315e+02	 4.9353e+03
 4.9879e+05	 4.8725e+03	-2.2189e+00	 4.6674e+01	 3.5315e+02	 4.9380e+03
 7.4818e+05	 4.8725e+03	 3.5117e+00	 3.9354e-01	 3.5315e+02	 4.9446e+03
 9.0000e+05	 4.8725e+03	 3.4674e+00	 3.6209e-01	 3.5315e+02	 4.9528e+03
 1.0000e+02	 4.9500e+03	 5.9091e+00	 1.5033e-01	 3.5315e+02	 4.9606e+03
 1.5000e+02	 4.9500e+03	 5.8725e+00	 1.6082e-01	 3.5315e+02	 4.9634e+03
 2.2500e+02	 4.9500e+03	 5.8343e+00	 1.7454e-01	 3.5316e+02	 4.9659e+03
 3.3750e+02	 4.9500e+03	 5.7914e+00	 1.9115e-01	 3.5316e+02	 4.9686e+03
 5.0625e+02	 4.9500e+03	 5.7437e+00	 2.1140e-01	 3.5316e+02	 4.9712e+03
 7.5938e+02	 4.9500e+03	 5.6903e+00	 2.3435e-01	 3.5316e+02	 4.9739e+03
 1.1391e+03	 4.9500e+03	 5.6308e+00	 2.6080e-01	 3.5315e+02	 4.9763e+03
 1.7086e+03	 4.9500e+03	 5.5634e+00	 2.8980e-01	 3.5315e+02	 4.9789e+03
 2.5629e+03	 4.9500e+03	 5.4882e+00	 3.2211e-01	 3.5315e+02	 4.9816e+03
 3.8443e+03	 4.9500e+03	 5.4038e+00	 3.5674e-01	 3.5315e+02	 4.9840e+03
 5.7665e+03	 4.9500e+03	 5.3098e+00	 3.9384e-01	 3.5315e+02	 4.9866e+03
 8.6498e+03	 4.9500e+03	 5.2052e+00	 4.3285e-01	 3.5315e+02	 4.9892e+03
 1.2975e+04	 4.9500e+03	 5.0899e+00	 4.7335e-01	 3.5314e+02	 4.9920e+03
 1.9462e+04	 4.9500e+03	 4.9626e+00	 5.1502e-01	 3.5315e+02	 4.9946e+03
 2.9193e+04	 4.9500e+03	 4.8225e+00	 5.5731e-01	 3.5315e+02	 4.9974e+03
 4.3789e+04	 4.9500e+03	 4.6686e+00	 5.9852e-01	 3.5315e+02	 4.9999e+03
 6.5684e+04	 4.9500e+03	 4.5242e+00	 6.3752e-01	 3.5314e+02	 5.0026e+03
 9.8526e+04	 4.9500e+03	 4.3359e+00	 6.6247e-01	 3.5315e+02	 5.0052e+03
 1.4779e+05	 4.9500e+03	 4.1361e+00	 6.6617e-01	 3.5315e+02	 5.0080e+03
 2.2168e+05	 4.9500e+03	 3.9370e+00	 6.4185e-01	 3.5315e+02	 5.0106e+03
 3.3253e+05	 4.9500e+03	 3.7550e+00	 5.9116e-01	 3.5315e+02	 5.0132e+03
 4.9879e+05	 4.9500e+03	-2.1963e+00	 4.6623e+01	 3.5315e+02	 5.0160e+03
 7.4818e+05	 4.9500e+03	 3.5084e+00	 3.9175e-01	 3.5315e+02	 5.0228e+03
 9.0000e+05	 4.9500e+03	 3.4644e+00	 3.6051e-01	 3.5315e+02	 5.0304e+03
 1.0000e+02	 5.0276e+03	 5.9061e+00	 1.5162e-01	 3.5316e+02	 5.0384e+03
 1.5000e+02	 5.0276e+03	 5.8699e+00	 1.6186e-01	 3.5316e+02	 5.0410e+03
 2.2500e+02	 5.0276e+03	 5.8309e+00	 1.7590e-01	 3.5315e+02	 5.0434e+03
 3.3750e+02	 5.0276e+03	 5.7875e+00	 1.9275e-01	 3.5315e+02	 5.0464e+03
 5.0625e+02	 5.0276e+03	 5.7396e+00	 2.1301e-01	 3.5315e+02	 5.0489e+03
 7.5938e+02	 5.0276e+03	 5.6857e+00	 2.3601e-01	 3.5315e+02	 5.0516e+03
 1.1391e+03	 5.0276e+03	 5.6254e+00	 2.6228e-01	 3.5315e+02	 5.0540e+03
 1.7086e+03	 5.0276e+03	 5.5580e+00	 2.9159e-01	 3.5315e+02	 5.0566e+03
 2.5629e+03	 5.0276e+03	 5.4820e+00	 3.2355e-01	 3.5316e+02	 5.0593e+03
 3.8443e+03	 5.0276e+03	 5.3973e+00	 3.5814e-01	 3.5315e+02	 5.0618e+03
 5.7665e+03	 5.0276e+03	 5.3028e+00	 3.9508e-01	 3.5315e+02	 5.0643e+03
 8.6498e+03	 5.0276e+03	 5.1978e+00	 4.3384e-01	 3.5315e+02	 5.0670e+03
 1.2975e+04	 5.0276e+03	 5.0825e+00	 4.7399e-01	 3.5315e+02	 5.0695e+03
 1.9462e+04	 5.0276e+03	 4.9548e+00	 5.1520e-01	 3.5314e+02	 5.0721e+03
 2.9193e+04	 5.0276e+03	 4.8148e+00	 5.5708e-01	 3.5315e+02	 5.0746e+03
 4.3789e+04	 5.0276e+03	 4.6608e+00	 5.9785e-01	 3.5315e+02	 5.0773e+03
 6.5684e+04	 5.0276e+03	 4.5169e+00	 6.3611e-01	 3.5315e+02	 5.0798e+03
 9.8526e+04	 5.0276e+03	 4.3290e+00	 6.6063e-01	 3.5314e+02	 5.0823e+03
 1.4779e+05	 5.0276e+03	 4.1299e+00	 6.6410e-01	 3.5315e+02	 5.0849e+03
 2.2168e+05	 5.0276e+03	 3.9317e+00	 6.3936e-01	 3.5315e+02	 5.0874e+03
 3.3253e+05	 5.0276e+03	 3.7507e+00	 5.8879e-01	 3.5315e+02	 5.0901e+03
 4.9879e+05	 5.0276e+03	-2.1733e+00	 4.6574e+01	 3.5314e+02	 5.0928e+03
 7.4818e+05	 5.0276e+03	 3.5053e+00	 3.9004e-01	 3.5314e+02	 5.0995e+03
 9.0000e+05	 5.0276e+03	 3.4613e+00	 3.5896e-01	 3.5315e+02	 5.1075e+03
 1.0000e+02	 5.1047e+03	 5.9038e+00	 1.5278e-01	 3.5315e+02	 5.1158e+03
 1.5000e+02	 5.1047e+03	 5.8667e+00	 1.6315e-01	 3.5315e+02	 5.1182e+03
 2.2500e+02	 5.1047e+03	 5.8273e+00	 1.7732e-01	 3.5314e+02	 5.1209e+03
 3.3750e+02	 5.1047e+03	 5.7836e+00	 1.9432e-01	 3.5315e+02	 5.1234e+03
 5.0625e+02	 5.1047e+03	 5.7352e+00	 2.1430e-01	 3.5315e+02	 5.1259e+03
 7.5938e+02	 5.1047e+03	 5.6812e+00	 2.3762e-01	 3.5315e+02	 5.1286e+03
 1.1391e+03	 5.1047e+03	 5.6208e+00	 2.6373e-01	 3.5314e+02	 5.1310e+03
 1.7086e+03	 5.1047e+03	 5.5523e+00	 2.9314e-01	 3.5315e+02	 5.1338e+03
 2.5629e+03	 5.1047e+03	 5.4763e+00	 3.2519e-01	 3.5315e+02	 5.1364e+03
 3.8443e+03	 5.1047e+03	 5.3910e+00	 3.5949e-01	 3.5315e+02	 5.1391e+03
 5.7665e+03	 5.1047e+03	 5.2961e+00	 3.9631e-01	 3.5315e+02	 5.1416e+03
 8.6498e+03	 5.1047e+03	 5.1908e+00	 4.3470e-01	 3.5315e+02	 5.1444e+03
 1.2975e+04	 5.1047e+03	 5.0750e+00	 4.7448e-01	 3.5315e+02	 5.1468e+03
 1.9462e+04	 5.1047e+03	 4.9474e+00	 5.1542e-01	 3.5315e+02	 5.1495e+03
 2.9193e+04	 5.1047e+03	 4.8073e+00	 5.5670e-01	 3.5315e+02	 5.1522e+03
 4.3789e+04	 5.1047e+03	 4.6535e+00	 5.9710e-01	 3.5315e+02	 5.1551e+03
 6.5684e+04	 5.1047e+03	 4.5097e+00	 6.3468e-01	 3.5315e+02	 5.1576e+03
 9.8526e+04	 5.1047e+03	 4.3225e+00	 6.5874e-01	 3.5316e+02	 5.1604e+03
 1.4779e+05	 5.1047e+03	 4.1239e+00	 6.6165e-01	 3.5316e+02	 5.1628e+03
 2.2168e+05	 5.1047e+03	 3.9267e+00	 6.3712e-01	 3.5315e+02	 5.1654e+03
 3.3253e+05	 5.1047e+03	 3.7221e+00	 5.8360e-01	 3.5316e+02	 5.1680e+03
 4.9879e+05	 5.1047e+03	-2.1526e+00	 4.6528e+01	 3.5315e+02	 5.1707e+03
 7.4818e+05	 5.1047e+03	 3.5023e+00	 3.8861e-01	 3.5316e+02	 5.1771e+03
 9.0000e+05	 5.1047e+03	 3.4586e+00	 3.5747e-01	 3.5315e+02	 5.1850e+03
 1.0000e+02	 5.1822e+03	 5.9012e+00	 1.5375e-01	 3.5316e+02	 5.1930e+03
 1.5000e+02	 5.1822e+03	 5.8667e+00	 1.6400e-01	 3.5316e+02	 5.1955e+03
 2.2500e+02	 5.1822e+03	 5.8243e+00	 1.7847e-01	 3.5316e+02	 5.1982e+03
 3.3750e+02	 5.1822e+03	 5.7804e+00	 1.9548e-01	 3.5316e+02	 5.2006e+03
 5.0625e+02	 5.1822e+03	 5.7315e+00	 2.1578e-01	 3.5316e+02	 5.2033e+03
 7.5938e+02	 5.1822e+03	 5.6769e+00	 2.3918e-01	 3.5315e+02	 5.2058e+03
 1.1391e+03	 5.1822e+03	 5.6157e+00	 2.6564e-01	 3.5315e+02	 5.2083e+03
 1.7086e+03	 5.1822e+03	 5.5470e+00	 2.9454e-01	 3.5314e+02	 5.2110e+03
 2.5629e+03	 5.1822e+03	 5.4703e+00	 3.2657e-01	 3.5314e+02	 5.2138e+03
 3.8443e+03	 5.1822e+03	 5.3845e+00	 3.6108e-01	 3.5315e+02	 5.2162e+03
 5.7665e+03	 5.1822e+03	 5.2892e+00	 3.9745e-01	 3.5314e+02	 5.2188e+03
 8.6498e+03	 5.1822e+03	 5.1836e+00	 4.3562e-01	 3.5315e+02	 5.2215e+03
 1.2975e+04	 5.1822e+03	 5.0677e+00	 4.7524e-01	 3.5315e+02	 5.2239e+03
 1.9462e+04	 5.1822e+03	 4.9397e+00	 5.1565e-01	 3.5314e+02	 5.2266e+03
 2.9193e+04	 5.1822e+03	 4.7997e+00	 5.5666e-01	 3.5315e+02	 5.2292e+03
 4.3789e+04	 5.1822e+03	 4.6458e+00	 5.9647e-01	 3.5315e+02	 5.2319e+03
 6.5684e+04	 5.1822e+03	 4.5023e+00	 6.3308e-01	 3.5315e+02	 5.2343e+03
 9.8526e+04	 5.1822e+03	 4.3157e+00	 6.5686e-01	 3.5315e+02	 5.2369e+03
 1.4779e+05	 5.1822e+03	 4.1179e+00	 6.5938e-01	 3.5315e+02	 5.2396e+03
 2.2168e+05	 5.1822e+03	 3.9215e+00	 6.3446e-01	 3.5315e+02	 5.2421e+03
 3.3253e+05	 5.1822e+03	 3.7176e+00	 5.8133e-01	 3.5316e+02	 5.2448e+03
 4.9879e+05	 5.1822e+03	-2.1298e+00	 4.6478e+01	 3.5315e+02	 5.2475e+03
 7.4818e+05	 5.1822e+03	 3.4992e+00	 3.8681e-01	 3.5315e+02	 5.2543e+03
 9.0000e+05	 5.1822e+03	 3.4554e+00	 3.5603e-01	 3.5315e+02	 5.2620e+03
 1.0000e+02	 5.2592e+03	 5.8982e+00	 1.5486e-01	 3.5315e+02	 5.2700e+03
 1.5000e+02	 5.2592e+03	 5.8615e+00	 1.6397e-01	 3.5315e+02	 5.2725e+03
 2.2500e+02	 5.2592e+03	 5.8208e+00	 1.7981e-01	 3.5315e+02	 5.2750e+03
 3.3750e+02	 5.2592e+03	 5.7764e+00	 1.9708e-01	 3.5316e+02	 5.2775e+03
 5.0625e+02	 5.2592e+03	 5.7273e+00	 2.1734e-01	 3.5315e+02	 5.2800e+03
 7.5938e+02	 5.2592e+03	 5.6720e+00	 2.4073e-01	 3.5315e+02	 5.2826e+03
 1.1391e+03	 5.2592e+03	 5.6105e+00	 2.6732e-01	 3.5315e+02	 5.2852e+03
 1.7086e+03	 5.2592e+03	 5.5415e+00	 2.9626e-01	 3.5315e+02	 5.2878e+03
 2.5629e+03	 5.2592e+03	 5.4644e+00	 3.2814e-01	 3.5315e+02	 5.2905e+03
 3.8443e+03	 5.2592e+03	 5.3782e+00	 3.6238e-01	 3.5315e+02	 5.2930e+03
 5.7665e+03	 5.2592e+03	 5.2826e+00	 3.9857e-01	 3.5315e+02	 5.2954e+03
 8.6498e+03	 5.2592e+03	 5.1766e+00	 4.3657e-01	 3.5315e+02	 5.2980e+03
 1.2975e+04	 5.2592e+03	 5.0603e+00	 4.7571e-01	 3.5315e+02	 5.3005e+03
 1.9462e+04	 5.2592e+03	 4.9322e+00	 5.1577e-01	 3.5315e+02	 5.3034e+03
 2.9193e+04	 5.2592e+03	 4.7921e+00	 5.5612e-01	 3.5315e+02	 5.3059e+03
 4.3789e+04	 5.2592e+03	 4.6383e+00	 5.9566e-01	 3.5315e+02	 5.3086e+03
 6.5684e+04	 5.2592e+03	 4.4952e+00	 6.3111e-01	 3.5315e+02	 5.3111e+03
 9.8526e+04	 5.2592e+03	 4.3089e+00	 6.5464e-01	 3.5314e+02	 5.3136e+03
 1.4779e+05	 5.2592e+03	 4.1117e+00	 6.5692e-01	 3.5314e+02	 5.3161e+03
 2.2168e+05	 5.2592e+03	 3.9162e+00	 6.3177e-01	 3.5315e+02	 5.3186e+03
 3.3253e+05	 5.2592e+03	 3.7132e+00	 5.7897e-01	 3.5315e+02	 5.3213e+03
 4.9879e+05	 5.2592e+03	-2.1067e+00	 4.6428e+01	 3.5314e+02	 5.3240e+03
 7.4818e+05	 5.2592e+03	 3.4959e+00	 3.8509e-01	 3.5314e+02	 5.3309e+03
 9.0000e+05	 5.2592e+03	 3.4523e+00	 3.5443e-01	 3.5313e+02	 5.3388e+03
 1.0000e+02	 5.3359e+03	 5.8956e+00	 1.5619e-01	 3.5314e+02	 5.3470e+03
 1.5000e+02	 5.3359e+03	 5.8576e+00	 1.6571e-01	 3.5314e+02	 5.3495e+03
 2.2500e+02	 5.3359e+03	 5.8173e+00	 1.8126e-01	 3.5314e+02	 5.3523e+03
 3.3750e+02	 5.3359e+03	 5.7726e+00	 1.9848e-01	 3.5314e+02	 5.3548e+03
 5.0625e+02	 5.3359e+03	 5.7230e+00	 2.1889e-01	 3.5315e+02	 5.3575e+03
 7.5938e+02	 5.3359e+03	 5.6677e+00	 2.4209e-01	 3.5315e+02	 5.3601e+03
 1.1391e+03	 5.3359e+03	 5.6055e+00	 2.6877e-01	 3.5315e+02	 5.3629e+03
 1.7086e+03	 5.3359e+03	 5.5362e+00	 2.9789e-01	 3.5314e+02	 5.3654e+03
 2.5629e+03	 5.3359e+03	 5.4587e+00	 3.2959e-01	 3.5315e+02	 5.3681e+03
 3.8443e+03	 5.3359e+03	 5.3720e+00	 3.6361e-01	 3.5314e+02	 5.3706e+03
 5.7665e+03	 5.3359e+03	 5.2760e+00	 3.9978e-01	 3.5315e+02	 5.3730e+03
 8.6498e+03	 5.3359e+03	 5.1696e+00	 4.3738e-01	 3.5315e+02	 5.3756e+03
 1.2975e+04	 5.3359e+03	 5.0531e+00	 4.7620e-01	 3.5315e+02	 5.3781e+03
 1.9462e+04	 5.3359e+03	 4.9250e+00	 5.1599e-01	 3.5315e+02	 5.3808e+03
 2.9193e+04	 5.3359e+03	 4.7848e+00	 5.5603e-01	 3.5315e+02	 5.3834e+03
 4.3789e+04	 5.3359e+03	 4.6312e+00	 5.9494e-01	 3.5316e+02	 5.3858e+03
 6.5684e+04	 5.3359e+03	 4.4885e+00	 6.2802e-01	 3.5315e+02	 5.3885e+03
 9.8526e+04	 5.3359e+03	 4.3027e+00	 6.5065e-01	 3.5315e+02	 5.3911e+03
 1.4779e+05	 5.3359e+03	 4.1063e+00	 6.5350e-01	 3.5315e+02	 5.3938e+03
 2.2168e+05	 5.3359e+03	 3.9115e+00	 6.2880e-01	 3.5316e+02	 5.3963e+03
 3.3253e+05	 5.3359e+03	 3.7095e+00	 5.7688e-01	 3.5315e+02	 5.3990e+03
 4.9879e+05	 5.3359e+03	-2.0894e+00	 4.6387e+01	 3.5316e+02	 5.4017e+03
 7.4818e+05	 5.3359e+03	 3.4934e+00	 3.8391e-01	 3.5315e+02	 5.4086e+03
 9.0000e+05	 5.3359e+03	 3.4500e+00	 3.5341e-01	 3.5317e+02	 5.4162e+03
 1.0000e+02	 5.4134e+03	 5.8933e+00	 1.5722e-01	 3.5316e+02	 5.4247e+03
 1.5000e+02	 5.4134e+03	 5.8560e+00	 1.6829e-01	 3.5316e+02	 5.4271e+03
 2.2500e+02	 5.4134e+03	 5.8148e+00	 1.8235e-01	 3.5316e+02	 5.4299e+03
 3.3750e+02	 5.4134e+03	 5.7696e+00	 1.9978e-01	 3.5317e+02	 5.4324e+03
 5.0625e+02	 5.4134e+03	 5.7198e+00	 2.2031e-01	 3.5316e+02	 5.4348e+03
