Repository: maxwolters02/bachelor-thesis

File: data/data_raw/PEI5mgmL_60°C_Abs.TXT (part 4 of 6)
PEI 25 kg/mol, 2 mg/ml from Ethanol on B 10 x 15 mm + H 1x1 mm, 70 nm, 30 µm, 60°C Absorption, 30.4.2026, 11:14
Diameter[mm] 1.128e+00  Thickness[mm] 1.000e-04  Spacer Capacity[pF] 0.000e+00  Spacer Area[mm^2] 0.000e+00
Fixed value(s) :  AC Volt  [Vrms]=1.000
 Freq. [Hz]	 Time  [s]	 Eps'   	 Eps''  	M Temp [K]	M Time M[s]
 7.5938e+02	 5.4055e+03	 5.8577e+00	 1.6908e-01	 3.3315e+02	 5.4288e+03
 1.1391e+03	 5.4055e+03	 5.8198e+00	 2.0342e-01	 3.3315e+02	 5.4314e+03
 1.7086e+03	 5.4055e+03	 5.7739e+00	 2.4549e-01	 3.3315e+02	 5.4340e+03
 2.5629e+03	 5.4055e+03	 5.7181e+00	 2.9815e-01	 3.3315e+02	 5.4366e+03
 3.8443e+03	 5.4055e+03	 5.6481e+00	 3.6249e-01	 3.3315e+02	 5.4391e+03
 5.7665e+03	 5.4055e+03	 5.5593e+00	 4.4038e-01	 3.3316e+02	 5.4416e+03
 8.6498e+03	 5.4055e+03	 5.4447e+00	 5.3134e-01	 3.3316e+02	 5.4442e+03
 1.2975e+04	 5.4055e+03	 5.2960e+00	 6.3123e-01	 3.3316e+02	 5.4468e+03
 1.9462e+04	 5.4055e+03	 5.1047e+00	 7.2930e-01	 3.3315e+02	 5.4494e+03
 2.9193e+04	 5.4055e+03	 4.8695e+00	 8.0714e-01	 3.3316e+02	 5.4521e+03
 4.3789e+04	 5.4055e+03	 4.6028e+00	 8.4247e-01	 3.3315e+02	 5.4548e+03
 6.5684e+04	 5.4055e+03	 4.3392e+00	 8.2289e-01	 3.3315e+02	 5.4572e+03
 9.8526e+04	 5.4055e+03	 4.0934e+00	 7.5471e-01	 3.3315e+02	 5.4600e+03
 1.4779e+05	 5.4055e+03	 3.8930e+00	 6.6125e-01	 3.3315e+02	 5.4626e+03
 2.2168e+05	 5.4055e+03	 3.7373e+00	 5.6588e-01	 3.3315e+02	 5.4653e+03
 3.3253e+05	 5.4055e+03	 3.6071e+00	 4.8279e-01	 3.3315e+02	 5.4678e+03
 4.9879e+05	 5.4055e+03	 3.5089e+00	 4.1726e-01	 3.3315e+02	 5.4703e+03
 7.4818e+05	 5.4055e+03	 3.4799e+00	 2.7992e-01	 3.3315e+02	 5.4780e+03
 9.0000e+05	 5.4055e+03	 3.4497e+00	 2.5341e-01	 3.3315e+02	 5.4859e+03
 1.0000e+02	 5.4832e+03	 5.9765e+00	 7.7098e-02	 3.3314e+02	 5.4938e+03
 1.5000e+02	 5.4832e+03	 5.9591e+00	 8.9871e-02	 3.3314e+02	 5.4964e+03
 2.2500e+02	 5.4832e+03	 5.9384e+00	 1.0251e-01	 3.3315e+02	 5.4989e+03
 3.3750e+02	 5.4832e+03	 5.9152e+00	 1.2051e-01	 3.3314e+02	 5.5017e+03
 5.0625e+02	 5.4832e+03	 5.8880e+00	 1.4252e-01	 3.3315e+02	 5.5042e+03
 7.5938e+02	 5.4832e+03	 5.8560e+00	 1.6983e-01	 3.3315e+02	 5.5070e+03
 1.1391e+03	 5.4832e+03	 5.8179e+00	 2.0411e-01	 3.3316e+02	 5.5094e+03
 1.7086e+03	 5.4832e+03	 5.7719e+00	 2.4627e-01	 3.3315e+02	 5.5122e+03
 2.5629e+03	 5.4832e+03	 5.7156e+00	 2.9894e-01	 3.3316e+02	 5.5148e+03
 3.8443e+03	 5.4832e+03	 5.6453e+00	 3.6345e-01	 3.3315e+02	 5.5172e+03
 5.7665e+03	 5.4832e+03	 5.5562e+00	 4.4125e-01	 3.3315e+02	 5.5197e+03
 8.6498e+03	 5.4832e+03	 5.4412e+00	 5.3204e-01	 3.3316e+02	 5.5222e+03
 1.2975e+04	 5.4832e+03	 5.2921e+00	 6.3155e-01	 3.3315e+02	 5.5250e+03
 1.9462e+04	 5.4832e+03	 5.1009e+00	 7.2922e-01	 3.3315e+02	 5.5276e+03
 2.9193e+04	 5.4832e+03	 4.8658e+00	 8.0659e-01	 3.3316e+02	 5.5304e+03
 4.3789e+04	 5.4832e+03	 4.5994e+00	 8.4149e-01	 3.3316e+02	 5.5329e+03
 6.5684e+04	 5.4832e+03	 4.3363e+00	 8.2174e-01	 3.3315e+02	 5.5353e+03
 9.8526e+04	 5.4832e+03	 4.0911e+00	 7.5371e-01	 3.3315e+02	 5.5379e+03
 1.4779e+05	 5.4832e+03	 3.8910e+00	 6.6033e-01	 3.3316e+02	 5.5405e+03
 2.2168e+05	 5.4832e+03	 3.7263e+00	 5.6450e-01	 3.3316e+02	 5.5432e+03
 3.3253e+05	 5.4832e+03	 3.6055e+00	 4.8225e-01	 3.3316e+02	 5.5457e+03
 4.9879e+05	 5.4832e+03	 3.5074e+00	 4.1679e-01	 3.3315e+02	 5.5486e+03
 7.4818e+05	 5.4832e+03	 3.4786e+00	 2.7871e-01	 3.3315e+02	 5.5562e+03
 9.0000e+05	 5.4832e+03	 3.4484e+00	 2.5262e-01	 3.3315e+02	 5.5640e+03
 1.0000e+02	 5.5613e+03	 5.9745e+00	 7.7448e-02	 3.3314e+02	 5.5722e+03
 1.5000e+02	 5.5613e+03	 5.9579e+00	 8.8866e-02	 3.3314e+02	 5.5747e+03
 2.2500e+02	 5.5613e+03	 5.9370e+00	 1.0325e-01	 3.3314e+02	 5.5773e+03
 3.3750e+02	 5.5613e+03	 5.9137e+00	 1.2113e-01	 3.3315e+02	 5.5798e+03
 5.0625e+02	 5.5613e+03	 5.8864e+00	 1.4295e-01	 3.3314e+02	 5.5822e+03
 7.5938e+02	 5.5613e+03	 5.8542e+00	 1.7074e-01	 3.3314e+02	 5.5849e+03
 1.1391e+03	 5.5613e+03	 5.8155e+00	 2.0463e-01	 3.3314e+02	 5.5874e+03
 1.7086e+03	 5.5613e+03	 5.7695e+00	 2.4731e-01	 3.3314e+02	 5.5901e+03
 2.5629e+03	 5.5613e+03	 5.7128e+00	 2.9989e-01	 3.3313e+02	 5.5926e+03
 3.8443e+03	 5.5613e+03	 5.6422e+00	 3.6451e-01	 3.3314e+02	 5.5951e+03
 5.7665e+03	 5.5613e+03	 5.5527e+00	 4.4242e-01	 3.3313e+02	 5.5978e+03
 8.6498e+03	 5.5613e+03	 5.4371e+00	 5.3299e-01	 3.3314e+02	 5.6003e+03
 1.2975e+04	 5.5613e+03	 5.2877e+00	 6.3224e-01	 3.3314e+02	 5.6029e+03
 1.9462e+04	 5.5613e+03	 5.0963e+00	 7.2945e-01	 3.3314e+02	 5.6055e+03
 2.9193e+04	 5.5613e+03	 4.8612e+00	 8.0614e-01	 3.3314e+02	 5.6081e+03
 4.3789e+04	 5.5613e+03	 4.5954e+00	 8.4057e-01	 3.3313e+02	 5.6105e+03
 6.5684e+04	 5.5613e+03	 4.3328e+00	 8.2051e-01	 3.3314e+02	 5.6129e+03
 9.8526e+04	 5.5613e+03	 4.0883e+00	 7.5230e-01	 3.3314e+02	 5.6157e+03
 1.4779e+05	 5.5613e+03	 3.8888e+00	 6.5913e-01	 3.3314e+02	 5.6182e+03
 2.2168e+05	 5.5613e+03	 3.7246e+00	 5.6371e-01	 3.3314e+02	 5.6209e+03
 3.3253e+05	 5.5613e+03	 3.6039e+00	 4.8166e-01	 3.3314e+02	 5.6234e+03
 4.9879e+05	 5.5613e+03	 3.5059e+00	 4.1647e-01	 3.3314e+02	 5.6260e+03
 7.4818e+05	 5.5613e+03	 3.4772e+00	 2.7970e-01	 3.3315e+02	 5.6339e+03
 9.0000e+05	 5.5613e+03	 3.4471e+00	 2.5315e-01	 3.3315e+02	 5.6416e+03
 1.0000e+02	 5.6389e+03	 5.9738e+00	 7.7806e-02	 3.3315e+02	 5.6498e+03
 1.5000e+02	 5.6389e+03	 5.9565e+00	 8.9272e-02	 3.3315e+02	 5.6522e+03
 2.2500e+02	 5.6389e+03	 5.9357e+00	 1.0358e-01	 3.3315e+02	 5.6550e+03
 3.3750e+02	 5.6389e+03	 5.9124e+00	 1.2149e-01	 3.3314e+02	 5.6574e+03
 5.0625e+02	 5.6389e+03	 5.8849e+00	 1.4348e-01	 3.3316e+02	 5.6599e+03
 7.5938e+02	 5.6389e+03	 5.8527e+00	 1.7111e-01	 3.3316e+02	 5.6626e+03
 1.1391e+03	 5.6389e+03	 5.8144e+00	 2.0544e-01	 3.3315e+02	 5.6651e+03
 1.7086e+03	 5.6389e+03	 5.7679e+00	 2.4797e-01	 3.3316e+02	 5.6678e+03
 2.5629e+03	 5.6389e+03	 5.7110e+00	 3.0054e-01	 3.3316e+02	 5.6704e+03
 3.8443e+03	 5.6389e+03	 5.6404e+00	 3.6494e-01	 3.3316e+02	 5.6730e+03
 5.7665e+03	 5.6389e+03	 5.5505e+00	 4.4277e-01	 3.3316e+02	 5.6754e+03
 8.6498e+03	 5.6389e+03	 5.4351e+00	 5.3316e-01	 3.3315e+02	 5.6780e+03
 1.2975e+04	 5.6389e+03	 5.2855e+00	 6.3212e-01	 3.3315e+02	 5.6806e+03
 1.9462e+04	 5.6389e+03	 5.0942e+00	 7.2886e-01	 3.3316e+02	 5.6832e+03
 2.9193e+04	 5.6389e+03	 4.8594e+00	 8.0537e-01	 3.3316e+02	 5.6857e+03
 4.3789e+04	 5.6389e+03	 4.5937e+00	 8.3967e-01	 3.3316e+02	 5.6882e+03
 6.5684e+04	 5.6389e+03	 4.3316e+00	 8.1977e-01	 3.3316e+02	 5.6907e+03
 9.8526e+04	 5.6389e+03	 4.0871e+00	 7.5174e-01	 3.3316e+02	 5.6932e+03
 1.4779e+05	 5.6389e+03	 3.8877e+00	 6.5875e-01	 3.3316e+02	 5.6958e+03
 2.2168e+05	 5.6389e+03	 3.7234e+00	 5.6337e-01	 3.3315e+02	 5.6985e+03
 3.3253e+05	 5.6389e+03	 3.6027e+00	 4.8137e-01	 3.3315e+02	 5.7009e+03
 4.9879e+05	 5.6389e+03	 3.5046e+00	 4.1613e-01	 3.3315e+02	 5.7035e+03
 7.4818e+05	 5.6389e+03	 3.4759e+00	 2.7858e-01	 3.3315e+02	 5.7114e+03
 9.0000e+05	 5.6389e+03	 3.4456e+00	 2.5256e-01	 3.3314e+02	 5.7192e+03
 1.0000e+02	 5.7165e+03	 5.9730e+00	 7.7981e-02	 3.3314e+02	 5.7275e+03
 1.5000e+02	 5.7165e+03	 5.9564e+00	 8.9867e-02	 3.3315e+02	 5.7300e+03
 2.2500e+02	 5.7165e+03	 5.9347e+00	 1.0407e-01	 3.3315e+02	 5.7325e+03
 3.3750e+02	 5.7165e+03	 5.9110e+00	 1.2205e-01	 3.3314e+02	 5.7351e+03
 5.0625e+02	 5.7165e+03	 5.8835e+00	 1.4430e-01	 3.3315e+02	 5.7375e+03
 7.5938e+02	 5.7165e+03	 5.8511e+00	 1.7191e-01	 3.3315e+02	 5.7402e+03
 1.1391e+03	 5.7165e+03	 5.8124e+00	 2.0617e-01	 3.3315e+02	 5.7426e+03
 1.7086e+03	 5.7165e+03	 5.7655e+00	 2.4872e-01	 3.3315e+02	 5.7453e+03
 2.5629e+03	 5.7165e+03	 5.7087e+00	 3.0134e-01	 3.3315e+02	 5.7479e+03
 3.8443e+03	 5.7165e+03	 5.6376e+00	 3.6591e-01	 3.3315e+02	 5.7503e+03
 5.7665e+03	 5.7165e+03	 5.5476e+00	 4.4359e-01	 3.3315e+02	 5.7529e+03
 8.6498e+03	 5.7165e+03	 5.4317e+00	 5.3380e-01	 3.3315e+02	 5.7555e+03
 1.2975e+04	 5.7165e+03	 5.2820e+00	 6.3241e-01	 3.3315e+02	 5.7582e+03
 1.9462e+04	 5.7165e+03	 5.0904e+00	 7.2885e-01	 3.3316e+02	 5.7608e+03
 2.9193e+04	 5.7165e+03	 4.8557e+00	 8.0483e-01	 3.3315e+02	 5.7636e+03
 4.3789e+04	 5.7165e+03	 4.5905e+00	 8.3881e-01	 3.3315e+02	 5.7661e+03
 6.5684e+04	 5.7165e+03	 4.3289e+00	 8.1855e-01	 3.3315e+02	 5.7688e+03
 9.8526e+04	 5.7165e+03	 4.0848e+00	 7.5061e-01	 3.3316e+02	 5.7712e+03
 1.4779e+05	 5.7165e+03	 3.8856e+00	 6.5777e-01	 3.3316e+02	 5.7738e+03
 2.2168e+05	 5.7165e+03	 3.7218e+00	 5.6272e-01	 3.3315e+02	 5.7764e+03
 3.3253e+05	 5.7165e+03	 3.6012e+00	 4.8086e-01	 3.3315e+02	 5.7789e+03
 4.9879e+05	 5.7165e+03	 3.5032e+00	 4.1584e-01	 3.3315e+02	 5.7815e+03
 7.4818e+05	 5.7165e+03	 3.4746e+00	 2.7888e-01	 3.3315e+02	 5.7891e+03
 9.0000e+05	 5.7165e+03	 3.4449e+00	 2.4861e-01	 3.3315e+02	 5.7968e+03
 1.0000e+02	 5.7941e+03	 5.9719e+00	 7.8308e-02	 3.3315e+02	 5.8050e+03
 1.5000e+02	 5.7941e+03	 5.9544e+00	 8.7892e-02	 3.3316e+02	 5.8075e+03
 2.2500e+02	 5.7941e+03	 5.9336e+00	 1.0440e-01	 3.3316e+02	 5.8102e+03
 3.3750e+02	 5.7941e+03	 5.9098e+00	 1.2240e-01	 3.3316e+02	 5.8127e+03
 5.0625e+02	 5.7941e+03	 5.8822e+00	 1.4463e-01	 3.3316e+02	 5.8151e+03
 7.5938e+02	 5.7941e+03	 5.8495e+00	 1.7234e-01	 3.3316e+02	 5.8178e+03
 1.1391e+03	 5.7941e+03	 5.8107e+00	 2.0709e-01	 3.3316e+02	 5.8202e+03
 1.7086e+03	 5.7941e+03	 5.7638e+00	 2.4922e-01	 3.3316e+02	 5.8230e+03
 2.5629e+03	 5.7941e+03	 5.7065e+00	 3.0213e-01	 3.3316e+02	 5.8256e+03
 3.8443e+03	 5.7941e+03	 5.6351e+00	 3.6658e-01	 3.3316e+02	 5.8280e+03
 5.7665e+03	 5.7941e+03	 5.5448e+00	 4.4427e-01	 3.3316e+02	 5.8307e+03
 8.6498e+03	 5.7941e+03	 5.4288e+00	 5.3438e-01	 3.3316e+02	 5.8332e+03
 1.2975e+04	 5.7941e+03	 5.2786e+00	 6.3266e-01	 3.3316e+02	 5.8359e+03
 1.9462e+04	 5.7941e+03	 5.0871e+00	 7.2869e-01	 3.3316e+02	 5.8385e+03
 2.9193e+04	 5.7941e+03	 4.8525e+00	 8.0431e-01	 3.3315e+02	 5.8414e+03
 4.3789e+04	 5.7941e+03	 4.5875e+00	 8.3797e-01	 3.3315e+02	 5.8438e+03
 6.5684e+04	 5.7941e+03	 4.3261e+00	 8.1738e-01	 3.3315e+02	 5.8465e+03
 9.8526e+04	 5.7941e+03	 4.0827e+00	 7.4965e-01	 3.3316e+02	 5.8491e+03
 1.4779e+05	 5.7941e+03	 3.8840e+00	 6.5690e-01	 3.3315e+02	 5.8519e+03
 2.2168e+05	 5.7941e+03	 3.7201e+00	 5.6194e-01	 3.3315e+02	 5.8545e+03
 3.3253e+05	 5.7941e+03	 3.5996e+00	 4.8033e-01	 3.3314e+02	 5.8572e+03
 4.9879e+05	 5.7941e+03	 3.5018e+00	 4.1547e-01	 3.3314e+02	 5.8598e+03
 7.4818e+05	 5.7941e+03	 3.4733e+00	 2.7672e-01	 3.3314e+02	 5.8677e+03
 9.0000e+05	 5.7941e+03	 3.4432e+00	 2.4904e-01	 3.3314e+02	 5.8754e+03
 1.0000e+02	 5.8727e+03	 5.9708e+00	 7.8546e-02	 3.3315e+02	 5.8833e+03
 1.5000e+02	 5.8727e+03	 5.9531e+00	 8.8754e-02	 3.3315e+02	 5.8859e+03
 2.2500e+02	 5.8727e+03	 5.9321e+00	 1.0491e-01	 3.3315e+02	 5.8885e+03
 3.3750e+02	 5.8727e+03	 5.9083e+00	 1.2284e-01	 3.3315e+02	 5.8912e+03
 5.0625e+02	 5.8727e+03	 5.8808e+00	 1.4518e-01	 3.3315e+02	 5.8936e+03
 7.5938e+02	 5.8727e+03	 5.8478e+00	 1.7301e-01	 3.3315e+02	 5.8965e+03
 1.1391e+03	 5.8727e+03	 5.8089e+00	 2.0729e-01	 3.3315e+02	 5.8990e+03
 1.7086e+03	 5.8727e+03	 5.7615e+00	 2.5025e-01	 3.3314e+02	 5.9017e+03
 2.5629e+03	 5.8727e+03	 5.7042e+00	 3.0289e-01	 3.3315e+02	 5.9043e+03
 3.8443e+03	 5.8727e+03	 5.6325e+00	 3.6749e-01	 3.3315e+02	 5.9068e+03
 5.7665e+03	 5.8727e+03	 5.5419e+00	 4.4514e-01	 3.3315e+02	 5.9094e+03
 8.6498e+03	 5.8727e+03	 5.4254e+00	 5.3496e-01	 3.3314e+02	 5.9119e+03
 1.2975e+04	 5.8727e+03	 5.2751e+00	 6.3309e-01	 3.3314e+02	 5.9147e+03
 1.9462e+04	 5.8727e+03	 5.0835e+00	 7.2864e-01	 3.3314e+02	 5.9172e+03
 2.9193e+04	 5.8727e+03	 4.8488e+00	 8.0368e-01	 3.3314e+02	 5.9199e+03
 4.3789e+04	 5.8727e+03	 4.5843e+00	 8.3685e-01	 3.3314e+02	 5.9224e+03
 6.5684e+04	 5.8727e+03	 4.3235e+00	 8.1627e-01	 3.3314e+02	 5.9248e+03
 9.8526e+04	 5.8727e+03	 4.0806e+00	 7.4857e-01	 3.3315e+02	 5.9274e+03
 1.4779e+05	 5.8727e+03	 3.8821e+00	 6.5611e-01	 3.3315e+02	 5.9301e+03
 2.2168e+05	 5.8727e+03	 3.7186e+00	 5.6131e-01	 3.3315e+02	 5.9328e+03
 3.3253e+05	 5.8727e+03	 3.5983e+00	 4.7994e-01	 3.3315e+02	 5.9352e+03
 4.9879e+05	 5.8727e+03	 3.5005e+00	 4.1514e-01	 3.3315e+02	 5.9380e+03
 7.4818e+05	 5.8727e+03	 3.4721e+00	 2.7653e-01	 3.3315e+02	 5.9456e+03
 9.0000e+05	 5.8727e+03	 3.4420e+00	 2.4967e-01	 3.3315e+02	 5.9533e+03
 1.0000e+02	 5.9506e+03	 5.9699e+00	 7.9010e-02	 3.3315e+02	 5.9615e+03
 1.5000e+02	 5.9506e+03	 5.9518e+00	 9.1571e-02	 3.3315e+02	 5.9640e+03
 2.2500e+02	 5.9506e+03	 5.9311e+00	 1.0528e-01	 3.3315e+02	 5.9667e+03
 3.3750e+02	 5.9506e+03	 5.9072e+00	 1.2332e-01	 3.3315e+02	 5.9692e+03
 5.0625e+02	 5.9506e+03	 5.8792e+00	 1.4586e-01	 3.3314e+02	 5.9716e+03
 7.5938e+02	 5.9506e+03	 5.8463e+00	 1.7376e-01	 3.3314e+02	 5.9743e+03
 1.1391e+03	 5.9506e+03	 5.8069e+00	 2.0810e-01	 3.3314e+02	 5.9768e+03
 1.7086e+03	 5.9506e+03	 5.7598e+00	 2.5106e-01	 3.3314e+02	 5.9795e+03
 2.5629e+03	 5.9506e+03	 5.7020e+00	 3.0370e-01	 3.3314e+02	 5.9821e+03
 3.8443e+03	 5.9506e+03	 5.6301e+00	 3.6828e-01	 3.3314e+02	 5.9846e+03
 5.7665e+03	 5.9506e+03	 5.5392e+00	 4.4582e-01	 3.3314e+02	 5.9872e+03
 8.6498e+03	 5.9506e+03	 5.4225e+00	 5.3554e-01	 3.3314e+02	 5.9898e+03
 1.2975e+04	 5.9506e+03	 5.2719e+00	 6.3327e-01	 3.3315e+02	 5.9924e+03
 1.9462e+04	 5.9506e+03	 5.0802e+00	 7.2851e-01	 3.3315e+02	 5.9951e+03
 2.9193e+04	 5.9506e+03	 4.8459e+00	 8.0323e-01	 3.3315e+02	 5.9979e+03
 4.3789e+04	 5.9506e+03	 4.5817e+00	 8.3608e-01	 3.3314e+02	 6.0004e+03
 6.5684e+04	 5.9506e+03	 4.3214e+00	 8.1542e-01	 3.3315e+02	 6.0032e+03
 9.8526e+04	 5.9506e+03	 4.0787e+00	 7.4766e-01	 3.3315e+02	 6.0057e+03
 1.4779e+05	 5.9506e+03	 3.8807e+00	 6.5544e-01	 3.3315e+02	 6.0082e+03
 2.2168e+05	 5.9506e+03	 3.7173e+00	 5.6084e-01	 3.3315e+02	 6.0108e+03
 3.3253e+05	 5.9506e+03	 3.5970e+00	 4.7956e-01	 3.3316e+02	 6.0132e+03
 4.9879e+05	 5.9506e+03	 3.4993e+00	 4.1489e-01	 3.3316e+02	 6.0159e+03
 7.4818e+05	 5.9506e+03	 3.4709e+00	 2.7775e-01	 3.3316e+02	 6.0236e+03
 9.0000e+05	 5.9506e+03	 3.4409e+00	 2.5084e-01	 3.3316e+02	 6.0314e+03
 1.0000e+02	 6.0288e+03	 5.9691e+00	 7.9356e-02	 3.3316e+02	 6.0394e+03
 1.5000e+02	 6.0288e+03	 5.9500e+00	 9.0429e-02	 3.3316e+02	 6.0420e+03
 2.2500e+02	 6.0288e+03	 5.9301e+00	 1.0556e-01	 3.3316e+02	 6.0447e+03
 3.3750e+02	 6.0288e+03	 5.9060e+00	 1.2374e-01	 3.3316e+02	 6.0472e+03
 5.0625e+02	 6.0288e+03	 5.8780e+00	 1.4640e-01	 3.3316e+02	 6.0500e+03
 7.5938e+02	 6.0288e+03	 5.8450e+00	 1.7421e-01	 3.3316e+02	 6.0526e+03
 1.1391e+03	 6.0288e+03	 5.8059e+00	 2.0858e-01	 3.3315e+02	 6.0553e+03
 1.7086e+03	 6.0288e+03	 5.7582e+00	 2.5157e-01	 3.3316e+02	 6.0579e+03
 2.5629e+03	 6.0288e+03	 5.7001e+00	 3.0423e-01	 3.3315e+02	 6.0605e+03
 3.8443e+03	 6.0288e+03	 5.6280e+00	 3.6891e-01	 3.3316e+02	 6.0630e+03
 5.7665e+03	 6.0288e+03	 5.5366e+00	 4.4635e-01	 3.3315e+02	 6.0654e+03
 8.6498e+03	 6.0288e+03	 5.4194e+00	 5.3593e-01	 3.3314e+02	 6.0682e+03
 1.2975e+04	 6.0288e+03	 5.2687e+00	 6.3343e-01	 3.3315e+02	 6.0706e+03
 1.9462e+04	 6.0288e+03	 5.0765e+00	 7.2823e-01	 3.3314e+02	 6.0733e+03
 2.9193e+04	 6.0288e+03	 4.8422e+00	 8.0256e-01	 3.3314e+02	 6.0759e+03
 4.3789e+04	 6.0288e+03	 4.5781e+00	 8.3508e-01	 3.3313e+02	 6.0785e+03
 6.5684e+04	 6.0288e+03	 4.3183e+00	 8.1426e-01	 3.3313e+02	 6.0810e+03
 9.8526e+04	 6.0288e+03	 4.0760e+00	 7.4639e-01	 3.3313e+02	 6.0834e+03
 1.4779e+05	 6.0288e+03	 3.8783e+00	 6.5419e-01	 3.3313e+02	 6.0861e+03
 2.2168e+05	 6.0288e+03	 3.7153e+00	 5.5989e-01	 3.3313e+02	 6.0886e+03
 3.3253e+05	 6.0288e+03	 3.5953e+00	 4.7875e-01	 3.3313e+02	 6.0913e+03
 4.9879e+05	 6.0288e+03	 3.4976e+00	 4.1433e-01	 3.3314e+02	 6.0939e+03
 7.4818e+05	 6.0288e+03	 3.4693e+00	 2.7783e-01	 3.3314e+02	 6.1014e+03
 9.0000e+05	 6.0288e+03	 3.4393e+00	 2.5065e-01	 3.3313e+02	 6.1091e+03
 1.0000e+02	 6.1064e+03	 5.9678e+00	 7.9701e-02	 3.3314e+02	 6.1170e+03
 1.5000e+02	 6.1064e+03	 5.9500e+00	 9.3865e-02	 3.3315e+02	 6.1195e+03
 2.2500e+02	 6.1064e+03	 5.9289e+00	 1.0602e-01	 3.3314e+02	 6.1222e+03
 3.3750e+02	 6.1064e+03	 5.9047e+00	 1.2435e-01	 3.3315e+02	 6.1247e+03
 5.0625e+02	 6.1064e+03	 5.8765e+00	 1.4681e-01	 3.3315e+02	 6.1275e+03
 7.5938e+02	 6.1064e+03	 5.8436e+00	 1.7466e-01	 3.3315e+02	 6.1302e+03
 1.1391e+03	 6.1064e+03	 5.8039e+00	 2.0928e-01	 3.3315e+02	 6.1329e+03
 1.7086e+03	 6.1064e+03	 5.7565e+00	 2.5224e-01	 3.3315e+02	 6.1356e+03
 2.5629e+03	 6.1064e+03	 5.6981e+00	 3.0501e-01	 3.3316e+02	 6.1383e+03
 3.8443e+03	 6.1064e+03	 5.6259e+00	 3.6953e-01	 3.3315e+02	 6.1408e+03
 5.7665e+03	 6.1064e+03	 5.5344e+00	 4.4679e-01	 3.3315e+02	 6.1432e+03
 8.6498e+03	 6.1064e+03	 5.4173e+00	 5.3610e-01	 3.3316e+02	 6.1460e+03
 1.2975e+04	 6.1064e+03	 5.2666e+00	 6.3327e-01	 3.3316e+02	 6.1487e+03
 1.9462e+04	 6.1064e+03	 5.0750e+00	 7.2781e-01	 3.3316e+02	 6.1513e+03
 2.9193e+04	 6.1064e+03	 4.8411e+00	 8.0185e-01	 3.3316e+02	 6.1540e+03
 4.3789e+04	 6.1064e+03	 4.5776e+00	 8.3437e-01	 3.3316e+02	 6.1564e+03
 6.5684e+04	 6.1064e+03	 4.3179e+00	 8.1374e-01	 3.3316e+02	 6.1589e+03
 9.8526e+04	 6.1064e+03	 4.0761e+00	 7.4632e-01	 3.3317e+02	 6.1614e+03
 1.4779e+05	 6.1064e+03	 3.8782e+00	 6.5443e-01	 3.3316e+02	 6.1640e+03
 2.2168e+05	 6.1064e+03	 3.7151e+00	 5.6018e-01	 3.3317e+02	 6.1667e+03
 3.3253e+05	 6.1064e+03	 3.5949e+00	 4.7911e-01	 3.3317e+02	 6.1692e+03
 4.9879e+05	 6.1064e+03	 3.4971e+00	 4.1449e-01	 3.3316e+02	 6.1720e+03
 7.4818e+05	 6.1064e+03	 3.4688e+00	 2.7545e-01	 3.3317e+02	 6.1796e+03
 9.0000e+05	 6.1064e+03	 3.4386e+00	 2.5068e-01	 3.3316e+02	 6.1873e+03
 1.0000e+02	 6.1846e+03	 5.9671e+00	 7.9889e-02	 3.3316e+02	 6.1955e+03
 1.5000e+02	 6.1846e+03	 5.9456e+00	 8.9030e-02	 3.3315e+02	 6.1980e+03
 2.2500e+02	 6.1846e+03	 5.9279e+00	 1.0637e-01	 3.3316e+02	 6.2005e+03
 3.3750e+02	 6.1846e+03	 5.9035e+00	 1.2474e-01	 3.3315e+02	 6.2030e+03
 5.0625e+02	 6.1846e+03	 5.8755e+00	 1.4725e-01	 3.3315e+02	 6.2055e+03
 7.5938e+02	 6.1846e+03	 5.8420e+00	 1.7554e-01	 3.3316e+02	 6.2082e+03
 1.1391e+03	 6.1846e+03	 5.8022e+00	 2.0989e-01	 3.3316e+02	 6.2107e+03
 1.7086e+03	 6.1846e+03	 5.7543e+00	 2.5293e-01	 3.3316e+02	 6.2136e+03
 2.5629e+03	 6.1846e+03	 5.6959e+00	 3.0582e-01	 3.3316e+02	 6.2161e+03
 3.8443e+03	 6.1846e+03	 5.6234e+00	 3.7052e-01	 3.3316e+02	 6.2188e+03
 5.7665e+03	 6.1846e+03	 5.5316e+00	 4.4749e-01	 3.3316e+02	 6.2212e+03
 8.6498e+03	 6.1846e+03	 5.4142e+00	 5.3669e-01	 3.3316e+02	 6.2239e+03
 1.2975e+04	 6.1846e+03	 5.2633e+00	 6.3356e-01	 3.3315e+02	 6.2264e+03
 1.9462e+04	 6.1846e+03	 5.0713e+00	 7.2774e-01	 3.3315e+02	 6.2291e+03
 2.9193e+04	 6.1846e+03	 4.8374e+00	 8.0128e-01	 3.3315e+02	 6.2318e+03
 4.3789e+04	 6.1846e+03	 4.5742e+00	 8.3343e-01	 3.3315e+02	 6.2343e+03
 6.5684e+04	 6.1846e+03	 4.3149e+00	 8.1258e-01	 3.3315e+02	 6.2370e+03
 9.8526e+04	 6.1846e+03	 4.0733e+00	 7.4511e-01	 3.3315e+02	 6.2395e+03
 1.4779e+05	 6.1846e+03	 3.8760e+00	 6.5326e-01	 3.3314e+02	 6.2422e+03
 2.2168e+05	 6.1846e+03	 3.7131e+00	 5.5929e-01	 3.3315e+02	 6.2448e+03
 3.3253e+05	 6.1846e+03	 3.5931e+00	 4.7831e-01	 3.3315e+02	 6.2472e+03
 4.9879e+05	 6.1846e+03	 3.4955e+00	 4.1390e-01	 3.3315e+02	 6.2498e+03
 7.4818e+05	 6.1846e+03	 3.4670e+00	 2.7801e-01	 3.3315e+02	 6.2576e+03
 9.0000e+05	 6.1846e+03	 3.4368e+00	 2.5149e-01	 3.3315e+02	 6.2658e+03
 1.0000e+02	 6.2630e+03	 5.9661e+00	 8.0198e-02	 3.3315e+02	 6.2742e+03
 1.5000e+02	 6.2630e+03	 5.9497e+00	 9.3342e-02	 3.3314e+02	 6.2766e+03
 2.2500e+02	 6.2630e+03	 5.9266e+00	 1.0687e-01	 3.3315e+02	 6.2796e+03
 3.3750e+02	 6.2630e+03	 5.9021e+00	 1.2527e-01	 3.3315e+02	 6.2820e+03
 5.0625e+02	 6.2630e+03	 5.8738e+00	 1.4782e-01	 3.3314e+02	 6.2844e+03
 7.5938e+02	 6.2630e+03	 5.8405e+00	 1.7594e-01	 3.3315e+02	 6.2870e+03
 1.1391e+03	 6.2630e+03	 5.8004e+00	 2.1055e-01	 3.3315e+02	 6.2894e+03
 1.7086e+03	 6.2630e+03	 5.7523e+00	 2.5356e-01	 3.3315e+02	 6.2922e+03
 2.5629e+03	 6.2630e+03	 5.6937e+00	 3.0666e-01	 3.3315e+02	 6.2948e+03
 3.8443e+03	 6.2630e+03	 5.6208e+00	 3.7104e-01	 3.3315e+02	 6.2975e+03
 5.7665e+03	 6.2630e+03	 5.5288e+00	 4.4819e-01	 3.3315e+02	 6.2999e+03
 8.6498e+03	 6.2630e+03	 5.4108e+00	 5.3725e-01	 3.3315e+02	 6.3025e+03
 1.2975e+04	 6.2630e+03	 5.2597e+00	 6.3380e-01	 3.3315e+02	 6.3051e+03
 1.9462e+04	 6.2630e+03	 5.0679e+00	 7.2763e-01	 3.3315e+02	 6.3077e+03
 2.9193e+04	 6.2630e+03	 4.8341e+00	 8.0066e-01	 3.3315e+02	 6.3104e+03
 4.3789e+04	 6.2630e+03	 4.5712e+00	 8.3250e-01	 3.3315e+02	 6.3129e+03
 6.5684e+04	 6.2630e+03	 4.3125e+00	 8.1155e-01	 3.3315e+02	 6.3155e+03
 9.8526e+04	 6.2630e+03	 4.0715e+00	 7.4417e-01	 3.3315e+02	 6.3181e+03
 1.4779e+05	 6.2630e+03	 3.8743e+00	 6.5247e-01	 3.3315e+02	 6.3210e+03
 2.2168e+05	 6.2630e+03	 3.7117e+00	 5.5867e-01	 3.3315e+02	 6.3236e+03
 3.3253e+05	 6.2630e+03	 3.5918e+00	 4.7795e-01	 3.3315e+02	 6.3263e+03
 4.9879e+05	 6.2630e+03	 3.4941e+00	 4.1358e-01	 3.3316e+02	 6.3289e+03
 7.4818e+05	 6.2630e+03	 3.4657e+00	 2.7760e-01	 3.3315e+02	 6.3365e+03
 9.0000e+05	 6.2630e+03	 3.4357e+00	 2.5062e-01	 3.3315e+02	 6.3444e+03
 1.0000e+02	 6.3418e+03	 5.9652e+00	 8.0649e-02	 3.3315e+02	 6.3522e+03
 1.5000e+02	 6.3418e+03	 5.9462e+00	 9.6184e-02	 3.3315e+02	 6.3550e+03
 2.2500e+02	 6.3418e+03	 5.9255e+00	 1.0727e-01	 3.3315e+02	 6.3575e+03
 3.3750e+02	 6.3418e+03	 5.9008e+00	 1.2564e-01	 3.3315e+02	 6.3603e+03
 5.0625e+02	 6.3418e+03	 5.8723e+00	 1.4843e-01	 3.3315e+02	 6.3628e+03
 7.5938e+02	 6.3418e+03	 5.8387e+00	 1.7662e-01	 3.3315e+02	 6.3653e+03
 1.1391e+03	 6.3418e+03	 5.7989e+00	 2.1170e-01	 3.3315e+02	 6.3679e+03
 1.7086e+03	 6.3418e+03	 5.7504e+00	 2.5444e-01	 3.3315e+02	 6.3705e+03
 2.5629e+03	 6.3418e+03	 5.6915e+00	 3.0742e-01	 3.3315e+02	 6.3732e+03
 3.8443e+03	 6.3418e+03	 5.6183e+00	 3.7194e-01	 3.3314e+02	 6.3757e+03
 5.7665e+03	 6.3418e+03	 5.5260e+00	 4.4903e-01	 3.3315e+02	 6.3781e+03
 8.6498e+03	 6.3418e+03	 5.4078e+00	 5.3769e-01	 3.3315e+02	 6.3806e+03
 1.2975e+04	 6.3418e+03	 5.2565e+00	 6.3408e-01	 3.3315e+02	 6.3831e+03
 1.9462e+04	 6.3418e+03	 5.0644e+00	 7.2748e-01	 3.3315e+02	 6.3858e+03
 2.9193e+04	 6.3418e+03	 4.8310e+00	 8.0023e-01	 3.3315e+02	 6.3883e+03
 4.3789e+04	 6.3418e+03	 4.5685e+00	 8.3177e-01	 3.3315e+02	 6.3908e+03
 6.5684e+04	 6.3418e+03	 4.3102e+00	 8.1059e-01	 3.3315e+02	 6.3934e+03
 9.8526e+04	 6.3418e+03	 4.0695e+00	 7.4318e-01	 3.3315e+02	 6.3958e+03
 1.4779e+05	 6.3418e+03	 3.8726e+00	 6.5163e-01	 3.3315e+02	 6.3985e+03
 2.2168e+05	 6.3418e+03	 3.7103e+00	 5.5805e-01	 3.3315e+02	 6.4012e+03
 3.3253e+05	 6.3418e+03	 3.5904e+00	 4.7743e-01	 3.3315e+02	 6.4037e+03
 4.9879e+05	 6.3418e+03	 3.4929e+00	 4.1322e-01	 3.3314e+02	 6.4064e+03
 7.4818e+05	 6.3418e+03	 3.4644e+00	 2.7799e-01	 3.3315e+02	 6.4140e+03
 9.0000e+05	 6.3418e+03	 3.4343e+00	 2.5303e-01	 3.3315e+02	 6.4215e+03
 1.0000e+02	 6.4188e+03	 5.9640e+00	 8.0929e-02	 3.3315e+02	 6.4297e+03
 1.5000e+02	 6.4188e+03	 5.9459e+00	 8.9379e-02	 3.3315e+02	 6.4325e+03
 2.2500e+02	 6.4188e+03	 5.9241e+00	 1.0790e-01	 3.3315e+02	 6.4349e+03
 3.3750e+02	 6.4188e+03	 5.8997e+00	 1.2616e-01	 3.3315e+02	 6.4374e+03
 5.0625e+02	 6.4188e+03	 5.8711e+00	 1.4902e-01	 3.3314e+02	 6.4401e+03
 7.5938e+02	 6.4188e+03	 5.8373e+00	 1.7712e-01	 3.3314e+02	 6.4428e+03
 1.1391e+03	 6.4188e+03	 5.7970e+00	 2.1217e-01	 3.3314e+02	 6.4455e+03
 1.7086e+03	 6.4188e+03	 5.7482e+00	 2.5523e-01	 3.3314e+02	 6.4481e+03
 2.5629e+03	 6.4188e+03	 5.6893e+00	 3.0820e-01	 3.3315e+02	 6.4508e+03
 3.8443e+03	 6.4188e+03	 5.6157e+00	 3.7256e-01	 3.3314e+02	 6.4533e+03
 5.7665e+03	 6.4188e+03	 5.5232e+00	 4.4964e-01	 3.3314e+02	 6.4559e+03
 8.6498e+03	 6.4188e+03	 5.4048e+00	 5.3846e-01	 3.3314e+02	 6.4585e+03
 1.2975e+04	 6.4188e+03	 5.2532e+00	 6.3445e-01	 3.3314e+02	 6.4609e+03
 1.9462e+04	 6.4188e+03	 5.0612e+00	 7.2729e-01	 3.3315e+02	 6.4635e+03
 2.9193e+04	 6.4188e+03	 4.8278e+00	 7.9957e-01	 3.3314e+02	 6.4661e+03
 4.3789e+04	 6.4188e+03	 4.5656e+00	 8.3068e-01	 3.3315e+02	 6.4687e+03
 6.5684e+04	 6.4188e+03	 4.3076e+00	 8.0947e-01	 3.3315e+02	 6.4712e+03
 9.8526e+04	 6.4188e+03	 4.0676e+00	 7.4234e-01	 3.3315e+02	 6.4737e+03
 1.4779e+05	 6.4188e+03	 3.8711e+00	 6.5090e-01	 3.3315e+02	 6.4764e+03
 2.2168e+05	 6.4188e+03	 3.7089e+00	 5.5745e-01	 3.3315e+02	 6.4793e+03
 3.3253e+05	 6.4188e+03	 3.5891e+00	 4.7710e-01	 3.3315e+02	 6.4818e+03
 4.9879e+05	 6.4188e+03	 3.4917e+00	 4.1297e-01	 3.3315e+02	 6.4847e+03
 7.4818e+05	 6.4188e+03	 3.4631e+00	 2.7958e-01	 3.3315e+02	 6.4924e+03
 9.0000e+05	 6.4188e+03	 3.4330e+00	 2.5401e-01	 3.3315e+02	 6.5001e+03
 1.0000e+02	 6.4974e+03	 5.9629e+00	 8.1000e-02	 3.3314e+02	 6.5083e+03
 1.5000e+02	 6.4974e+03	 5.9459e+00	 9.3171e-02	 3.3314e+02	 6.5108e+03
 2.2500e+02	 6.4974e+03	 5.9230e+00	 1.0815e-01	 3.3314e+02	 6.5134e+03
 3.3750e+02	 6.4974e+03	 5.8984e+00	 1.2667e-01	 3.3314e+02	 6.5159e+03
 5.0625e+02	 6.4974e+03	 5.8694e+00	 1.4945e-01	 3.3314e+02	 6.5187e+03
 7.5938e+02	 6.4974e+03	 5.8357e+00	 1.7792e-01	 3.3314e+02	 6.5212e+03
 1.1391e+03	 6.4974e+03	 5.7954e+00	 2.1291e-01	 3.3313e+02	 6.5240e+03
 1.7086e+03	 6.4974e+03	 5.7464e+00	 2.5622e-01	 3.3313e+02	 6.5266e+03
 2.5629e+03	 6.4974e+03	 5.6870e+00	 3.0928e-01	 3.3313e+02	 6.5293e+03
 3.8443e+03	 6.4974e+03	 5.6131e+00	 3.7370e-01	 3.3313e+02	 6.5318e+03
 5.7665e+03	 6.4974e+03	 5.5201e+00	 4.5062e-01	 3.3313e+02	 6.5342e+03
 8.6498e+03	 6.4974e+03	 5.4015e+00	 5.3914e-01	 3.3314e+02	 6.5369e+03
 1.2975e+04	 6.4974e+03	 5.2496e+00	 6.3483e-01	 3.3314e+02	 6.5394e+03
 1.9462e+04	 6.4974e+03	 5.0574e+00	 7.2734e-01	 3.3314e+02	 6.5420e+03
 2.9193e+04	 6.4974e+03	 4.8242e+00	 7.9905e-01	 3.3313e+02	 6.5447e+03
 4.3789e+04	 6.4974e+03	 4.5624e+00	 8.2992e-01	 3.3314e+02	 6.5475e+03
 6.5684e+04	 6.4974e+03	 4.3051e+00	 8.0851e-01	 3.3314e+02	 6.5499e+03
 9.8526e+04	 6.4974e+03	 4.0653e+00	 7.4115e-01	 3.3314e+02	 6.5524e+03
 1.4779e+05	 6.4974e+03	 3.8692e+00	 6.4997e-01	 3.3315e+02	 6.5549e+03
 2.2168e+05	 6.4974e+03	 3.7073e+00	 5.5686e-01	 3.3314e+02	 6.5575e+03
 3.3253e+05	 6.4974e+03	 3.5878e+00	 4.7650e-01	 3.3315e+02	 6.5602e+03
 4.9879e+05	 6.4974e+03	 3.4904e+00	 4.1268e-01	 3.3315e+02	 6.5628e+03
 7.4818e+05	 6.4974e+03	 3.4620e+00	 2.7893e-01	 3.3316e+02	 6.5707e+03
 9.0000e+05	 6.4974e+03	 3.4321e+00	 2.5204e-01	 3.3316e+02	 6.5784e+03
 1.0000e+02	 6.5758e+03	 5.9620e+00	 8.1476e-02	 3.3316e+02	 6.5865e+03
 1.5000e+02	 6.5758e+03	 5.9442e+00	 9.4750e-02	 3.3316e+02	 6.5890e+03
 2.2500e+02	 6.5758e+03	 5.9222e+00	 1.0847e-01	 3.3316e+02	 6.5915e+03
 3.3750e+02	 6.5758e+03	 5.8974e+00	 1.2703e-01	 3.3316e+02	 6.5942e+03
 5.0625e+02	 6.5758e+03	 5.8685e+00	 1.4995e-01	 3.3316e+02	 6.5967e+03
 7.5938e+02	 6.5758e+03	 5.8346e+00	 1.7809e-01	 3.3316e+02	 6.5994e+03
 1.1391e+03	 6.5758e+03	 5.7942e+00	 2.1329e-01	 3.3316e+02	 6.6019e+03
 1.7086e+03	 6.5758e+03	 5.7450e+00	 2.5635e-01	 3.3316e+02	 6.6047e+03
 2.5629e+03	 6.5758e+03	 5.6856e+00	 3.0946e-01	 3.3316e+02	 6.6072e+03
 3.8443e+03	 6.5758e+03	 5.6117e+00	 3.7389e-01	 3.3317e+02	 6.6100e+03
 5.7665e+03	 6.5758e+03	 5.5186e+00	 4.5068e-01	 3.3317e+02	 6.6125e+03
 8.6498e+03	 6.5758e+03	 5.3998e+00	 5.3896e-01	 3.3317e+02	 6.6152e+03
 1.2975e+04	 6.5758e+03	 5.2478e+00	 6.3445e-01	 3.3317e+02	 6.6177e+03
 1.9462e+04	 6.5758e+03	 5.0556e+00	 7.2666e-01	 3.3316e+02	 6.6202e+03
 2.9193e+04	 6.5758e+03	 4.8226e+00	 7.9835e-01	 3.3316e+02	 6.6229e+03
 4.3789e+04	 6.5758e+03	 4.5609e+00	 8.2902e-01	 3.3315e+02	 6.6253e+03
 6.5684e+04	 6.5758e+03	 4.3036e+00	 8.0765e-01	 3.3316e+02	 6.6278e+03
 9.8526e+04	 6.5758e+03	 4.0641e+00	 7.4057e-01	 3.3316e+02	 6.6302e+03
 1.4779e+05	 6.5758e+03	 3.8682e+00	 6.4950e-01	 3.3316e+02	 6.6328e+03
 2.2168e+05	 6.5758e+03	 3.7061e+00	 5.5637e-01	 3.3316e+02	 6.6355e+03
 3.3253e+05	 6.5758e+03	 3.5866e+00	 4.7616e-01	 3.3315e+02	 6.6379e+03
 4.9879e+05	 6.5758e+03	 3.4892e+00	 4.1226e-01	 3.3315e+02	 6.6408e+03
 7.4818e+05	 6.5758e+03	 3.4611e+00	 2.7412e-01	 3.3315e+02	 6.6486e+03
 9.0000e+05	 6.5758e+03	 3.4312e+00	 2.4781e-01	 3.3315e+02	 6.6562e+03
 1.0000e+02	 6.6535e+03	 5.9611e+00	 8.1882e-02	 3.3315e+02	 6.6644e+03
 1.5000e+02	 6.6535e+03	 5.9422e+00	 9.4550e-02	 3.3315e+02	 6.6668e+03
 2.2500e+02	 6.6535e+03	 5.9208e+00	 1.0890e-01	 3.3315e+02	 6.6695e+03
 3.3750e+02	 6.6535e+03	 5.8960e+00	 1.2757e-01	 3.3315e+02	 6.6719e+03
 5.0625e+02	 6.6535e+03	 5.8667e+00	 1.5063e-01	 3.3315e+02	 6.6744e+03
 7.5938e+02	 6.6535e+03	 5.8328e+00	 1.7894e-01	 3.3314e+02	 6.6770e+03
 1.1391e+03	 6.6535e+03	 5.7922e+00	 2.1390e-01	 3.3315e+02	 6.6794e+03
 1.7086e+03	 6.6535e+03	 5.7428e+00	 2.5727e-01	 3.3316e+02	 6.6822e+03
 2.5629e+03	 6.6535e+03	 5.6831e+00	 3.1037e-01	 3.3315e+02	 6.6849e+03
 3.8443e+03	 6.6535e+03	 5.6088e+00	 3.7481e-01	 3.3315e+02	 6.6875e+03
 5.7665e+03	 6.6535e+03	 5.5154e+00	 4.5160e-01	 3.3315e+02	 6.6900e+03
 8.6498e+03	 6.6535e+03	 5.3963e+00	 5.3985e-01	 3.3315e+02	 6.6926e+03
 1.2975e+04	 6.6535e+03	 5.2440e+00	 6.3502e-01	 3.3315e+02	 6.6952e+03
 1.9462e+04	 6.6535e+03	 5.0519e+00	 7.2678e-01	 3.3315e+02	 6.6978e+03
 2.9193e+04	 6.6535e+03	 4.8188e+00	 7.9795e-01	 3.3315e+02	 6.7003e+03
 4.3789e+04	 6.6535e+03	 4.5576e+00	 8.2804e-01	 3.3315e+02	 6.7028e+03
 6.5684e+04	 6.6535e+03	 4.3008e+00	 8.0659e-01	 3.3315e+02	 6.7052e+03
 9.8526e+04	 6.6535e+03	 4.0619e+00	 7.3951e-01	 3.3315e+02	 6.7079e+03
 1.4779e+05	 6.6535e+03	 3.8664e+00	 6.4858e-01	 3.3315e+02	 6.7105e+03
 2.2168e+05	 6.6535e+03	 3.7046e+00	 5.5565e-01	 3.3315e+02	 6.7131e+03
 3.3253e+05	 6.6535e+03	 3.5853e+00	 4.7569e-01	 3.3315e+02	 6.7156e+03
 4.9879e+05	 6.6535e+03	 3.4879e+00	 4.1188e-01	 3.3315e+02	 6.7182e+03
 7.4818e+05	 6.6535e+03	 3.4597e+00	 2.7704e-01	 3.3315e+02	 6.7261e+03
 9.0000e+05	 6.6535e+03	 3.4296e+00	 2.5053e-01	 3.3315e+02	 6.7336e+03
 1.0000e+02	 6.7309e+03	 5.9604e+00	 8.2168e-02	 3.3315e+02	 6.7417e+03
 1.5000e+02	 6.7309e+03	 5.9408e+00	 9.4495e-02	 3.3315e+02	 6.7442e+03
 2.2500e+02	 6.7309e+03	 5.9198e+00	 1.0936e-01	 3.3315e+02	 6.7468e+03
 3.3750e+02	 6.7309e+03	 5.8948e+00	 1.2811e-01	 3.3314e+02	 6.7494e+03
 5.0625e+02	 6.7309e+03	 5.8657e+00	 1.5117e-01	 3.3314e+02	 6.7519e+03
 7.5938e+02	 6.7309e+03	 5.8312e+00	 1.7946e-01	 3.3315e+02	 6.7545e+03
 1.1391e+03	 6.7309e+03	 5.7905e+00	 2.1424e-01	 3.3315e+02	 6.7569e+03
 1.7086e+03	 6.7309e+03	 5.7411e+00	 2.5793e-01	 3.3315e+02	 6.7598e+03
 2.5629e+03	 6.7309e+03	 5.6811e+00	 3.1110e-01	 3.3315e+02	 6.7624e+03
 3.8443e+03	 6.7309e+03	 5.6066e+00	 3.7562e-01	 3.3315e+02	 6.7651e+03
 5.7665e+03	 6.7309e+03	 5.5129e+00	 4.5232e-01	 3.3315e+02	 6.7676e+03
 8.6498e+03	 6.7309e+03	 5.3935e+00	 5.4033e-01	 3.3315e+02	 6.7702e+03
 1.2975e+04	 6.7309e+03	 5.2411e+00	 6.3512e-01	 3.3315e+02	 6.7729e+03
 1.9462e+04	 6.7309e+03	 5.0488e+00	 7.2651e-01	 3.3315e+02	 6.7757e+03
 2.9193e+04	 6.7309e+03	 4.8161e+00	 7.9743e-01	 3.3316e+02	 6.7783e+03
 4.3789e+04	 6.7309e+03	 4.5551e+00	 8.2737e-01	 3.3316e+02	 6.7810e+03
 6.5684e+04	 6.7309e+03	 4.2990e+00	 8.0573e-01	 3.3316e+02	 6.7834e+03
 9.8526e+04	 6.7309e+03	 4.0602e+00	 7.3870e-01	 3.3315e+02	 6.7859e+03
 1.4779e+05	 6.7309e+03	 3.8648e+00	 6.4798e-01	 3.3315e+02	 6.7886e+03
 2.2168e+05	 6.7309e+03	 3.7033e+00	 5.5522e-01	 3.3316e+02	 6.7912e+03
 3.3253e+05	 6.7309e+03	 3.5840e+00	 4.7535e-01	 3.3315e+02	 6.7939e+03
 4.9879e+05	 6.7309e+03	 3.4868e+00	 4.1169e-01	 3.3316e+02	 6.7966e+03
 7.4818e+05	 6.7309e+03	 3.4586e+00	 2.7644e-01	 3.3315e+02	 6.8046e+03
 9.0000e+05	 6.7309e+03	 3.4285e+00	 2.5142e-01	 3.3315e+02	 6.8122e+03
 1.0000e+02	 6.8095e+03	 5.9593e+00	 8.2431e-02	 3.3315e+02	 6.8206e+03
 1.5000e+02	 6.8095e+03	 5.9401e+00	 9.5736e-02	 3.3315e+02	 6.8231e+03
 2.2500e+02	 6.8095e+03	 5.9188e+00	 1.0978e-01	 3.3315e+02	 6.8259e+03
 3.3750e+02	 6.8095e+03	 5.8936e+00	 1.2845e-01	 3.3315e+02	 6.8283e+03
 5.0625e+02	 6.8095e+03	 5.8644e+00	 1.5178e-01	 3.3314e+02	 6.8308e+03
 7.5938e+02	 6.8095e+03	 5.8300e+00	 1.8027e-01	 3.3315e+02	 6.8334e+03
 1.1391e+03	 6.8095e+03	 5.7884e+00	 2.1538e-01	 3.3315e+02	 6.8359e+03
 1.7086e+03	 6.8095e+03	 5.7393e+00	 2.5877e-01	 3.3315e+02	 6.8387e+03
 2.5629e+03	 6.8095e+03	 5.6788e+00	 3.1188e-01	 3.3315e+02	 6.8412e+03
 3.8443e+03	 6.8095e+03	 5.6040e+00	 3.7629e-01	 3.3315e+02	 6.8440e+03
 5.7665e+03	 6.8095e+03	 5.5100e+00	 4.5303e-01	 3.3315e+02	 6.8464e+03
 8.6498e+03	 6.8095e+03	 5.3905e+00	 5.4079e-01	 3.3315e+02	 6.8492e+03
 1.2975e+04	 6.8095e+03	 5.2377e+00	 6.3542e-01	 3.3315e+02	 6.8517e+03
 1.9462e+04	 6.8095e+03	 5.0454e+00	 7.2652e-01	 3.3315e+02	 6.8542e+03
 2.9193e+04	 6.8095e+03	 4.8127e+00	 7.9685e-01	 3.3315e+02	 6.8569e+03
 4.3789e+04	 6.8095e+03	 4.5521e+00	 8.2642e-01	 3.3315e+02	 6.8594e+03
 6.5684e+04	 6.8095e+03	 4.2964e+00	 8.0457e-01	 3.3315e+02	 6.8620e+03
 9.8526e+04	 6.8095e+03	 4.0581e+00	 7.3769e-01	 3.3315e+02	 6.8644e+03
 1.4779e+05	 6.8095e+03	 3.8632e+00	 6.4716e-01	 3.3315e+02	 6.8672e+03
 2.2168e+05	 6.8095e+03	 3.7017e+00	 5.5455e-01	 3.3315e+02	 6.8698e+03
 3.3253e+05	 6.8095e+03	 3.5826e+00	 4.7481e-01	 3.3315e+02	 6.8725e+03
 4.9879e+05	 6.8095e+03	 3.4855e+00	 4.1123e-01	 3.3315e+02	 6.8751e+03
 7.4818e+05	 6.8095e+03	 3.4571e+00	 2.7788e-01	 3.3315e+02	 6.8827e+03
 9.0000e+05	 6.8095e+03	 3.4282e+00	 2.4149e-01	 3.3316e+02	 6.8907e+03
 1.0000e+02	 6.8880e+03	 5.9583e+00	 8.2766e-02	 3.3316e+02	 6.8988e+03
 1.5000e+02	 6.8880e+03	 5.9394e+00	 9.5947e-02	 3.3316e+02	 6.9014e+03
 2.2500e+02	 6.8880e+03	 5.9177e+00	 1.1017e-01	 3.3316e+02	 6.9038e+03
 3.3750e+02	 6.8880e+03	 5.8925e+00	 1.2889e-01	 3.3316e+02	 6.9063e+03
 5.0625e+02	 6.8880e+03	 5.8630e+00	 1.5216e-01	 3.3316e+02	 6.9089e+03
 7.5938e+02	 6.8880e+03	 5.8285e+00	 1.8055e-01	 3.3315e+02	 6.9114e+03
 1.1391e+03	 6.8880e+03	 5.7872e+00	 2.1596e-01	 3.3316e+02	 6.9142e+03
 1.7086e+03	 6.8880e+03	 5.7374e+00	 2.5937e-01	 3.3316e+02	 6.9169e+03
 2.5629e+03	 6.8880e+03	 5.6769e+00	 3.1260e-01	 3.3315e+02	 6.9197e+03
 3.8443e+03	 6.8880e+03	 5.6019e+00	 3.7702e-01	 3.3315e+02	 6.9221e+03
 5.7665e+03	 6.8880e+03	 5.5076e+00	 4.5356e-01	 3.3315e+02	 6.9248e+03
 8.6498e+03	 6.8880e+03	 5.3878e+00	 5.4119e-01	 3.3315e+02	 6.9274e+03
 1.2975e+04	 6.8880e+03	 5.2348e+00	 6.3556e-01	 3.3316e+02	 6.9300e+03
 1.9462e+04	 6.8880e+03	 5.0426e+00	 7.2635e-01	 3.3315e+02	 6.9326e+03
 2.9193e+04	 6.8880e+03	 4.8100e+00	 7.9622e-01	 3.3315e+02	 6.9352e+03
 4.3789e+04	 6.8880e+03	 4.5496e+00	 8.2567e-01	 3.3315e+02	 6.9378e+03
 6.5684e+04	 6.8880e+03	 4.2942e+00	 8.0371e-01	 3.3315e+02	 6.9402e+03
 9.8526e+04	 6.8880e+03	 4.0564e+00	 7.3679e-01	 3.3315e+02	 6.9427e+03
 1.4779e+05	 6.8880e+03	 3.8615e+00	 6.4633e-01	 3.3315e+02	 6.9455e+03
 2.2168e+05	 6.8880e+03	 3.7004e+00	 5.5393e-01	 3.3315e+02	 6.9482e+03
 3.3253e+05	 6.8880e+03	 3.5814e+00	 4.7435e-01	 3.3315e+02	 6.9507e+03
 4.9879e+05	 6.8880e+03	 3.4842e+00	 4.1096e-01	 3.3315e+02	 6.9532e+03
 7.4818e+05	 6.8880e+03	 3.4564e+00	 2.7346e-01	 3.3315e+02	 6.9610e+03
 9.0000e+05	 6.8880e+03	 3.4267e+00	 2.4426e-01	 3.3315e+02	 6.9686e+03
 1.0000e+02	 6.9659e+03	 5.9573e+00	 8.3205e-02	 3.3314e+02	 6.9768e+03
 1.5000e+02	 6.9659e+03	 5.9386e+00	 9.4765e-02	 3.3314e+02	 6.9793e+03
 2.2500e+02	 6.9659e+03	 5.9164e+00	 1.1068e-01	 3.3314e+02	 6.9817e+03
 3.3750e+02	 6.9659e+03	 5.8910e+00	 1.2960e-01	 3.3313e+02	 6.9844e+03
 5.0625e+02	 6.9659e+03	 5.8613e+00	 1.5254e-01	 3.3313e+02	 6.9869e+03
 7.5938e+02	 6.9659e+03	 5.8265e+00	 1.8148e-01	 3.3313e+02	 6.9895e+03
 1.1391e+03	 6.9659e+03	 5.7850e+00	 2.1710e-01	 3.3313e+02	 6.9920e+03
 1.7086e+03	 6.9659e+03	 5.7351e+00	 2.6041e-01	 3.3313e+02	 6.9946e+03
 2.5629e+03	 6.9659e+03	 5.6744e+00	 3.1360e-01	 3.3313e+02	 6.9972e+03
 3.8443e+03	 6.9659e+03	 5.5989e+00	 3.7802e-01	 3.3313e+02	 6.9996e+03
 5.7665e+03	 6.9659e+03	 5.5043e+00	 4.5449e-01	 3.3314e+02	 7.0024e+03
 8.6498e+03	 6.9659e+03	 5.3843e+00	 5.4205e-01	 3.3313e+02	 7.0050e+03
 1.2975e+04	 6.9659e+03	 5.2312e+00	 6.3608e-01	 3.3314e+02	 7.0077e+03
 1.9462e+04	 6.9659e+03	 5.0386e+00	 7.2631e-01	 3.3314e+02	 7.0103e+03
 2.9193e+04	 6.9659e+03	 4.8062e+00	 7.9573e-01	 3.3314e+02	 7.0130e+03
 4.3789e+04	 6.9659e+03	 4.5463e+00	 8.2486e-01	 3.3314e+02	 7.0155e+03
 6.5684e+04	 6.9659e+03	 4.2915e+00	 8.0254e-01	 3.3314e+02	 7.0179e+03
 9.8526e+04	 6.9659e+03	 4.0540e+00	 7.3565e-01	 3.3314e+02	 7.0204e+03
 1.4779e+05	 6.9659e+03	 3.8597e+00	 6.4542e-01	 3.3314e+02	 7.0231e+03
 2.2168e+05	 6.9659e+03	 3.6986e+00	 5.5314e-01	 3.3313e+02	 7.0259e+03
 3.3253e+05	 6.9659e+03	 3.5798e+00	 4.7374e-01	 3.3314e+02	 7.0283e+03
 4.9879e+05	 6.9659e+03	 3.4828e+00	 4.1042e-01	 3.3314e+02	 7.0310e+03
 7.4818e+05	 6.9659e+03	 3.4551e+00	 2.7309e-01	 3.3314e+02	 7.0387e+03
 9.0000e+05	 6.9659e+03	 3.4255e+00	 2.4500e-01	 3.3315e+02	 7.0463e+03
 1.0000e+02	 7.0436e+03	 5.9568e+00	 8.3351e-02	 3.3315e+02	 7.0545e+03
 1.5000e+02	 7.0436e+03	 5.9362e+00	 9.5378e-02	 3.3315e+02	 7.0570e+03
 2.2500e+02	 7.0436e+03	 5.9153e+00	 1.1102e-01	 3.3315e+02	 7.0595e+03
 3.3750e+02	 7.0436e+03	 5.8899e+00	 1.2976e-01	 3.3315e+02	 7.0619e+03
 5.0625e+02	 7.0436e+03	 5.8605e+00	 1.5318e-01	 3.3315e+02	 7.0644e+03
 7.5938e+02	 7.0436e+03	 5.8254e+00	 1.8167e-01	 3.3315e+02	 7.0670e+03
 1.1391e+03	 7.0436e+03	 5.7839e+00	 2.1736e-01	 3.3315e+02	 7.0696e+03
 1.7086e+03	 7.0436e+03	 5.7339e+00	 2.6088e-01	 3.3315e+02	 7.0721e+03
 2.5629e+03	 7.0436e+03	 5.6729e+00	 3.1402e-01	 3.3315e+02	 7.0748e+03
 3.8443e+03	 7.0436e+03	 5.5973e+00	 3.7842e-01	 3.3315e+02	 7.0773e+03
 5.7665e+03	 7.0436e+03	 5.5025e+00	 4.5484e-01	 3.3316e+02	 7.0800e+03
 8.6498e+03	 7.0436e+03	 5.3822e+00	 5.4212e-01	 3.3316e+02	 7.0826e+03
 1.2975e+04	 7.0436e+03	 5.2290e+00	 6.3593e-01	 3.3316e+02	 7.0852e+03
 1.9462e+04	 7.0436e+03	 5.0364e+00	 7.2581e-01	 3.3316e+02	 7.0878e+03
 2.9193e+04	 7.0436e+03	 4.8043e+00	 7.9514e-01	 3.3316e+02	 7.0907e+03
 4.3789e+04	 7.0436e+03	 4.5446e+00	 8.2401e-01	 3.3316e+02	 7.0931e+03
 6.5684e+04	 7.0436e+03	 4.2901e+00	 8.0188e-01	 3.3316e+02	 7.0956e+03
 9.8526e+04	 7.0436e+03	 4.0530e+00	 7.3521e-01	 3.3316e+02	 7.0983e+03
 1.4779e+05	 7.0436e+03	 3.8587e+00	 6.4501e-01	 3.3316e+02	 7.1009e+03
 2.2168e+05	 7.0436e+03	 3.6979e+00	 5.5292e-01	 3.3316e+02	 7.1037e+03
 3.3253e+05	 7.0436e+03	 3.5790e+00	 4.7363e-01	 3.3316e+02	 7.1061e+03
 4.9879e+05	 7.0436e+03	 3.4820e+00	 4.1036e-01	 3.3315e+02	 7.1089e+03
 7.4818e+05	 7.0436e+03	 3.4542e+00	 2.7373e-01	 3.3316e+02	 7.1166e+03
 9.0000e+05	 7.0436e+03	 3.4244e+00	 2.4759e-01	 3.3316e+02	 7.1241e+03
 1.0000e+02	 7.1214e+03	 5.9558e+00	 8.3558e-02	 3.3317e+02	 7.1322e+03
 1.5000e+02	 7.1214e+03	 5.9368e+00	 9.4927e-02	 3.3316e+02	 7.1347e+03
 2.2500e+02	 7.1214e+03	 5.9144e+00	 1.1144e-01	 3.3316e+02	 7.1371e+03
 3.3750e+02	 7.1214e+03	 5.8891e+00	 1.3008e-01	 3.3316e+02	 7.1399e+03
 5.0625e+02	 7.1214e+03	 5.8592e+00	 1.5362e-01	 3.3316e+02	 7.1425e+03
 7.5938e+02	 7.1214e+03	 5.8243e+00	 1.8225e-01	 3.3316e+02	 7.1453e+03
 1.1391e+03	 7.1214e+03	 5.7825e+00	 2.1773e-01	 3.3316e+02	 7.1478e+03
 1.7086e+03	 7.1214e+03	 5.7321e+00	 2.6133e-01	 3.3316e+02	 7.1503e+03
 2.5629e+03	 7.1214e+03	 5.6708e+00	 3.1478e-01	 3.3315e+02	 7.1529e+03
 3.8443e+03	 7.1214e+03	 5.5950e+00	 3.7912e-01	 3.3315e+02	 7.1553e+03
 5.7665e+03	 7.1214e+03	 5.4998e+00	 4.5559e-01	 3.3314e+02	 7.1578e+03
 8.6498e+03	 7.1214e+03	 5.3790e+00	 5.4275e-01	 3.3315e+02	 7.1604e+03
 1.2975e+04	 7.1214e+03	 5.2255e+00	 6.3635e-01	 3.3314e+02	 7.1632e+03
 1.9462e+04	 7.1214e+03	 5.0328e+00	 7.2592e-01	 3.3314e+02	 7.1658e+03
 2.9193e+04	 7.1214e+03	 4.8005e+00	 7.9470e-01	 3.3314e+02	 7.1684e+03
 4.3789e+04	 7.1214e+03	 4.5411e+00	 8.2310e-01	 3.3314e+02	 7.1709e+03
 6.5684e+04	 7.1214e+03	 4.2870e+00	 8.0076e-01	 3.3313e+02	 7.1735e+03
 9.8526e+04	 7.1214e+03	 4.0503e+00	 7.3382e-01	 3.3314e+02	 7.1760e+03
 1.4779e+05	 7.1214e+03	 3.8565e+00	 6.4383e-01	 3.3314e+02	 7.1786e+03
 2.2168e+05	 7.1214e+03	 3.6960e+00	 5.5203e-01	 3.3315e+02	 7.1812e+03
 3.3253e+05	 7.1214e+03	 3.5772e+00	 4.7282e-01	 3.3314e+02	 7.1836e+03
 4.9879e+05	 7.1214e+03	 3.4803e+00	 4.0962e-01	 3.3314e+02	 7.1863e+03
 7.4818e+05	 7.1214e+03	 3.4526e+00	 2.7250e-01	 3.3312e+02	 7.1940e+03
 9.0000e+05	 7.1214e+03	 3.4226e+00	 2.4665e-01	 3.3313e+02	 7.2016e+03
 1.0000e+02	 7.1989e+03	 5.9546e+00	 8.3709e-02	 3.3313e+02	 7.2099e+03
 1.5000e+02	 7.1989e+03	 5.9344e+00	 9.5573e-02	 3.3314e+02	 7.2123e+03
 2.2500e+02	 7.1989e+03	 5.9128e+00	 1.1185e-01	 3.3314e+02	 7.2150e+03
 3.3750e+02	 7.1989e+03	 5.8876e+00	 1.3086e-01	 3.3314e+02	 7.2175e+03
 5.0625e+02	 7.1989e+03	 5.8576e+00	 1.5439e-01	 3.3315e+02	 7.2200e+03
 7.5938e+02	 7.1989e+03	 5.8224e+00	 1.8294e-01	 3.3315e+02	 7.2228e+03
 1.1391e+03	 7.1989e+03	 5.7808e+00	 2.1870e-01	 3.3315e+02	 7.2255e+03
 1.7086e+03	 7.1989e+03	 5.7303e+00	 2.6228e-01	 3.3315e+02	 7.2281e+03
