Repository: maxwolters02/bachelor-thesis

File: data/data_raw/PEI5mgmL_80°C_Abs.TXT (part 4 of 8)
PEI 25 kg/mol, 2 mg/ml from Ethanol on B 10 x 15 mm + H 1x1 mm, 70 nm, 30 µm, 80°C Absorption, 4.5.2026, 12:4
Diameter[mm] 1.128e+00  Thickness[mm] 1.000e-04  Spacer Capacity[pF] 0.000e+00  Spacer Area[mm^2] 0.000e+00
Fixed value(s) :  AC Volt  [Vrms]=1.000
 Freq. [Hz]	 Time  [s]	 Eps'   	 Eps''  	M Temp [K]	M Time M[s]
 7.5938e+02	 5.4134e+03	 5.6638e+00	 2.4362e-01	 3.5316e+02	 5.4375e+03
 1.1391e+03	 5.4134e+03	 5.6014e+00	 2.6978e-01	 3.5316e+02	 5.4399e+03
 1.7086e+03	 5.4134e+03	 5.5313e+00	 2.9901e-01	 3.5316e+02	 5.4426e+03
 2.5629e+03	 5.4134e+03	 5.4534e+00	 3.3072e-01	 3.5316e+02	 5.4452e+03
 3.8443e+03	 5.4134e+03	 5.3665e+00	 3.6494e-01	 3.5316e+02	 5.4476e+03
 5.7665e+03	 5.4134e+03	 5.2700e+00	 4.0077e-01	 3.5316e+02	 5.4502e+03
 8.6498e+03	 5.4134e+03	 5.1634e+00	 4.3811e-01	 3.5316e+02	 5.4528e+03
 1.2975e+04	 5.4134e+03	 5.0467e+00	 4.7673e-01	 3.5316e+02	 5.4555e+03
 1.9462e+04	 5.4134e+03	 4.9183e+00	 5.1604e-01	 3.5316e+02	 5.4581e+03
 2.9193e+04	 5.4134e+03	 4.7780e+00	 5.5581e-01	 3.5316e+02	 5.4608e+03
 4.3789e+04	 5.4134e+03	 4.6243e+00	 5.9432e-01	 3.5316e+02	 5.4632e+03
 6.5684e+04	 5.4134e+03	 4.4824e+00	 6.1815e-01	 3.5315e+02	 5.4657e+03
 9.8526e+04	 5.4134e+03	 4.2964e+00	 6.4441e-01	 3.5315e+02	 5.4684e+03
 1.4779e+05	 5.4134e+03	 4.1002e+00	 6.4763e-01	 3.5314e+02	 5.4709e+03
 2.2168e+05	 5.4134e+03	 3.9059e+00	 6.2304e-01	 3.5313e+02	 5.4736e+03
 3.3253e+05	 5.4134e+03	 3.7042e+00	 5.7413e-01	 3.5312e+02	 5.4761e+03
 4.9879e+05	 5.4134e+03	-2.0604e+00	 4.6325e+01	 3.5312e+02	 5.4787e+03
 7.4818e+05	 5.4134e+03	 3.4890e+00	 3.8162e-01	 3.5311e+02	 5.4852e+03
 9.0000e+05	 5.4134e+03	 3.4461e+00	 3.5135e-01	 3.5311e+02	 5.4930e+03
 1.0000e+02	 5.4902e+03	 5.8897e+00	 1.5830e-01	 3.5312e+02	 5.5011e+03
 1.5000e+02	 5.4902e+03	 5.8504e+00	 1.6889e-01	 3.5313e+02	 5.5036e+03
 2.2500e+02	 5.4902e+03	 5.8106e+00	 1.8384e-01	 3.5313e+02	 5.5061e+03
 3.3750e+02	 5.4902e+03	 5.7654e+00	 2.0125e-01	 3.5314e+02	 5.5088e+03
 5.0625e+02	 5.4902e+03	 5.7149e+00	 2.2155e-01	 3.5314e+02	 5.5113e+03
 7.5938e+02	 5.4902e+03	 5.6589e+00	 2.4521e-01	 3.5315e+02	 5.5139e+03
 1.1391e+03	 5.4902e+03	 5.5961e+00	 2.7166e-01	 3.5314e+02	 5.5164e+03
 1.7086e+03	 5.4902e+03	 5.5258e+00	 3.0060e-01	 3.5314e+02	 5.5191e+03
 2.5629e+03	 5.4902e+03	 5.4476e+00	 3.3235e-01	 3.5315e+02	 5.5217e+03
 3.8443e+03	 5.4902e+03	 5.3601e+00	 3.6615e-01	 3.5316e+02	 5.5241e+03
 5.7665e+03	 5.4902e+03	 5.2635e+00	 4.0182e-01	 3.5316e+02	 5.5268e+03
 8.6498e+03	 5.4902e+03	 5.1566e+00	 4.3895e-01	 3.5316e+02	 5.5293e+03
 1.2975e+04	 5.4902e+03	 5.0397e+00	 4.7705e-01	 3.5316e+02	 5.5320e+03
 1.9462e+04	 5.4902e+03	 4.9115e+00	 5.1618e-01	 3.5317e+02	 5.5346e+03
 2.9193e+04	 5.4902e+03	 4.7714e+00	 5.5538e-01	 3.5317e+02	 5.5374e+03
 4.3789e+04	 5.4902e+03	 4.6182e+00	 5.9360e-01	 3.5318e+02	 5.5398e+03
 6.5684e+04	 5.4902e+03	 4.4769e+00	 6.1228e-01	 3.5317e+02	 5.5425e+03
 9.8526e+04	 5.4902e+03	 4.2918e+00	 6.3939e-01	 3.5318e+02	 5.5451e+03
 1.4779e+05	 5.4902e+03	 4.0965e+00	 6.4429e-01	 3.5318e+02	 5.5479e+03
 2.2168e+05	 5.4902e+03	 3.9031e+00	 6.2120e-01	 3.5318e+02	 5.5504e+03
 3.3253e+05	 5.4902e+03	 3.7021e+00	 5.7290e-01	 3.5318e+02	 5.5529e+03
 4.9879e+05	 5.4902e+03	-2.0514e+00	 4.6304e+01	 3.5317e+02	 5.5557e+03
 7.4818e+05	 5.4902e+03	 3.4878e+00	 3.8108e-01	 3.5318e+02	 5.5622e+03
 9.0000e+05	 5.4902e+03	 3.4449e+00	 3.5104e-01	 3.5317e+02	 5.5699e+03
 1.0000e+02	 5.5671e+03	 5.8885e+00	 1.5915e-01	 3.5318e+02	 5.5781e+03
 1.5000e+02	 5.5671e+03	 5.8501e+00	 1.6937e-01	 3.5317e+02	 5.5806e+03
 2.2500e+02	 5.5671e+03	 5.8086e+00	 1.8495e-01	 3.5318e+02	 5.5833e+03
 3.3750e+02	 5.5671e+03	 5.7629e+00	 2.0240e-01	 3.5318e+02	 5.5858e+03
 5.0625e+02	 5.5671e+03	 5.7120e+00	 2.2283e-01	 3.5317e+02	 5.5885e+03
 7.5938e+02	 5.5671e+03	 5.6553e+00	 2.4650e-01	 3.5318e+02	 5.5911e+03
 1.1391e+03	 5.5671e+03	 5.5919e+00	 2.7287e-01	 3.5317e+02	 5.5938e+03
 1.7086e+03	 5.5671e+03	 5.5212e+00	 3.0197e-01	 3.5317e+02	 5.5965e+03
 2.5629e+03	 5.5671e+03	 5.4422e+00	 3.3355e-01	 3.5317e+02	 5.5993e+03
 3.8443e+03	 5.5671e+03	 5.3544e+00	 3.6728e-01	 3.5316e+02	 5.6018e+03
 5.7665e+03	 5.5671e+03	 5.2570e+00	 4.0292e-01	 3.5316e+02	 5.6045e+03
 8.6498e+03	 5.5671e+03	 5.1496e+00	 4.3976e-01	 3.5316e+02	 5.6071e+03
 1.2975e+04	 5.5671e+03	 5.0324e+00	 4.7773e-01	 3.5316e+02	 5.6098e+03
 1.9462e+04	 5.5671e+03	 4.9036e+00	 5.1632e-01	 3.5316e+02	 5.6124e+03
 2.9193e+04	 5.5671e+03	 4.7634e+00	 5.5525e-01	 3.5315e+02	 5.6150e+03
 4.3789e+04	 5.5671e+03	 4.6100e+00	 5.9276e-01	 3.5315e+02	 5.6176e+03
 6.5684e+04	 5.5671e+03	 4.4581e+00	 5.4432e-01	 3.5315e+02	 5.6203e+03
 9.8526e+04	 5.5671e+03	 4.2766e+00	 5.8669e-01	 3.5315e+02	 5.6229e+03
 1.4779e+05	 5.5671e+03	 3.8653e+00	 4.7622e-01	 3.5315e+02	 5.6253e+03
 2.2168e+05	 5.5671e+03	 3.7390e+00	 4.4521e-01	 3.5314e+02	 5.6281e+03
 3.3253e+05	 5.5671e+03	 3.6967e+00	 5.7010e-01	 3.5315e+02	 5.6305e+03
 4.9879e+05	 5.5671e+03	 3.5495e+00	 5.0741e-01	 3.5314e+02	 5.6331e+03
 7.4818e+05	 5.5671e+03	 3.4838e+00	 3.7894e-01	 3.5314e+02	 5.6409e+03
 9.0000e+05	 5.5671e+03	 3.4411e+00	 3.4885e-01	 3.5314e+02	 5.6487e+03
 1.0000e+02	 5.6459e+03	 5.8847e+00	 1.6061e-01	 3.5314e+02	 5.6569e+03
 1.5000e+02	 5.6459e+03	 5.8446e+00	 1.7240e-01	 3.5312e+02	 5.6598e+03
 2.2500e+02	 5.6459e+03	 5.8041e+00	 1.8641e-01	 3.5312e+02	 5.6623e+03
 3.3750e+02	 5.6459e+03	 5.7579e+00	 2.0398e-01	 3.5312e+02	 5.6647e+03
 5.0625e+02	 5.6459e+03	 5.7067e+00	 2.2456e-01	 3.5313e+02	 5.6674e+03
 7.5938e+02	 5.6459e+03	 5.6496e+00	 2.4818e-01	 3.5312e+02	 5.6700e+03
 1.1391e+03	 5.6459e+03	 5.5857e+00	 2.7476e-01	 3.5311e+02	 5.6728e+03
 1.7086e+03	 5.6459e+03	 5.5145e+00	 3.0381e-01	 3.5311e+02	 5.6753e+03
 2.5629e+03	 5.6459e+03	 5.4351e+00	 3.3529e-01	 3.5311e+02	 5.6781e+03
 3.8443e+03	 5.6459e+03	 5.3467e+00	 3.6887e-01	 3.5311e+02	 5.6805e+03
 5.7665e+03	 5.6459e+03	 5.2491e+00	 4.0417e-01	 3.5311e+02	 5.6830e+03
 8.6498e+03	 5.6459e+03	 5.1416e+00	 4.4072e-01	 3.5312e+02	 5.6859e+03
 1.2975e+04	 5.6459e+03	 5.0242e+00	 4.7826e-01	 3.5312e+02	 5.6886e+03
 1.9462e+04	 5.6459e+03	 4.8956e+00	 5.1651e-01	 3.5312e+02	 5.6912e+03
 2.9193e+04	 5.6459e+03	 4.7554e+00	 5.5501e-01	 3.5312e+02	 5.6939e+03
 4.3789e+04	 5.6459e+03	 4.6022e+00	 5.9204e-01	 3.5312e+02	 5.6963e+03
 6.5684e+04	 5.6459e+03	 4.1246e+00	 5.3241e-01	 3.5313e+02	 5.6988e+03
 9.8526e+04	 5.6459e+03	 3.9416e+00	 5.9712e-01	 3.5313e+02	 5.7015e+03
 1.4779e+05	 5.6459e+03	 3.7632e+00	 5.9704e-01	 3.5314e+02	 5.7039e+03
 2.2168e+05	 5.6459e+03	 3.5865e+00	 5.7281e-01	 3.5313e+02	 5.7067e+03
 3.3253e+05	 5.6459e+03	 3.6925e+00	 5.6787e-01	 3.5313e+02	 5.7092e+03
 4.9879e+05	 5.6459e+03	 3.5462e+00	 5.0555e-01	 3.5313e+02	 5.7120e+03
 7.4818e+05	 5.6459e+03	 3.4811e+00	 3.7747e-01	 3.5314e+02	 5.7198e+03
 9.0000e+05	 5.6459e+03	 3.4389e+00	 3.4772e-01	 3.5314e+02	 5.7274e+03
 1.0000e+02	 5.7246e+03	 5.8828e+00	 1.6142e-01	 3.5316e+02	 5.7356e+03
 1.5000e+02	 5.7246e+03	 5.8436e+00	 1.7264e-01	 3.5316e+02	 5.7382e+03
 2.2500e+02	 5.7246e+03	 5.8019e+00	 1.8754e-01	 3.5316e+02	 5.7408e+03
 3.3750e+02	 5.7246e+03	 5.7557e+00	 2.0508e-01	 3.5317e+02	 5.7432e+03
 5.0625e+02	 5.7246e+03	 5.7044e+00	 2.2575e-01	 3.5316e+02	 5.7456e+03
 7.5938e+02	 5.7246e+03	 5.6469e+00	 2.4940e-01	 3.5316e+02	 5.7482e+03
 1.1391e+03	 5.7246e+03	 5.5828e+00	 2.7580e-01	 3.5316e+02	 5.7508e+03
 1.7086e+03	 5.7246e+03	 5.5111e+00	 3.0501e-01	 3.5316e+02	 5.7535e+03
 2.5629e+03	 5.7246e+03	 5.4314e+00	 3.3622e-01	 3.5316e+02	 5.7561e+03
 3.8443e+03	 5.7246e+03	 5.3426e+00	 3.6972e-01	 3.5315e+02	 5.7589e+03
 5.7665e+03	 5.7246e+03	 5.2447e+00	 4.0494e-01	 3.5315e+02	 5.7614e+03
 8.6498e+03	 5.7246e+03	 5.1368e+00	 4.4130e-01	 3.5315e+02	 5.7641e+03
 1.2975e+04	 5.7246e+03	 5.0192e+00	 4.7845e-01	 3.5315e+02	 5.7666e+03
 1.9462e+04	 5.7246e+03	 4.8904e+00	 5.1650e-01	 3.5315e+02	 5.7694e+03
 2.9193e+04	 5.7246e+03	 4.7502e+00	 5.5466e-01	 3.5316e+02	 5.7719e+03
 4.3789e+04	 5.7246e+03	 4.5970e+00	 5.9134e-01	 3.5316e+02	 5.7744e+03
 6.5684e+04	 5.7246e+03	 4.1068e+00	 5.7744e-01	 3.5316e+02	 5.7770e+03
 9.8526e+04	 5.7246e+03	 3.9375e+00	 5.9572e-01	 3.5317e+02	 5.7796e+03
 1.4779e+05	 5.7246e+03	 3.7597e+00	 5.9554e-01	 3.5316e+02	 5.7823e+03
 2.2168e+05	 5.7246e+03	 3.5836e+00	 5.7127e-01	 3.5317e+02	 5.7848e+03
 3.3253e+05	 5.7246e+03	 3.6898e+00	 5.6645e-01	 3.5317e+02	 5.7876e+03
 4.9879e+05	 5.7246e+03	 3.5439e+00	 5.0434e-01	 3.5317e+02	 5.7902e+03
 7.4818e+05	 5.7246e+03	 3.4792e+00	 3.7652e-01	 3.5318e+02	 5.7978e+03
 9.0000e+05	 5.7246e+03	 3.4368e+00	 3.4683e-01	 3.5318e+02	 5.8058e+03
 1.0000e+02	 5.8030e+03	 5.8809e+00	 1.6282e-01	 3.5318e+02	 5.8143e+03
 1.5000e+02	 5.8030e+03	 5.8402e+00	 1.7343e-01	 3.5318e+02	 5.8168e+03
 2.2500e+02	 5.8030e+03	 5.7993e+00	 1.8865e-01	 3.5317e+02	 5.8196e+03
 3.3750e+02	 5.8030e+03	 5.7524e+00	 2.0635e-01	 3.5317e+02	 5.8220e+03
 5.0625e+02	 5.8030e+03	 5.7007e+00	 2.2697e-01	 3.5317e+02	 5.8245e+03
 7.5938e+02	 5.8030e+03	 5.6429e+00	 2.5070e-01	 3.5317e+02	 5.8274e+03
 1.1391e+03	 5.8030e+03	 5.5784e+00	 2.7678e-01	 3.5317e+02	 5.8301e+03
 1.7086e+03	 5.8030e+03	 5.5062e+00	 3.0610e-01	 3.5318e+02	 5.8326e+03
 2.5629e+03	 5.8030e+03	 5.4260e+00	 3.3754e-01	 3.5317e+02	 5.8354e+03
 3.8443e+03	 5.8030e+03	 5.3370e+00	 3.7093e-01	 3.5317e+02	 5.8378e+03
 5.7665e+03	 5.8030e+03	 5.2387e+00	 4.0585e-01	 3.5317e+02	 5.8402e+03
 8.6498e+03	 5.8030e+03	 5.1305e+00	 4.4192e-01	 3.5316e+02	 5.8430e+03
 1.2975e+04	 5.8030e+03	 5.0127e+00	 4.7902e-01	 3.5316e+02	 5.8454e+03
 1.9462e+04	 5.8030e+03	 4.8836e+00	 5.1649e-01	 3.5316e+02	 5.8483e+03
 2.9193e+04	 5.8030e+03	 4.7431e+00	 5.5430e-01	 3.5316e+02	 5.8509e+03
 4.3789e+04	 5.8030e+03	 4.5901e+00	 5.9069e-01	 3.5316e+02	 5.8538e+03
 6.5684e+04	 5.8030e+03	 4.1006e+00	 5.7632e-01	 3.5315e+02	 5.8562e+03
 9.8526e+04	 5.8030e+03	 3.9313e+00	 5.9423e-01	 3.5316e+02	 5.8588e+03
 1.4779e+05	 5.8030e+03	 3.7537e+00	 5.9347e-01	 3.5316e+02	 5.8612e+03
 2.2168e+05	 5.8030e+03	 3.5785e+00	 5.6906e-01	 3.5316e+02	 5.8641e+03
 3.3253e+05	 5.8030e+03	 3.6851e+00	 5.6405e-01	 3.5315e+02	 5.8665e+03
 4.9879e+05	 5.8030e+03	 3.5398e+00	 5.0191e-01	 3.5316e+02	 5.8691e+03
 7.4818e+05	 5.8030e+03	 3.4755e+00	 3.7445e-01	 3.5314e+02	 5.8770e+03
 9.0000e+05	 5.8030e+03	 3.4332e+00	 3.4478e-01	 3.5314e+02	 5.8845e+03
 1.0000e+02	 5.8817e+03	 5.8772e+00	 1.6382e-01	 3.5313e+02	 5.8926e+03
 1.5000e+02	 5.8817e+03	 5.8388e+00	 1.7580e-01	 3.5313e+02	 5.8950e+03
 2.2500e+02	 5.8817e+03	 5.7949e+00	 1.8997e-01	 3.5314e+02	 5.8976e+03
 3.3750e+02	 5.8817e+03	 5.7478e+00	 2.0798e-01	 3.5314e+02	 5.9002e+03
 5.0625e+02	 5.8817e+03	 5.6956e+00	 2.2889e-01	 3.5314e+02	 5.9027e+03
 7.5938e+02	 5.8817e+03	 5.6374e+00	 2.5244e-01	 3.5313e+02	 5.9055e+03
 1.1391e+03	 5.8817e+03	 5.5722e+00	 2.7916e-01	 3.5314e+02	 5.9080e+03
 1.7086e+03	 5.8817e+03	 5.4997e+00	 3.0788e-01	 3.5314e+02	 5.9109e+03
 2.5629e+03	 5.8817e+03	 5.4191e+00	 3.3911e-01	 3.5314e+02	 5.9134e+03
 3.8443e+03	 5.8817e+03	 5.3296e+00	 3.7235e-01	 3.5314e+02	 5.9161e+03
 5.7665e+03	 5.8817e+03	 5.2309e+00	 4.0697e-01	 3.5313e+02	 5.9186e+03
 8.6498e+03	 5.8817e+03	 5.1225e+00	 4.4276e-01	 3.5314e+02	 5.9211e+03
 1.2975e+04	 5.8817e+03	 5.0045e+00	 4.7940e-01	 3.5314e+02	 5.9238e+03
 1.9462e+04	 5.8817e+03	 4.8754e+00	 5.1666e-01	 3.5313e+02	 5.9263e+03
 2.9193e+04	 5.8817e+03	 4.7353e+00	 5.5401e-01	 3.5314e+02	 5.9289e+03
 4.3789e+04	 5.8817e+03	 4.5822e+00	 5.8984e-01	 3.5314e+02	 5.9314e+03
 6.5684e+04	 5.8817e+03	 4.0937e+00	 5.7522e-01	 3.5314e+02	 5.9338e+03
 9.8526e+04	 5.8817e+03	 3.9249e+00	 5.9255e-01	 3.5314e+02	 5.9365e+03
 1.4779e+05	 5.8817e+03	 3.7483e+00	 5.9149e-01	 3.5313e+02	 5.9389e+03
 2.2168e+05	 5.8817e+03	 3.5736e+00	 5.6687e-01	 3.5314e+02	 5.9418e+03
 3.3253e+05	 5.8817e+03	 3.6809e+00	 5.6171e-01	 3.5313e+02	 5.9442e+03
 4.9879e+05	 5.8817e+03	 3.5364e+00	 5.0007e-01	 3.5314e+02	 5.9470e+03
 7.4818e+05	 5.8817e+03	 3.4726e+00	 3.7295e-01	 3.5313e+02	 5.9548e+03
 9.0000e+05	 5.8817e+03	 3.4307e+00	 3.4358e-01	 3.5313e+02	 5.9624e+03
 1.0000e+02	 5.9596e+03	 5.8748e+00	 1.6497e-01	 3.5314e+02	 5.9706e+03
 1.5000e+02	 5.9596e+03	 5.8359e+00	 1.7639e-01	 3.5314e+02	 5.9731e+03
 2.2500e+02	 5.9596e+03	 5.7921e+00	 1.9141e-01	 3.5314e+02	 5.9758e+03
 3.3750e+02	 5.9596e+03	 5.7446e+00	 2.0908e-01	 3.5314e+02	 5.9782e+03
 5.0625e+02	 5.9596e+03	 5.6917e+00	 2.3005e-01	 3.5314e+02	 5.9808e+03
 7.5938e+02	 5.9596e+03	 5.6334e+00	 2.5373e-01	 3.5315e+02	 5.9832e+03
 1.1391e+03	 5.9596e+03	 5.5682e+00	 2.8022e-01	 3.5315e+02	 5.9859e+03
 1.7086e+03	 5.9596e+03	 5.4952e+00	 3.0902e-01	 3.5315e+02	 5.9886e+03
 2.5629e+03	 5.9596e+03	 5.4142e+00	 3.4021e-01	 3.5314e+02	 5.9912e+03
 3.8443e+03	 5.9596e+03	 5.3246e+00	 3.7325e-01	 3.5315e+02	 5.9938e+03
 5.7665e+03	 5.9596e+03	 5.2255e+00	 4.0790e-01	 3.5315e+02	 5.9963e+03
 8.6498e+03	 5.9596e+03	 5.1168e+00	 4.4332e-01	 3.5315e+02	 5.9990e+03
 1.2975e+04	 5.9596e+03	 4.9988e+00	 4.7973e-01	 3.5316e+02	 6.0015e+03
 1.9462e+04	 5.9596e+03	 4.8697e+00	 5.1676e-01	 3.5314e+02	 6.0044e+03
 2.9193e+04	 5.9596e+03	 4.7293e+00	 5.5362e-01	 3.5314e+02	 6.0069e+03
 4.3789e+04	 5.9596e+03	 4.5765e+00	 5.8921e-01	 3.5315e+02	 6.0094e+03
 6.5684e+04	 5.9596e+03	 4.0886e+00	 5.7420e-01	 3.5315e+02	 6.0121e+03
 9.8526e+04	 5.9596e+03	 3.9202e+00	 5.9123e-01	 3.5315e+02	 6.0146e+03
 1.4779e+05	 5.9596e+03	 3.7439e+00	 5.8984e-01	 3.5315e+02	 6.0172e+03
 2.2168e+05	 5.9596e+03	 3.5701e+00	 5.6514e-01	 3.5315e+02	 6.0198e+03
 3.3253e+05	 5.9596e+03	 3.6777e+00	 5.5998e-01	 3.5315e+02	 6.0225e+03
 4.9879e+05	 5.9596e+03	 3.5337e+00	 4.9857e-01	 3.5315e+02	 6.0251e+03
 7.4818e+05	 5.9596e+03	 3.4703e+00	 3.7180e-01	 3.5316e+02	 6.0326e+03
 9.0000e+05	 5.9596e+03	 3.4286e+00	 3.4253e-01	 3.5316e+02	 6.0408e+03
 1.0000e+02	 6.0379e+03	 5.8730e+00	 1.6589e-01	 3.5316e+02	 6.0486e+03
 1.5000e+02	 6.0379e+03	 5.8344e+00	 1.7726e-01	 3.5316e+02	 6.0513e+03
 2.2500e+02	 6.0379e+03	 5.7892e+00	 1.9249e-01	 3.5316e+02	 6.0538e+03
 3.3750e+02	 6.0379e+03	 5.7415e+00	 2.1026e-01	 3.5315e+02	 6.0562e+03
 5.0625e+02	 6.0379e+03	 5.6887e+00	 2.3135e-01	 3.5315e+02	 6.0588e+03
 7.5938e+02	 6.0379e+03	 5.6296e+00	 2.5492e-01	 3.5315e+02	 6.0612e+03
 1.1391e+03	 6.0379e+03	 5.5639e+00	 2.8131e-01	 3.5316e+02	 6.0640e+03
 1.7086e+03	 6.0379e+03	 5.4905e+00	 3.1032e-01	 3.5315e+02	 6.0666e+03
 2.5629e+03	 6.0379e+03	 5.4091e+00	 3.4139e-01	 3.5315e+02	 6.0694e+03
 3.8443e+03	 6.0379e+03	 5.3189e+00	 3.7435e-01	 3.5316e+02	 6.0718e+03
 5.7665e+03	 6.0379e+03	 5.2196e+00	 4.0876e-01	 3.5315e+02	 6.0743e+03
 8.6498e+03	 6.0379e+03	 5.1107e+00	 4.4404e-01	 3.5315e+02	 6.0770e+03
 1.2975e+04	 6.0379e+03	 4.9922e+00	 4.8008e-01	 3.5315e+02	 6.0794e+03
 1.9462e+04	 6.0379e+03	 4.8629e+00	 5.1667e-01	 3.5316e+02	 6.0823e+03
 2.9193e+04	 6.0379e+03	 4.7225e+00	 5.5334e-01	 3.5315e+02	 6.0849e+03
 4.3789e+04	 6.0379e+03	 4.5698e+00	 5.8855e-01	 3.5315e+02	 6.0876e+03
 6.5684e+04	 6.0379e+03	 4.0826e+00	 5.7315e-01	 3.5315e+02	 6.0901e+03
 9.8526e+04	 6.0379e+03	 3.9146e+00	 5.8973e-01	 3.5315e+02	 6.0928e+03
 1.4779e+05	 6.0379e+03	 3.7388e+00	 5.8799e-01	 3.5315e+02	 6.0952e+03
 2.2168e+05	 6.0379e+03	 3.5658e+00	 5.6317e-01	 3.5316e+02	 6.0981e+03
 3.3253e+05	 6.0379e+03	 3.6738e+00	 5.5791e-01	 3.5315e+02	 6.1006e+03
 4.9879e+05	 6.0379e+03	 3.5305e+00	 4.9673e-01	 3.5315e+02	 6.1031e+03
 7.4818e+05	 6.0379e+03	 3.4676e+00	 3.7031e-01	 3.5316e+02	 6.1110e+03
 9.0000e+05	 6.0379e+03	 3.4260e+00	 3.4112e-01	 3.5315e+02	 6.1186e+03
 1.0000e+02	 6.1158e+03	 5.8704e+00	 1.6689e-01	 3.5315e+02	 6.1270e+03
 1.5000e+02	 6.1158e+03	 5.8312e+00	 1.7921e-01	 3.5315e+02	 6.1295e+03
 2.2500e+02	 6.1158e+03	 5.7863e+00	 1.9364e-01	 3.5315e+02	 6.1321e+03
 3.3750e+02	 6.1158e+03	 5.7379e+00	 2.1174e-01	 3.5315e+02	 6.1346e+03
 5.0625e+02	 6.1158e+03	 5.6847e+00	 2.3239e-01	 3.5316e+02	 6.1370e+03
 7.5938e+02	 6.1158e+03	 5.6252e+00	 2.5626e-01	 3.5316e+02	 6.1397e+03
 1.1391e+03	 6.1158e+03	 5.5589e+00	 2.8267e-01	 3.5316e+02	 6.1422e+03
 1.7086e+03	 6.1158e+03	 5.4855e+00	 3.1162e-01	 3.5316e+02	 6.1450e+03
 2.5629e+03	 6.1158e+03	 5.4038e+00	 3.4261e-01	 3.5315e+02	 6.1476e+03
 3.8443e+03	 6.1158e+03	 5.3133e+00	 3.7541e-01	 3.5316e+02	 6.1502e+03
 5.7665e+03	 6.1158e+03	 5.2136e+00	 4.0968e-01	 3.5316e+02	 6.1527e+03
 8.6498e+03	 6.1158e+03	 5.1043e+00	 4.4469e-01	 3.5315e+02	 6.1556e+03
 1.2975e+04	 6.1158e+03	 4.9858e+00	 4.8056e-01	 3.5315e+02	 6.1580e+03
 1.9462e+04	 6.1158e+03	 4.8564e+00	 5.1663e-01	 3.5315e+02	 6.1609e+03
 2.9193e+04	 6.1158e+03	 4.7162e+00	 5.5319e-01	 3.5315e+02	 6.1634e+03
 4.3789e+04	 6.1158e+03	 4.2319e+00	 5.4477e-01	 3.5316e+02	 6.1659e+03
 6.5684e+04	 6.1158e+03	 4.0766e+00	 5.7199e-01	 3.5315e+02	 6.1684e+03
 9.8526e+04	 6.1158e+03	 3.9092e+00	 5.8830e-01	 3.5315e+02	 6.1709e+03
 1.4779e+05	 6.1158e+03	 3.7340e+00	 5.8621e-01	 3.5315e+02	 6.1738e+03
 2.2168e+05	 6.1158e+03	 3.5617e+00	 5.6125e-01	 3.5315e+02	 6.1763e+03
 3.3253e+05	 6.1158e+03	 3.6700e+00	 5.5592e-01	 3.5315e+02	 6.1790e+03
 4.9879e+05	 6.1158e+03	 3.5272e+00	 4.9495e-01	 3.5315e+02	 6.1816e+03
 7.4818e+05	 6.1158e+03	 3.4647e+00	 3.6888e-01	 3.5315e+02	 6.1898e+03
 9.0000e+05	 6.1158e+03	 3.4232e+00	 3.3979e-01	 3.5314e+02	 6.1977e+03
 1.0000e+02	 6.1949e+03	 5.8673e+00	 1.6808e-01	 3.5315e+02	 6.2057e+03
 1.5000e+02	 6.1949e+03	 5.8265e+00	 1.7924e-01	 3.5315e+02	 6.2081e+03
 2.2500e+02	 6.1949e+03	 5.7827e+00	 1.9475e-01	 3.5315e+02	 6.2109e+03
 3.3750e+02	 6.1949e+03	 5.7343e+00	 2.1292e-01	 3.5315e+02	 6.2133e+03
 5.0625e+02	 6.1949e+03	 5.6805e+00	 2.3404e-01	 3.5315e+02	 6.2160e+03
 7.5938e+02	 6.1949e+03	 5.6208e+00	 2.5781e-01	 3.5315e+02	 6.2185e+03
 1.1391e+03	 6.1949e+03	 5.5542e+00	 2.8421e-01	 3.5314e+02	 6.2211e+03
 1.7086e+03	 6.1949e+03	 5.4803e+00	 3.1295e-01	 3.5315e+02	 6.2237e+03
 2.5629e+03	 6.1949e+03	 5.3980e+00	 3.4401e-01	 3.5315e+02	 6.2262e+03
 3.8443e+03	 6.1949e+03	 5.3073e+00	 3.7657e-01	 3.5315e+02	 6.2291e+03
 5.7665e+03	 6.1949e+03	 5.2071e+00	 4.1049e-01	 3.5315e+02	 6.2316e+03
 8.6498e+03	 6.1949e+03	 5.0977e+00	 4.4527e-01	 3.5315e+02	 6.2343e+03
 1.2975e+04	 6.1949e+03	 4.9790e+00	 4.8092e-01	 3.5315e+02	 6.2368e+03
 1.9462e+04	 6.1949e+03	 4.8497e+00	 5.1670e-01	 3.5315e+02	 6.2395e+03
 2.9193e+04	 6.1949e+03	 4.7094e+00	 5.5285e-01	 3.5316e+02	 6.2421e+03
 4.3789e+04	 6.1949e+03	 4.2258e+00	 5.4414e-01	 3.5315e+02	 6.2448e+03
 6.5684e+04	 6.1949e+03	 4.0708e+00	 5.7087e-01	 3.5315e+02	 6.2472e+03
 9.8526e+04	 6.1949e+03	 3.9038e+00	 5.8665e-01	 3.5315e+02	 6.2498e+03
 1.4779e+05	 6.1949e+03	 3.7293e+00	 5.8437e-01	 3.5316e+02	 6.2524e+03
 2.2168e+05	 6.1949e+03	 3.5575e+00	 5.5928e-01	 3.5315e+02	 6.2549e+03
 3.3253e+05	 6.1949e+03	 3.6663e+00	 5.5395e-01	 3.5316e+02	 6.2575e+03
 4.9879e+05	 6.1949e+03	 3.5241e+00	 4.9326e-01	 3.5314e+02	 6.2601e+03
 7.4818e+05	 6.1949e+03	 3.4621e+00	 3.6743e-01	 3.5316e+02	 6.2681e+03
 9.0000e+05	 6.1949e+03	 3.4209e+00	 3.3844e-01	 3.5316e+02	 6.2758e+03
 1.0000e+02	 6.2729e+03	 5.8649e+00	 1.6895e-01	 3.5315e+02	 6.2836e+03
 1.5000e+02	 6.2729e+03	 5.8240e+00	 1.8192e-01	 3.5315e+02	 6.2862e+03
 2.2500e+02	 6.2729e+03	 5.7795e+00	 1.9617e-01	 3.5315e+02	 6.2887e+03
 3.3750e+02	 6.2729e+03	 5.7307e+00	 2.1434e-01	 3.5315e+02	 6.2911e+03
 5.0625e+02	 6.2729e+03	 5.6767e+00	 2.3543e-01	 3.5315e+02	 6.2938e+03
 7.5938e+02	 6.2729e+03	 5.6164e+00	 2.5913e-01	 3.5315e+02	 6.2964e+03
 1.1391e+03	 6.2729e+03	 5.5497e+00	 2.8576e-01	 3.5316e+02	 6.2991e+03
 1.7086e+03	 6.2729e+03	 5.4750e+00	 3.1432e-01	 3.5315e+02	 6.3016e+03
 2.5629e+03	 6.2729e+03	 5.3925e+00	 3.4526e-01	 3.5315e+02	 6.3043e+03
 3.8443e+03	 6.2729e+03	 5.3010e+00	 3.7770e-01	 3.5314e+02	 6.3068e+03
 5.7665e+03	 6.2729e+03	 5.2008e+00	 4.1139e-01	 3.5315e+02	 6.3092e+03
 8.6498e+03	 6.2729e+03	 5.0910e+00	 4.4605e-01	 3.5315e+02	 6.3119e+03
 1.2975e+04	 6.2729e+03	 4.9721e+00	 4.8117e-01	 3.5315e+02	 6.3144e+03
 1.9462e+04	 6.2729e+03	 4.8426e+00	 5.1676e-01	 3.5315e+02	 6.3170e+03
 2.9193e+04	 6.2729e+03	 4.7022e+00	 5.5240e-01	 3.5315e+02	 6.3196e+03
 4.3789e+04	 6.2729e+03	 4.2191e+00	 5.4353e-01	 3.5314e+02	 6.3223e+03
 6.5684e+04	 6.2729e+03	 4.0643e+00	 5.6990e-01	 3.5314e+02	 6.3248e+03
 9.8526e+04	 6.2729e+03	 3.8976e+00	 5.8518e-01	 3.5313e+02	 6.3276e+03
 1.4779e+05	 6.2729e+03	 3.7236e+00	 5.8245e-01	 3.5313e+02	 6.3300e+03
 2.2168e+05	 6.2729e+03	 3.5526e+00	 5.5711e-01	 3.5314e+02	 6.3326e+03
 3.3253e+05	 6.2729e+03	 3.6618e+00	 5.5156e-01	 3.5314e+02	 6.3352e+03
 4.9879e+05	 6.2729e+03	 3.5203e+00	 4.9096e-01	 3.5313e+02	 6.3378e+03
 7.4818e+05	 6.2729e+03	 3.4588e+00	 3.6556e-01	 3.5313e+02	 6.3455e+03
 9.0000e+05	 6.2729e+03	 3.4178e+00	 3.3677e-01	 3.5313e+02	 6.3536e+03
 1.0000e+02	 6.3508e+03	 5.8619e+00	 1.7019e-01	 3.5313e+02	 6.3618e+03
 1.5000e+02	 6.3508e+03	 5.8208e+00	 1.8078e-01	 3.5313e+02	 6.3642e+03
 2.2500e+02	 6.3508e+03	 5.7761e+00	 1.9742e-01	 3.5313e+02	 6.3666e+03
 3.3750e+02	 6.3508e+03	 5.7269e+00	 2.1562e-01	 3.5315e+02	 6.3692e+03
 5.0625e+02	 6.3508e+03	 5.6725e+00	 2.3647e-01	 3.5314e+02	 6.3717e+03
 7.5938e+02	 6.3508e+03	 5.6123e+00	 2.6043e-01	 3.5315e+02	 6.3741e+03
 1.1391e+03	 6.3508e+03	 5.5448e+00	 2.8696e-01	 3.5315e+02	 6.3768e+03
 1.7086e+03	 6.3508e+03	 5.4703e+00	 3.1564e-01	 3.5315e+02	 6.3794e+03
 2.5629e+03	 6.3508e+03	 5.3875e+00	 3.4633e-01	 3.5315e+02	 6.3820e+03
 3.8443e+03	 6.3508e+03	 5.2960e+00	 3.7864e-01	 3.5316e+02	 6.3846e+03
 5.7665e+03	 6.3508e+03	 5.1956e+00	 4.1212e-01	 3.5316e+02	 6.3873e+03
 8.6498e+03	 6.3508e+03	 5.0858e+00	 4.4647e-01	 3.5316e+02	 6.3899e+03
 1.2975e+04	 6.3508e+03	 4.9669e+00	 4.8145e-01	 3.5317e+02	 6.3926e+03
 1.9462e+04	 6.3508e+03	 4.8373e+00	 5.1677e-01	 3.5316e+02	 6.3951e+03
 2.9193e+04	 6.3508e+03	 4.6970e+00	 5.5205e-01	 3.5316e+02	 6.3979e+03
 4.3789e+04	 6.3508e+03	 4.2145e+00	 5.4300e-01	 3.5316e+02	 6.4004e+03
 6.5684e+04	 6.3508e+03	 4.0601e+00	 5.6893e-01	 3.5316e+02	 6.4028e+03
 9.8526e+04	 6.3508e+03	 3.8936e+00	 5.8390e-01	 3.5316e+02	 6.4055e+03
 1.4779e+05	 6.3508e+03	 3.7204e+00	 5.8103e-01	 3.5316e+02	 6.4079e+03
 2.2168e+05	 6.3508e+03	 3.5497e+00	 5.5563e-01	 3.5316e+02	 6.4108e+03
 3.3253e+05	 6.3508e+03	 3.6593e+00	 5.5019e-01	 3.5316e+02	 6.4133e+03
 4.9879e+05	 6.3508e+03	 3.5182e+00	 4.8995e-01	 3.5315e+02	 6.4161e+03
 7.4818e+05	 6.3508e+03	 3.4571e+00	 3.6472e-01	 3.5315e+02	 6.4238e+03
 9.0000e+05	 6.3508e+03	 3.4159e+00	 3.3589e-01	 3.5315e+02	 6.4314e+03
 1.0000e+02	 6.4286e+03	 5.8597e+00	 1.7115e-01	 3.5314e+02	 6.4396e+03
 1.5000e+02	 6.4286e+03	 5.8178e+00	 1.8125e-01	 3.5314e+02	 6.4420e+03
 2.2500e+02	 6.4286e+03	 5.7732e+00	 1.9850e-01	 3.5314e+02	 6.4444e+03
 3.3750e+02	 6.4286e+03	 5.7238e+00	 2.1667e-01	 3.5314e+02	 6.4471e+03
 5.0625e+02	 6.4286e+03	 5.6690e+00	 2.3784e-01	 3.5314e+02	 6.4495e+03
 7.5938e+02	 6.4286e+03	 5.6080e+00	 2.6175e-01	 3.5314e+02	 6.4520e+03
 1.1391e+03	 6.4286e+03	 5.5405e+00	 2.8807e-01	 3.5314e+02	 6.4548e+03
 1.7086e+03	 6.4286e+03	 5.4653e+00	 3.1685e-01	 3.5314e+02	 6.4576e+03
 2.5629e+03	 6.4286e+03	 5.3821e+00	 3.4756e-01	 3.5314e+02	 6.4601e+03
 3.8443e+03	 6.4286e+03	 5.2902e+00	 3.7965e-01	 3.5315e+02	 6.4626e+03
 5.7665e+03	 6.4286e+03	 5.1893e+00	 4.1307e-01	 3.5315e+02	 6.4650e+03
 8.6498e+03	 6.4286e+03	 5.0792e+00	 4.4712e-01	 3.5315e+02	 6.4676e+03
 1.2975e+04	 6.4286e+03	 4.9601e+00	 4.8174e-01	 3.5315e+02	 6.4700e+03
 1.9462e+04	 6.4286e+03	 4.8305e+00	 5.1680e-01	 3.5315e+02	 6.4728e+03
 2.9193e+04	 6.4286e+03	 4.6902e+00	 5.5186e-01	 3.5315e+02	 6.4755e+03
 4.3789e+04	 6.4286e+03	 4.2083e+00	 5.4222e-01	 3.5315e+02	 6.4780e+03
 6.5684e+04	 6.4286e+03	 4.0538e+00	 5.6781e-01	 3.5315e+02	 6.4808e+03
 9.8526e+04	 6.4286e+03	 3.8879e+00	 5.8235e-01	 3.5315e+02	 6.4834e+03
 1.4779e+05	 6.4286e+03	 3.7150e+00	 5.7909e-01	 3.5315e+02	 6.4861e+03
 2.2168e+05	 6.4286e+03	 3.5454e+00	 5.5365e-01	 3.5315e+02	 6.4888e+03
 3.3253e+05	 6.4286e+03	 3.6554e+00	 5.4810e-01	 3.5315e+02	 6.4915e+03
 4.9879e+05	 6.4286e+03	 3.5151e+00	 4.8796e-01	 3.5315e+02	 6.4941e+03
 7.4818e+05	 6.4286e+03	 3.4546e+00	 3.6332e-01	 3.5315e+02	 6.5018e+03
 9.0000e+05	 6.4286e+03	 3.4138e+00	 3.3482e-01	 3.5317e+02	 6.5099e+03
 1.0000e+02	 6.5071e+03	 5.8579e+00	 1.7196e-01	 3.5317e+02	 6.5183e+03
 1.5000e+02	 6.5071e+03	 5.8155e+00	 1.8374e-01	 3.5317e+02	 6.5207e+03
 2.2500e+02	 6.5071e+03	 5.7711e+00	 1.9956e-01	 3.5317e+02	 6.5232e+03
 3.3750e+02	 6.5071e+03	 5.7213e+00	 2.1771e-01	 3.5317e+02	 6.5258e+03
 5.0625e+02	 6.5071e+03	 5.6662e+00	 2.3899e-01	 3.5317e+02	 6.5282e+03
 7.5938e+02	 6.5071e+03	 5.6050e+00	 2.6278e-01	 3.5317e+02	 6.5308e+03
 1.1391e+03	 6.5071e+03	 5.5371e+00	 2.8881e-01	 3.5317e+02	 6.5333e+03
 1.7086e+03	 6.5071e+03	 5.4615e+00	 3.1796e-01	 3.5317e+02	 6.5361e+03
 2.5629e+03	 6.5071e+03	 5.3778e+00	 3.4845e-01	 3.5317e+02	 6.5387e+03
 3.8443e+03	 6.5071e+03	 5.2856e+00	 3.8064e-01	 3.5317e+02	 6.5411e+03
 5.7665e+03	 6.5071e+03	 5.1844e+00	 4.1371e-01	 3.5316e+02	 6.5436e+03
 8.6498e+03	 6.5071e+03	 5.0739e+00	 4.4756e-01	 3.5316e+02	 6.5462e+03
 1.2975e+04	 6.5071e+03	 4.9545e+00	 4.8206e-01	 3.5316e+02	 6.5489e+03
 1.9462e+04	 6.5071e+03	 4.8248e+00	 5.1684e-01	 3.5316e+02	 6.5516e+03
 2.9193e+04	 6.5071e+03	 4.6843e+00	 5.5149e-01	 3.5316e+02	 6.5542e+03
 4.3789e+04	 6.5071e+03	 4.2029e+00	 5.4155e-01	 3.5316e+02	 6.5567e+03
 6.5684e+04	 6.5071e+03	 4.0487e+00	 5.6697e-01	 3.5315e+02	 6.5594e+03
 9.8526e+04	 6.5071e+03	 3.8830e+00	 5.8110e-01	 3.5315e+02	 6.5619e+03
 1.4779e+05	 6.5071e+03	 3.7107e+00	 5.7755e-01	 3.5315e+02	 6.5644e+03
 2.2168e+05	 6.5071e+03	 3.5415e+00	 5.5182e-01	 3.5315e+02	 6.5671e+03
 3.3253e+05	 6.5071e+03	 3.6518e+00	 5.4617e-01	 3.5315e+02	 6.5695e+03
 4.9879e+05	 6.5071e+03	 3.5118e+00	 4.8631e-01	 3.5314e+02	 6.5723e+03
 7.4818e+05	 6.5071e+03	 3.4516e+00	 3.6175e-01	 3.5314e+02	 6.5800e+03
 9.0000e+05	 6.5071e+03	 3.4108e+00	 3.3315e-01	 3.5314e+02	 6.5878e+03
 1.0000e+02	 6.5849e+03	 5.8549e+00	 1.7309e-01	 3.5313e+02	 6.5959e+03
 1.5000e+02	 6.5849e+03	 5.8127e+00	 1.8567e-01	 3.5314e+02	 6.5984e+03
 2.2500e+02	 6.5849e+03	 5.7669e+00	 2.0086e-01	 3.5314e+02	 6.6011e+03
 3.3750e+02	 6.5849e+03	 5.7168e+00	 2.1933e-01	 3.5313e+02	 6.6035e+03
 5.0625e+02	 6.5849e+03	 5.6611e+00	 2.4039e-01	 3.5313e+02	 6.6063e+03
 7.5938e+02	 6.5849e+03	 5.5996e+00	 2.6420e-01	 3.5312e+02	 6.6088e+03
 1.1391e+03	 6.5849e+03	 5.5311e+00	 2.9099e-01	 3.5312e+02	 6.6116e+03
 1.7086e+03	 6.5849e+03	 5.4549e+00	 3.1931e-01	 3.5312e+02	 6.6142e+03
 2.5629e+03	 6.5849e+03	 5.3708e+00	 3.4999e-01	 3.5311e+02	 6.6171e+03
 3.8443e+03	 6.5849e+03	 5.2781e+00	 3.8179e-01	 3.5311e+02	 6.6195e+03
 5.7665e+03	 6.5849e+03	 5.1766e+00	 4.1466e-01	 3.5312e+02	 6.6222e+03
 8.6498e+03	 6.5849e+03	 5.0660e+00	 4.4827e-01	 3.5313e+02	 6.6248e+03
 1.2975e+04	 6.5849e+03	 4.9467e+00	 4.8239e-01	 3.5313e+02	 6.6276e+03
 1.9462e+04	 6.5849e+03	 4.8171e+00	 5.1687e-01	 3.5313e+02	 6.6301e+03
 2.9193e+04	 6.5849e+03	 4.6769e+00	 5.5112e-01	 3.5313e+02	 6.6329e+03
 4.3789e+04	 6.5849e+03	 4.1963e+00	 5.4095e-01	 3.5313e+02	 6.6353e+03
 6.5684e+04	 6.5849e+03	 4.0426e+00	 5.6580e-01	 3.5314e+02	 6.6378e+03
 9.8526e+04	 6.5849e+03	 3.8775e+00	 5.7968e-01	 3.5315e+02	 6.6405e+03
 1.4779e+05	 6.5849e+03	 3.7060e+00	 5.7575e-01	 3.5315e+02	 6.6430e+03
 2.2168e+05	 6.5849e+03	 3.5377e+00	 5.5005e-01	 3.5315e+02	 6.6456e+03
 3.3253e+05	 6.5849e+03	 3.6485e+00	 5.4439e-01	 3.5316e+02	 6.6481e+03
 4.9879e+05	 6.5849e+03	 3.5093e+00	 4.8478e-01	 3.5316e+02	 6.6509e+03
 7.4818e+05	 6.5849e+03	 3.4495e+00	 3.6065e-01	 3.5316e+02	 6.6585e+03
 9.0000e+05	 6.5849e+03	 3.4092e+00	 3.3244e-01	 3.5316e+02	 6.6662e+03
 1.0000e+02	 6.6634e+03	 5.8529e+00	 1.7399e-01	 3.5317e+02	 6.6747e+03
 1.5000e+02	 6.6634e+03	 5.8112e+00	 1.8666e-01	 3.5317e+02	 6.6771e+03
 2.2500e+02	 6.6634e+03	 5.7651e+00	 2.0172e-01	 3.5316e+02	 6.6798e+03
 3.3750e+02	 6.6634e+03	 5.7146e+00	 2.2016e-01	 3.5317e+02	 6.6822e+03
 5.0625e+02	 6.6634e+03	 5.6589e+00	 2.4132e-01	 3.5317e+02	 6.6849e+03
 7.5938e+02	 6.6634e+03	 5.5971e+00	 2.6538e-01	 3.5317e+02	 6.6873e+03
 1.1391e+03	 6.6634e+03	 5.5283e+00	 2.9157e-01	 3.5316e+02	 6.6899e+03
 1.7086e+03	 6.6634e+03	 5.4522e+00	 3.2027e-01	 3.5317e+02	 6.6925e+03
 2.5629e+03	 6.6634e+03	 5.3678e+00	 3.5064e-01	 3.5317e+02	 6.6951e+03
 3.8443e+03	 6.6634e+03	 5.2748e+00	 3.8242e-01	 3.5317e+02	 6.6978e+03
 5.7665e+03	 6.6634e+03	 5.1730e+00	 4.1530e-01	 3.5316e+02	 6.7002e+03
 8.6498e+03	 6.6634e+03	 5.0621e+00	 4.4866e-01	 3.5315e+02	 6.7029e+03
 1.2975e+04	 6.6634e+03	 4.9426e+00	 4.8259e-01	 3.5315e+02	 6.7054e+03
 1.9462e+04	 6.6634e+03	 4.8126e+00	 5.1671e-01	 3.5315e+02	 6.7083e+03
 2.9193e+04	 6.6634e+03	 4.6722e+00	 5.5077e-01	 3.5315e+02	 6.7109e+03
 4.3789e+04	 6.6634e+03	 4.1916e+00	 5.4040e-01	 3.5314e+02	 6.7136e+03
 6.5684e+04	 6.6634e+03	 4.0380e+00	 5.6482e-01	 3.5315e+02	 6.7161e+03
 9.8526e+04	 6.6634e+03	 3.8729e+00	 5.7833e-01	 3.5315e+02	 6.7189e+03
 1.4779e+05	 6.6634e+03	 3.7017e+00	 5.7411e-01	 3.5315e+02	 6.7213e+03
 2.2168e+05	 6.6634e+03	 3.5339e+00	 5.4833e-01	 3.5315e+02	 6.7239e+03
 3.3253e+05	 6.6634e+03	 3.6451e+00	 5.4251e-01	 3.5315e+02	 6.7265e+03
 4.9879e+05	 6.6634e+03	 3.5063e+00	 4.8312e-01	 3.5315e+02	 6.7291e+03
 7.4818e+05	 6.6634e+03	 3.4468e+00	 3.5920e-01	 3.5315e+02	 6.7368e+03
 9.0000e+05	 6.6634e+03	 3.4066e+00	 3.3104e-01	 3.5315e+02	 6.7445e+03
 1.0000e+02	 6.7417e+03	 5.8505e+00	 1.7530e-01	 3.5314e+02	 6.7523e+03
 1.5000e+02	 6.7417e+03	 5.8080e+00	 1.8725e-01	 3.5314e+02	 6.7547e+03
 2.2500e+02	 6.7417e+03	 5.7614e+00	 2.0313e-01	 3.5314e+02	 6.7574e+03
 3.3750e+02	 6.7417e+03	 5.7106e+00	 2.2159e-01	 3.5314e+02	 6.7599e+03
 5.0625e+02	 6.7417e+03	 5.6543e+00	 2.4273e-01	 3.5314e+02	 6.7626e+03
 7.5938e+02	 6.7417e+03	 5.5922e+00	 2.6669e-01	 3.5314e+02	 6.7651e+03
 1.1391e+03	 6.7417e+03	 5.5232e+00	 2.9326e-01	 3.5314e+02	 6.7679e+03
 1.7086e+03	 6.7417e+03	 5.4464e+00	 3.2155e-01	 3.5314e+02	 6.7704e+03
 2.5629e+03	 6.7417e+03	 5.3616e+00	 3.5178e-01	 3.5314e+02	 6.7733e+03
 3.8443e+03	 6.7417e+03	 5.2685e+00	 3.8348e-01	 3.5314e+02	 6.7758e+03
 5.7665e+03	 6.7417e+03	 5.1666e+00	 4.1609e-01	 3.5315e+02	 6.7782e+03
 8.6498e+03	 6.7417e+03	 5.0556e+00	 4.4924e-01	 3.5315e+02	 6.7808e+03
 1.2975e+04	 6.7417e+03	 4.9361e+00	 4.8279e-01	 3.5314e+02	 6.7832e+03
 1.9462e+04	 6.7417e+03	 4.8062e+00	 5.1681e-01	 3.5315e+02	 6.7858e+03
 2.9193e+04	 6.7417e+03	 4.6661e+00	 5.5043e-01	 3.5316e+02	 6.7885e+03
 4.3789e+04	 6.7417e+03	 4.1862e+00	 5.3990e-01	 3.5315e+02	 6.7913e+03
 6.5684e+04	 6.7417e+03	 4.0330e+00	 5.6390e-01	 3.5316e+02	 6.7938e+03
 9.8526e+04	 6.7417e+03	 3.8685e+00	 5.7701e-01	 3.5316e+02	 6.7966e+03
 1.4779e+05	 6.7417e+03	 3.6979e+00	 5.7256e-01	 3.5316e+02	 6.7990e+03
 2.2168e+05	 6.7417e+03	 3.5307e+00	 5.4676e-01	 3.5317e+02	 6.8016e+03
 3.3253e+05	 6.7417e+03	 3.6422e+00	 5.4099e-01	 3.5316e+02	 6.8042e+03
 4.9879e+05	 6.7417e+03	 3.5040e+00	 4.8173e-01	 3.5317e+02	 6.8068e+03
 7.4818e+05	 6.7417e+03	 3.4450e+00	 3.5819e-01	 3.5317e+02	 6.8149e+03
 9.0000e+05	 6.7417e+03	 3.4046e+00	 3.3000e-01	 3.5317e+02	 6.8228e+03
 1.0000e+02	 6.8199e+03	 5.8484e+00	 1.7598e-01	 3.5316e+02	 6.8310e+03
 1.5000e+02	 6.8199e+03	 5.8056e+00	 1.8873e-01	 3.5316e+02	 6.8335e+03
 2.2500e+02	 6.8199e+03	 5.7589e+00	 2.0413e-01	 3.5316e+02	 6.8363e+03
 3.3750e+02	 6.8199e+03	 5.7077e+00	 2.2264e-01	 3.5315e+02	 6.8387e+03
 5.0625e+02	 6.8199e+03	 5.6514e+00	 2.4397e-01	 3.5315e+02	 6.8411e+03
 7.5938e+02	 6.8199e+03	 5.5886e+00	 2.6783e-01	 3.5316e+02	 6.8438e+03
 1.1391e+03	 6.8199e+03	 5.5192e+00	 2.9442e-01	 3.5315e+02	 6.8463e+03
 1.7086e+03	 6.8199e+03	 5.4422e+00	 3.2275e-01	 3.5315e+02	 6.8489e+03
 2.5629e+03	 6.8199e+03	 5.3571e+00	 3.5302e-01	 3.5315e+02	 6.8514e+03
 3.8443e+03	 6.8199e+03	 5.2636e+00	 3.8440e-01	 3.5315e+02	 6.8539e+03
 5.7665e+03	 6.8199e+03	 5.1613e+00	 4.1681e-01	 3.5315e+02	 6.8563e+03
 8.6498e+03	 6.8199e+03	 5.0500e+00	 4.4977e-01	 3.5314e+02	 6.8589e+03
 1.2975e+04	 6.8199e+03	 4.9302e+00	 4.8295e-01	 3.5314e+02	 6.8616e+03
 1.9462e+04	 6.8199e+03	 4.8002e+00	 5.1666e-01	 3.5315e+02	 6.8641e+03
 2.9193e+04	 6.8199e+03	 4.6597e+00	 5.5009e-01	 3.5315e+02	 6.8669e+03
 4.3789e+04	 6.8199e+03	 4.1804e+00	 5.3909e-01	 3.5315e+02	 6.8693e+03
 6.5684e+04	 6.8199e+03	 4.0270e+00	 5.6288e-01	 3.5315e+02	 6.8719e+03
 9.8526e+04	 6.8199e+03	 3.8629e+00	 5.7555e-01	 3.5315e+02	 6.8745e+03
 1.4779e+05	 6.8199e+03	 3.6927e+00	 5.7087e-01	 3.5315e+02	 6.8771e+03
 2.2168e+05	 6.8199e+03	 3.5261e+00	 5.4472e-01	 3.5314e+02	 6.8798e+03
 3.3253e+05	 6.8199e+03	 3.6379e+00	 5.3869e-01	 3.5313e+02	 6.8822e+03
 4.9879e+05	 6.8199e+03	 3.5002e+00	 4.7967e-01	 3.5313e+02	 6.8848e+03
 7.4818e+05	 6.8199e+03	 3.4413e+00	 3.5610e-01	 3.5310e+02	 6.8926e+03
 9.0000e+05	 6.8199e+03	 3.4013e+00	 3.2813e-01	 3.5311e+02	 6.9004e+03
 1.0000e+02	 6.8975e+03	 5.8448e+00	 1.7721e-01	 3.5311e+02	 6.9085e+03
 1.5000e+02	 6.8975e+03	 5.8028e+00	 1.8822e-01	 3.5312e+02	 6.9110e+03
 2.2500e+02	 6.8975e+03	 5.7550e+00	 2.0535e-01	 3.5312e+02	 6.9138e+03
 3.3750e+02	 6.8975e+03	 5.7036e+00	 2.2397e-01	 3.5313e+02	 6.9162e+03
 5.0625e+02	 6.8975e+03	 5.6468e+00	 2.4518e-01	 3.5313e+02	 6.9186e+03
 7.5938e+02	 6.8975e+03	 5.5842e+00	 2.6922e-01	 3.5314e+02	 6.9213e+03
 1.1391e+03	 6.8975e+03	 5.5143e+00	 2.9550e-01	 3.5314e+02	 6.9238e+03
 1.7086e+03	 6.8975e+03	 5.4372e+00	 3.2378e-01	 3.5315e+02	 6.9264e+03
 2.5629e+03	 6.8975e+03	 5.3521e+00	 3.5395e-01	 3.5316e+02	 6.9289e+03
 3.8443e+03	 6.8975e+03	 5.2584e+00	 3.8528e-01	 3.5315e+02	 6.9314e+03
 5.7665e+03	 6.8975e+03	 5.1562e+00	 4.1748e-01	 3.5316e+02	 6.9338e+03
 8.6498e+03	 6.8975e+03	 5.0449e+00	 4.5017e-01	 3.5316e+02	 6.9365e+03
 1.2975e+04	 6.8975e+03	 4.9252e+00	 4.8329e-01	 3.5316e+02	 6.9392e+03
 1.9462e+04	 6.8975e+03	 4.7953e+00	 5.1659e-01	 3.5316e+02	 6.9418e+03
 2.9193e+04	 6.8975e+03	 4.6551e+00	 5.4974e-01	 3.5317e+02	 6.9446e+03
 4.3789e+04	 6.8975e+03	 4.1763e+00	 5.3840e-01	 3.5317e+02	 6.9470e+03
 6.5684e+04	 6.8975e+03	 4.0234e+00	 5.6200e-01	 3.5318e+02	 6.9498e+03
 9.8526e+04	 6.8975e+03	 3.8597e+00	 5.7443e-01	 3.5318e+02	 6.9522e+03
 1.4779e+05	 6.8975e+03	 3.6901e+00	 5.6950e-01	 3.5318e+02	 6.9550e+03
 2.2168e+05	 6.8975e+03	 3.5241e+00	 5.4357e-01	 3.5318e+02	 6.9576e+03
 3.3253e+05	 6.8975e+03	 3.6362e+00	 5.3774e-01	 3.5318e+02	 6.9604e+03
 4.9879e+05	 6.8975e+03	 3.4989e+00	 4.7891e-01	 3.5318e+02	 6.9630e+03
 7.4818e+05	 6.8975e+03	 3.4404e+00	 3.5581e-01	 3.5317e+02	 6.9710e+03
 9.0000e+05	 6.8975e+03	 3.4003e+00	 3.2779e-01	 3.5316e+02	 6.9790e+03
 1.0000e+02	 6.9762e+03	 5.8433e+00	 1.7820e-01	 3.5316e+02	 6.9872e+03
 1.5000e+02	 6.9762e+03	 5.8006e+00	 1.9277e-01	 3.5315e+02	 6.9896e+03
 2.2500e+02	 6.9762e+03	 5.7528e+00	 2.0643e-01	 3.5315e+02	 6.9924e+03
 3.3750e+02	 6.9762e+03	 5.7011e+00	 2.2495e-01	 3.5314e+02	 6.9949e+03
 5.0625e+02	 6.9762e+03	 5.6440e+00	 2.4625e-01	 3.5314e+02	 6.9976e+03
 7.5938e+02	 6.9762e+03	 5.5806e+00	 2.7054e-01	 3.5315e+02	 7.0000e+03
 1.1391e+03	 6.9762e+03	 5.5104e+00	 2.9678e-01	 3.5314e+02	 7.0026e+03
 1.7086e+03	 6.9762e+03	 5.4328e+00	 3.2516e-01	 3.5315e+02	 7.0052e+03
 2.5629e+03	 6.9762e+03	 5.3470e+00	 3.5501e-01	 3.5315e+02	 7.0078e+03
 3.8443e+03	 6.9762e+03	 5.2529e+00	 3.8629e-01	 3.5315e+02	 7.0105e+03
 5.7665e+03	 6.9762e+03	 5.1503e+00	 4.1816e-01	 3.5315e+02	 7.0129e+03
 8.6498e+03	 6.9762e+03	 5.0388e+00	 4.5058e-01	 3.5315e+02	 7.0158e+03
 1.2975e+04	 6.9762e+03	 4.9188e+00	 4.8344e-01	 3.5316e+02	 7.0182e+03
 1.9462e+04	 6.9762e+03	 4.7889e+00	 5.1667e-01	 3.5316e+02	 7.0211e+03
 2.9193e+04	 6.9762e+03	 4.6486e+00	 5.4936e-01	 3.5316e+02	 7.0238e+03
 4.3789e+04	 6.9762e+03	 4.1703e+00	 5.3789e-01	 3.5316e+02	 7.0264e+03
 6.5684e+04	 6.9762e+03	 4.0176e+00	 5.6097e-01	 3.5316e+02	 7.0288e+03
 9.8526e+04	 6.9762e+03	 3.8541e+00	 5.7310e-01	 3.5316e+02	 7.0312e+03
 1.4779e+05	 6.9762e+03	 3.6852e+00	 5.6789e-01	 3.5316e+02	 7.0338e+03
 2.2168e+05	 6.9762e+03	 3.5197e+00	 5.4160e-01	 3.5316e+02	 7.0364e+03
 3.3253e+05	 6.9762e+03	 3.6323e+00	 5.3563e-01	 3.5316e+02	 7.0391e+03
 4.9879e+05	 6.9762e+03	 3.4955e+00	 4.7704e-01	 3.5316e+02	 7.0417e+03
 7.4818e+05	 6.9762e+03	 3.4376e+00	 3.5433e-01	 3.5316e+02	 7.0493e+03
 9.0000e+05	 6.9762e+03	 3.3979e+00	 3.2652e-01	 3.5316e+02	 7.0575e+03
 1.0000e+02	 7.0547e+03	 5.8413e+00	 1.7921e-01	 3.5316e+02	 7.0658e+03
 1.5000e+02	 7.0547e+03	 5.7994e+00	 1.9007e-01	 3.5316e+02	 7.0683e+03
 2.2500e+02	 7.0547e+03	 5.7499e+00	 2.0756e-01	 3.5315e+02	 7.0711e+03
 3.3750e+02	 7.0547e+03	 5.6980e+00	 2.2619e-01	 3.5315e+02	 7.0736e+03
 5.0625e+02	 7.0547e+03	 5.6406e+00	 2.4742e-01	 3.5316e+02	 7.0760e+03
 7.5938e+02	 7.0547e+03	 5.5771e+00	 2.7151e-01	 3.5315e+02	 7.0785e+03
 1.1391e+03	 7.0547e+03	 5.5067e+00	 2.9790e-01	 3.5315e+02	 7.0811e+03
 1.7086e+03	 7.0547e+03	 5.4284e+00	 3.2607e-01	 3.5316e+02	 7.0838e+03
 2.5629e+03	 7.0547e+03	 5.3426e+00	 3.5607e-01	 3.5315e+02	 7.0864e+03
 3.8443e+03	 7.0547e+03	 5.2482e+00	 3.8700e-01	 3.5316e+02	 7.0891e+03
 5.7665e+03	 7.0547e+03	 5.1450e+00	 4.1883e-01	 3.5315e+02	 7.0916e+03
 8.6498e+03	 7.0547e+03	 5.0332e+00	 4.5109e-01	 3.5315e+02	 7.0945e+03
 1.2975e+04	 7.0547e+03	 4.9130e+00	 4.8371e-01	 3.5315e+02	 7.0970e+03
 1.9462e+04	 7.0547e+03	 4.7828e+00	 5.1660e-01	 3.5314e+02	 7.0999e+03
 2.9193e+04	 7.0547e+03	 4.6425e+00	 5.4924e-01	 3.5314e+02	 7.1024e+03
 4.3789e+04	 7.0547e+03	 4.1645e+00	 5.3719e-01	 3.5314e+02	 7.1051e+03
 6.5684e+04	 7.0547e+03	 4.0119e+00	 5.6006e-01	 3.5315e+02	 7.1076e+03
 9.8526e+04	 7.0547e+03	 3.8486e+00	 5.7164e-01	 3.5314e+02	 7.1101e+03
 1.4779e+05	 7.0547e+03	 3.6802e+00	 5.6606e-01	 3.5314e+02	 7.1128e+03
 2.2168e+05	 7.0547e+03	 3.5154e+00	 5.3961e-01	 3.5314e+02	 7.1153e+03
 3.3253e+05	 7.0547e+03	 3.6283e+00	 5.3356e-01	 3.5314e+02	 7.1178e+03
 4.9879e+05	 7.0547e+03	 3.4921e+00	 4.7519e-01	 3.5315e+02	 7.1205e+03
 7.4818e+05	 7.0547e+03	 3.4348e+00	 3.5260e-01	 3.5314e+02	 7.1281e+03
 9.0000e+05	 7.0547e+03	 3.3953e+00	 3.2502e-01	 3.5314e+02	 7.1362e+03
 1.0000e+02	 7.1334e+03	 5.8381e+00	 1.8007e-01	 3.5314e+02	 7.1440e+03
 1.5000e+02	 7.1334e+03	 5.7937e+00	 1.9262e-01	 3.5314e+02	 7.1464e+03
 2.2500e+02	 7.1334e+03	 5.7466e+00	 2.0856e-01	 3.5314e+02	 7.1491e+03
 3.3750e+02	 7.1334e+03	 5.6945e+00	 2.2737e-01	 3.5314e+02	 7.1515e+03
 5.0625e+02	 7.1334e+03	 5.6366e+00	 2.4864e-01	 3.5315e+02	 7.1539e+03
 7.5938e+02	 7.1334e+03	 5.5728e+00	 2.7266e-01	 3.5315e+02	 7.1565e+03
 1.1391e+03	 7.1334e+03	 5.5022e+00	 2.9912e-01	 3.5315e+02	 7.1591e+03
 1.7086e+03	 7.1334e+03	 5.4237e+00	 3.2725e-01	 3.5316e+02	 7.1618e+03
 2.5629e+03	 7.1334e+03	 5.3374e+00	 3.5711e-01	 3.5315e+02	 7.1644e+03
 3.8443e+03	 7.1334e+03	 5.2427e+00	 3.8790e-01	 3.5315e+02	 7.1671e+03
 5.7665e+03	 7.1334e+03	 5.1395e+00	 4.1947e-01	 3.5315e+02	 7.1696e+03
 8.6498e+03	 7.1334e+03	 5.0274e+00	 4.5156e-01	 3.5315e+02	 7.1724e+03
 1.2975e+04	 7.1334e+03	 4.9072e+00	 4.8391e-01	 3.5315e+02	 7.1749e+03
 1.9462e+04	 7.1334e+03	 4.7768e+00	 5.1648e-01	 3.5314e+02	 7.1778e+03
 2.9193e+04	 7.1334e+03	 4.6361e+00	 5.4865e-01	 3.5313e+02	 7.1831e+03
 4.3789e+04	 7.1334e+03	 4.1586e+00	 5.3671e-01	 3.5312e+02	 7.1855e+03
 6.5684e+04	 7.1334e+03	 4.0061e+00	 5.5889e-01	 3.5312e+02	 7.1879e+03
 9.8526e+04	 7.1334e+03	 3.8433e+00	 5.7011e-01	 3.5313e+02	 7.1905e+03
 1.4779e+05	 7.1334e+03	 3.6753e+00	 5.6426e-01	 3.5312e+02	 7.1931e+03
 2.2168e+05	 7.1334e+03	 3.5113e+00	 5.3776e-01	 3.5312e+02	 7.1959e+03
 3.3253e+05	 7.1334e+03	 3.6248e+00	 5.3170e-01	 3.5313e+02	 7.1984e+03
 4.9879e+05	 7.1334e+03	 3.4893e+00	 4.7337e-01	 3.5313e+02	 7.2011e+03
 7.4818e+05	 7.1334e+03	 3.4327e+00	 3.5158e-01	 3.5315e+02	 7.2087e+03
 9.0000e+05	 7.1334e+03	 3.3933e+00	 3.2410e-01	 3.5316e+02	 7.2165e+03
 1.0000e+02	 7.2137e+03	 5.8363e+00	 1.8088e-01	 3.5316e+02	 7.2246e+03
 1.5000e+02	 7.2137e+03	 5.7934e+00	 1.9313e-01	 3.5316e+02	 7.2270e+03
 2.2500e+02	 7.2137e+03	 5.7444e+00	 2.0967e-01	 3.5316e+02	 7.2298e+03
 3.3750e+02	 7.2137e+03	 5.6920e+00	 2.2828e-01	 3.5316e+02	 7.2323e+03
 5.0625e+02	 7.2137e+03	 5.6336e+00	 2.4980e-01	 3.5316e+02	 7.2348e+03
 7.5938e+02	 7.2137e+03	 5.5697e+00	 2.7377e-01	 3.5317e+02	 7.2374e+03
 1.1391e+03	 7.2137e+03	 5.4984e+00	 2.9997e-01	 3.5317e+02	 7.2400e+03
 1.7086e+03	 7.2137e+03	 5.4198e+00	 3.2812e-01	 3.5317e+02	 7.2426e+03
