Repository: maxwolters02/bachelor-thesis

File: data/data_raw/PEI5mgmL_60°C_Abs.TXT (part 5 of 6)
PEI 25 kg/mol, 2 mg/ml from Ethanol on B 10 x 15 mm + H 1x1 mm, 70 nm, 30 µm, 60°C Absorption, 30.4.2026, 11:14
Diameter[mm] 1.128e+00  Thickness[mm] 1.000e-04  Spacer Capacity[pF] 0.000e+00  Spacer Area[mm^2] 0.000e+00
Fixed value(s) :  AC Volt  [Vrms]=1.000
 Freq. [Hz]	 Time  [s]	 Eps'   	 Eps''  	M Temp [K]	M Time M[s]
 2.5629e+03	 7.1989e+03	 5.6688e+00	 3.1534e-01	 3.3316e+02	 7.2308e+03
 3.8443e+03	 7.1989e+03	 5.5928e+00	 3.8003e-01	 3.3315e+02	 7.2333e+03
 5.7665e+03	 7.1989e+03	 5.4974e+00	 4.5610e-01	 3.3316e+02	 7.2358e+03
 8.6498e+03	 7.1989e+03	 5.3765e+00	 5.4311e-01	 3.3316e+02	 7.2384e+03
 1.2975e+04	 7.1989e+03	 5.2229e+00	 6.3631e-01	 3.3315e+02	 7.2409e+03
 1.9462e+04	 7.1989e+03	 5.0304e+00	 7.2570e-01	 3.3315e+02	 7.2437e+03
 2.9193e+04	 7.1989e+03	 4.7983e+00	 7.9408e-01	 3.3315e+02	 7.2463e+03
 4.3789e+04	 7.1989e+03	 4.5393e+00	 8.2234e-01	 3.3316e+02	 7.2492e+03
 6.5684e+04	 7.1989e+03	 4.2856e+00	 8.0000e-01	 3.3316e+02	 7.2516e+03
 9.8526e+04	 7.1989e+03	 4.0491e+00	 7.3339e-01	 3.3316e+02	 7.2541e+03
 1.4779e+05	 7.1989e+03	 3.8554e+00	 6.4353e-01	 3.3315e+02	 7.2567e+03
 2.2168e+05	 7.1989e+03	 3.6951e+00	 5.5174e-01	 3.3316e+02	 7.2592e+03
 3.3253e+05	 7.1989e+03	 3.5764e+00	 4.7269e-01	 3.3315e+02	 7.2618e+03
 4.9879e+05	 7.1989e+03	 3.4796e+00	 4.0964e-01	 3.3315e+02	 7.2643e+03
 7.4818e+05	 7.1989e+03	 3.4518e+00	 2.7389e-01	 3.3316e+02	 7.2722e+03
 9.0000e+05	 7.1989e+03	 3.4220e+00	 2.4757e-01	 3.3316e+02	 7.2801e+03
 1.0000e+02	 7.2774e+03	 5.9539e+00	 8.4182e-02	 3.3316e+02	 7.2882e+03
 1.5000e+02	 7.2774e+03	 5.9368e+00	 9.7666e-02	 3.3315e+02	 7.2906e+03
 2.2500e+02	 7.2774e+03	 5.9123e+00	 1.1203e-01	 3.3316e+02	 7.2934e+03
 3.3750e+02	 7.2774e+03	 5.8865e+00	 1.3120e-01	 3.3316e+02	 7.2959e+03
 5.0625e+02	 7.2774e+03	 5.8564e+00	 1.5452e-01	 3.3316e+02	 7.2983e+03
 7.5938e+02	 7.2774e+03	 5.8211e+00	 1.8335e-01	 3.3315e+02	 7.3009e+03
 1.1391e+03	 7.2774e+03	 5.7792e+00	 2.1908e-01	 3.3316e+02	 7.3034e+03
 1.7086e+03	 7.2774e+03	 5.7283e+00	 2.6284e-01	 3.3314e+02	 7.3062e+03
 2.5629e+03	 7.2774e+03	 5.6666e+00	 3.1631e-01	 3.3314e+02	 7.3089e+03
 3.8443e+03	 7.2774e+03	 5.5902e+00	 3.8062e-01	 3.3314e+02	 7.3115e+03
 5.7665e+03	 7.2774e+03	 5.4946e+00	 4.5686e-01	 3.3314e+02	 7.3140e+03
 8.6498e+03	 7.2774e+03	 5.3733e+00	 5.4379e-01	 3.3314e+02	 7.3168e+03
 1.2975e+04	 7.2774e+03	 5.2196e+00	 6.3675e-01	 3.3314e+02	 7.3192e+03
 1.9462e+04	 7.2774e+03	 5.0266e+00	 7.2543e-01	 3.3314e+02	 7.3218e+03
 2.9193e+04	 7.2774e+03	 4.7947e+00	 7.9356e-01	 3.3314e+02	 7.3244e+03
 4.3789e+04	 7.2774e+03	 4.5362e+00	 8.2137e-01	 3.3314e+02	 7.3269e+03
 6.5684e+04	 7.2774e+03	 4.2828e+00	 7.9889e-01	 3.3314e+02	 7.3295e+03
 9.8526e+04	 7.2774e+03	 4.0471e+00	 7.3225e-01	 3.3314e+02	 7.3321e+03
 1.4779e+05	 7.2774e+03	 3.8538e+00	 6.4250e-01	 3.3315e+02	 7.3350e+03
 2.2168e+05	 7.2774e+03	 3.6936e+00	 5.5095e-01	 3.3314e+02	 7.3376e+03
 3.3253e+05	 7.2774e+03	 3.5750e+00	 4.7214e-01	 3.3315e+02	 7.3403e+03
 4.9879e+05	 7.2774e+03	 3.4783e+00	 4.0923e-01	 3.3315e+02	 7.3429e+03
 7.4818e+05	 7.2774e+03	 3.4506e+00	 2.7319e-01	 3.3315e+02	 7.3504e+03
 9.0000e+05	 7.2774e+03	 3.4207e+00	 2.4850e-01	 3.3315e+02	 7.3583e+03
 1.0000e+02	 7.3556e+03	 5.9528e+00	 8.4304e-02	 3.3316e+02	 7.3661e+03
 1.5000e+02	 7.3556e+03	 5.9329e+00	 9.6844e-02	 3.3316e+02	 7.3686e+03
 2.2500e+02	 7.3556e+03	 5.9110e+00	 1.1249e-01	 3.3316e+02	 7.3712e+03
 3.3750e+02	 7.3556e+03	 5.8852e+00	 1.3166e-01	 3.3316e+02	 7.3737e+03
 5.0625e+02	 7.3556e+03	 5.8553e+00	 1.5513e-01	 3.3316e+02	 7.3764e+03
 7.5938e+02	 7.3556e+03	 5.8197e+00	 1.8388e-01	 3.3316e+02	 7.3791e+03
 1.1391e+03	 7.3556e+03	 5.7777e+00	 2.1972e-01	 3.3316e+02	 7.3817e+03
 1.7086e+03	 7.3556e+03	 5.7266e+00	 2.6349e-01	 3.3316e+02	 7.3842e+03
 2.5629e+03	 7.3556e+03	 5.6650e+00	 3.1679e-01	 3.3316e+02	 7.3870e+03
 3.8443e+03	 7.3556e+03	 5.5884e+00	 3.8112e-01	 3.3316e+02	 7.3895e+03
 5.7665e+03	 7.3556e+03	 5.4926e+00	 4.5721e-01	 3.3316e+02	 7.3920e+03
 8.6498e+03	 7.3556e+03	 5.3713e+00	 5.4382e-01	 3.3316e+02	 7.3947e+03
 1.2975e+04	 7.3556e+03	 5.2174e+00	 6.3649e-01	 3.3316e+02	 7.3971e+03
 1.9462e+04	 7.3556e+03	 5.0249e+00	 7.2512e-01	 3.3316e+02	 7.3999e+03
 2.9193e+04	 7.3556e+03	 4.7932e+00	 7.9284e-01	 3.3316e+02	 7.4024e+03
 4.3789e+04	 7.3556e+03	 4.5347e+00	 8.2075e-01	 3.3316e+02	 7.4052e+03
 6.5684e+04	 7.3556e+03	 4.2819e+00	 7.9826e-01	 3.3316e+02	 7.4076e+03
 9.8526e+04	 7.3556e+03	 4.0460e+00	 7.3178e-01	 3.3316e+02	 7.4103e+03
 1.4779e+05	 7.3556e+03	 3.8529e+00	 6.4219e-01	 3.3316e+02	 7.4130e+03
 2.2168e+05	 7.3556e+03	 3.6925e+00	 5.5069e-01	 3.3316e+02	 7.4157e+03
 3.3253e+05	 7.3556e+03	 3.5740e+00	 4.7188e-01	 3.3316e+02	 7.4182e+03
 4.9879e+05	 7.3556e+03	 3.4772e+00	 4.0898e-01	 3.3316e+02	 7.4210e+03
 7.4818e+05	 7.3556e+03	 3.4493e+00	 2.7500e-01	 3.3316e+02	 7.4287e+03
 9.0000e+05	 7.3556e+03	 3.4197e+00	 2.4663e-01	 3.3315e+02	 7.4363e+03
 1.0000e+02	 7.4336e+03	 5.9523e+00	 8.4678e-02	 3.3315e+02	 7.4447e+03
 1.5000e+02	 7.4336e+03	 5.9332e+00	 9.7167e-02	 3.3315e+02	 7.4471e+03
 2.2500e+02	 7.4336e+03	 5.9101e+00	 1.1287e-01	 3.3315e+02	 7.4500e+03
 3.3750e+02	 7.4336e+03	 5.8842e+00	 1.3202e-01	 3.3315e+02	 7.4524e+03
 5.0625e+02	 7.4336e+03	 5.8538e+00	 1.5565e-01	 3.3315e+02	 7.4548e+03
 7.5938e+02	 7.4336e+03	 5.8181e+00	 1.8465e-01	 3.3315e+02	 7.4574e+03
 1.1391e+03	 7.4336e+03	 5.7759e+00	 2.2059e-01	 3.3315e+02	 7.4598e+03
 1.7086e+03	 7.4336e+03	 5.7246e+00	 2.6409e-01	 3.3315e+02	 7.4625e+03
 2.5629e+03	 7.4336e+03	 5.6624e+00	 3.1761e-01	 3.3315e+02	 7.4651e+03
 3.8443e+03	 7.4336e+03	 5.5857e+00	 3.8199e-01	 3.3314e+02	 7.4678e+03
 5.7665e+03	 7.4336e+03	 5.4895e+00	 4.5800e-01	 3.3314e+02	 7.4702e+03
 8.6498e+03	 7.4336e+03	 5.3678e+00	 5.4460e-01	 3.3314e+02	 7.4728e+03
 1.2975e+04	 7.4336e+03	 5.2138e+00	 6.3698e-01	 3.3314e+02	 7.4752e+03
 1.9462e+04	 7.4336e+03	 5.0208e+00	 7.2521e-01	 3.3315e+02	 7.4778e+03
 2.9193e+04	 7.4336e+03	 4.7891e+00	 7.9242e-01	 3.3315e+02	 7.4803e+03
 4.3789e+04	 7.4336e+03	 4.5395e+00	 8.1995e-01	 3.3315e+02	 7.4828e+03
 6.5684e+04	 7.4336e+03	 4.2788e+00	 7.9705e-01	 3.3314e+02	 7.4852e+03
 9.8526e+04	 7.4336e+03	 4.0433e+00	 7.3046e-01	 3.3315e+02	 7.4878e+03
 1.4779e+05	 7.4336e+03	 3.8507e+00	 6.4105e-01	 3.3315e+02	 7.4904e+03
 2.2168e+05	 7.4336e+03	 3.6908e+00	 5.4987e-01	 3.3315e+02	 7.4930e+03
 3.3253e+05	 7.4336e+03	 3.5726e+00	 4.7124e-01	 3.3316e+02	 7.4956e+03
 4.9879e+05	 7.4336e+03	 3.4760e+00	 4.0856e-01	 3.3315e+02	 7.4981e+03
 7.4818e+05	 7.4336e+03	 3.4482e+00	 2.7430e-01	 3.3315e+02	 7.5060e+03
 9.0000e+05	 7.4336e+03	 3.4184e+00	 2.4806e-01	 3.3315e+02	 7.5138e+03
 1.0000e+02	 7.5111e+03	 5.9511e+00	 8.5117e-02	 3.3315e+02	 7.5216e+03
 1.5000e+02	 7.5111e+03	 5.9331e+00	 9.7668e-02	 3.3315e+02	 7.5242e+03
 2.2500e+02	 7.5111e+03	 5.9088e+00	 1.1338e-01	 3.3314e+02	 7.5266e+03
 3.3750e+02	 7.5111e+03	 5.8829e+00	 1.3259e-01	 3.3315e+02	 7.5291e+03
 5.0625e+02	 7.5111e+03	 5.8526e+00	 1.5630e-01	 3.3315e+02	 7.5317e+03
 7.5938e+02	 7.5111e+03	 5.8169e+00	 1.8533e-01	 3.3315e+02	 7.5342e+03
 1.1391e+03	 7.5111e+03	 5.7743e+00	 2.2135e-01	 3.3315e+02	 7.5369e+03
 1.7086e+03	 7.5111e+03	 5.7230e+00	 2.6485e-01	 3.3315e+02	 7.5395e+03
 2.5629e+03	 7.5111e+03	 5.6608e+00	 3.1820e-01	 3.3315e+02	 7.5423e+03
 3.8443e+03	 7.5111e+03	 5.5837e+00	 3.8273e-01	 3.3315e+02	 7.5448e+03
 5.7665e+03	 7.5111e+03	 5.4873e+00	 4.5860e-01	 3.3315e+02	 7.5475e+03
 8.6498e+03	 7.5111e+03	 5.3653e+00	 5.4482e-01	 3.3315e+02	 7.5502e+03
 1.2975e+04	 7.5111e+03	 5.2112e+00	 6.3712e-01	 3.3315e+02	 7.5529e+03
 1.9462e+04	 7.5111e+03	 5.0184e+00	 7.2487e-01	 3.3315e+02	 7.5555e+03
 2.9193e+04	 7.5111e+03	 4.7870e+00	 7.9180e-01	 3.3315e+02	 7.5582e+03
 4.3789e+04	 7.5111e+03	 4.5377e+00	 8.1922e-01	 3.3316e+02	 7.5607e+03
 6.5684e+04	 7.5111e+03	 4.2771e+00	 7.9633e-01	 3.3316e+02	 7.5631e+03
 9.8526e+04	 7.5111e+03	 4.0423e+00	 7.2983e-01	 3.3316e+02	 7.5657e+03
 1.4779e+05	 7.5111e+03	 3.8495e+00	 6.4062e-01	 3.3315e+02	 7.5684e+03
 2.2168e+05	 7.5111e+03	 3.6898e+00	 5.4944e-01	 3.3316e+02	 7.5711e+03
 3.3253e+05	 7.5111e+03	 3.5716e+00	 4.7099e-01	 3.3316e+02	 7.5737e+03
 4.9879e+05	 7.5111e+03	 3.4749e+00	 4.0827e-01	 3.3316e+02	 7.5764e+03
 7.4818e+05	 7.5111e+03	 3.4472e+00	 2.7427e-01	 3.3315e+02	 7.5842e+03
 9.0000e+05	 7.5111e+03	 3.4174e+00	 2.4837e-01	 3.3315e+02	 7.5922e+03
 1.0000e+02	 7.5895e+03	 5.9503e+00	 8.5443e-02	 3.3315e+02	 7.5999e+03
 1.5000e+02	 7.5895e+03	 5.9303e+00	 9.7003e-02	 3.3315e+02	 7.6023e+03
 2.2500e+02	 7.5895e+03	 5.9079e+00	 1.1369e-01	 3.3315e+02	 7.6050e+03
 3.3750e+02	 7.5895e+03	 5.8818e+00	 1.3296e-01	 3.3315e+02	 7.6075e+03
 5.0625e+02	 7.5895e+03	 5.8513e+00	 1.5677e-01	 3.3315e+02	 7.6100e+03
 7.5938e+02	 7.5895e+03	 5.8156e+00	 1.8583e-01	 3.3315e+02	 7.6127e+03
 1.1391e+03	 7.5895e+03	 5.7726e+00	 2.2148e-01	 3.3315e+02	 7.6152e+03
 1.7086e+03	 7.5895e+03	 5.7211e+00	 2.6546e-01	 3.3315e+02	 7.6179e+03
 2.5629e+03	 7.5895e+03	 5.6586e+00	 3.1904e-01	 3.3315e+02	 7.6204e+03
 3.8443e+03	 7.5895e+03	 5.5814e+00	 3.8340e-01	 3.3315e+02	 7.6230e+03
 5.7665e+03	 7.5895e+03	 5.4847e+00	 4.5922e-01	 3.3315e+02	 7.6256e+03
 8.6498e+03	 7.5895e+03	 5.3625e+00	 5.4538e-01	 3.3315e+02	 7.6285e+03
 1.2975e+04	 7.5895e+03	 5.2080e+00	 6.3715e-01	 3.3315e+02	 7.6309e+03
 1.9462e+04	 7.5895e+03	 5.0152e+00	 7.2472e-01	 3.3315e+02	 7.6338e+03
 2.9193e+04	 7.5895e+03	 4.7839e+00	 7.9131e-01	 3.3315e+02	 7.6364e+03
 4.3789e+04	 7.5895e+03	 4.5348e+00	 8.1849e-01	 3.3315e+02	 7.6390e+03
 6.5684e+04	 7.5895e+03	 4.2745e+00	 7.9533e-01	 3.3315e+02	 7.6414e+03
 9.8526e+04	 7.5895e+03	 4.0402e+00	 7.2887e-01	 3.3315e+02	 7.6439e+03
 1.4779e+05	 7.5895e+03	 3.8479e+00	 6.3972e-01	 3.3315e+02	 7.6467e+03
 2.2168e+05	 7.5895e+03	 3.6883e+00	 5.4875e-01	 3.3315e+02	 7.6492e+03
 3.3253e+05	 7.5895e+03	 3.5702e+00	 4.7047e-01	 3.3315e+02	 7.6519e+03
 4.9879e+05	 7.5895e+03	 3.4737e+00	 4.0789e-01	 3.3315e+02	 7.6546e+03
 7.4818e+05	 7.5895e+03	 3.4460e+00	 2.7214e-01	 3.3314e+02	 7.6625e+03
 9.0000e+05	 7.5895e+03	 3.4162e+00	 2.4758e-01	 3.3314e+02	 7.6702e+03
 1.0000e+02	 7.6675e+03	 5.9492e+00	 8.5633e-02	 3.3313e+02	 7.6781e+03
 1.5000e+02	 7.6675e+03	 5.9286e+00	 9.8632e-02	 3.3314e+02	 7.6807e+03
 2.2500e+02	 7.6675e+03	 5.9068e+00	 1.1403e-01	 3.3314e+02	 7.6831e+03
 3.3750e+02	 7.6675e+03	 5.8805e+00	 1.3333e-01	 3.3315e+02	 7.6856e+03
 5.0625e+02	 7.6675e+03	 5.8498e+00	 1.5727e-01	 3.3314e+02	 7.6882e+03
 7.5938e+02	 7.6675e+03	 5.8138e+00	 1.8643e-01	 3.3315e+02	 7.6909e+03
 1.1391e+03	 7.6675e+03	 5.7710e+00	 2.2215e-01	 3.3315e+02	 7.6934e+03
 1.7086e+03	 7.6675e+03	 5.7195e+00	 2.6629e-01	 3.3315e+02	 7.6960e+03
 2.5629e+03	 7.6675e+03	 5.6566e+00	 3.1974e-01	 3.3316e+02	 7.6988e+03
 3.8443e+03	 7.6675e+03	 5.5793e+00	 3.8408e-01	 3.3315e+02	 7.7012e+03
 5.7665e+03	 7.6675e+03	 5.4824e+00	 4.5978e-01	 3.3315e+02	 7.7036e+03
 8.6498e+03	 7.6675e+03	 5.3600e+00	 5.4569e-01	 3.3315e+02	 7.7062e+03
 1.2975e+04	 7.6675e+03	 5.2056e+00	 6.3737e-01	 3.3314e+02	 7.7087e+03
 1.9462e+04	 7.6675e+03	 5.0125e+00	 7.2440e-01	 3.3315e+02	 7.7115e+03
 2.9193e+04	 7.6675e+03	 4.7814e+00	 7.9079e-01	 3.3315e+02	 7.7141e+03
 4.3789e+04	 7.6675e+03	 4.5328e+00	 8.1769e-01	 3.3315e+02	 7.7167e+03
 6.5684e+04	 7.6675e+03	 4.2727e+00	 7.9449e-01	 3.3316e+02	 7.7192e+03
 9.8526e+04	 7.6675e+03	 4.0388e+00	 7.2823e-01	 3.3316e+02	 7.7217e+03
 1.4779e+05	 7.6675e+03	 3.8467e+00	 6.3911e-01	 3.3315e+02	 7.7242e+03
 2.2168e+05	 7.6675e+03	 3.6873e+00	 5.4838e-01	 3.3315e+02	 7.7268e+03
 3.3253e+05	 7.6675e+03	 3.5693e+00	 4.7012e-01	 3.3316e+02	 7.7294e+03
 4.9879e+05	 7.6675e+03	 3.4727e+00	 4.0769e-01	 3.3315e+02	 7.7320e+03
 7.4818e+05	 7.6675e+03	 3.4451e+00	 2.7377e-01	 3.3316e+02	 7.7394e+03
 9.0000e+05	 7.6675e+03	 3.4158e+00	 2.4452e-01	 3.3316e+02	 7.7475e+03
 1.0000e+02	 7.7448e+03	 5.9485e+00	 8.6067e-02	 3.3315e+02	 7.7552e+03
 1.5000e+02	 7.7448e+03	 5.9291e+00	 9.8533e-02	 3.3316e+02	 7.7576e+03
 2.2500e+02	 7.7448e+03	 5.9058e+00	 1.1437e-01	 3.3315e+02	 7.7603e+03
 3.3750e+02	 7.7448e+03	 5.8796e+00	 1.3403e-01	 3.3315e+02	 7.7627e+03
 5.0625e+02	 7.7448e+03	 5.8486e+00	 1.5764e-01	 3.3314e+02	 7.7652e+03
 7.5938e+02	 7.7448e+03	 5.8127e+00	 1.8681e-01	 3.3315e+02	 7.7679e+03
 1.1391e+03	 7.7448e+03	 5.7697e+00	 2.2287e-01	 3.3315e+02	 7.7704e+03
 1.7086e+03	 7.7448e+03	 5.7177e+00	 2.6697e-01	 3.3315e+02	 7.7732e+03
 2.5629e+03	 7.7448e+03	 5.6548e+00	 3.2048e-01	 3.3315e+02	 7.7758e+03
 3.8443e+03	 7.7448e+03	 5.5770e+00	 3.8478e-01	 3.3315e+02	 7.7784e+03
 5.7665e+03	 7.7448e+03	 5.4799e+00	 4.6035e-01	 3.3315e+02	 7.7809e+03
 8.6498e+03	 7.7448e+03	 5.3572e+00	 5.4622e-01	 3.3315e+02	 7.7837e+03
 1.2975e+04	 7.7448e+03	 5.2025e+00	 6.3756e-01	 3.3315e+02	 7.7862e+03
 1.9462e+04	 7.7448e+03	 5.0093e+00	 7.2430e-01	 3.3314e+02	 7.7890e+03
 2.9193e+04	 7.7448e+03	 4.7781e+00	 7.9025e-01	 3.3314e+02	 7.7916e+03
 4.3789e+04	 7.7448e+03	 4.5296e+00	 8.1680e-01	 3.3314e+02	 7.7940e+03
 6.5684e+04	 7.7448e+03	 4.2701e+00	 7.9349e-01	 3.3314e+02	 7.7966e+03
 9.8526e+04	 7.7448e+03	 4.0363e+00	 7.2705e-01	 3.3314e+02	 7.7991e+03
 1.4779e+05	 7.7448e+03	 3.8446e+00	 6.3809e-01	 3.3314e+02	 7.8018e+03
 2.2168e+05	 7.7448e+03	 3.6855e+00	 5.4746e-01	 3.3314e+02	 7.8044e+03
 3.3253e+05	 7.7448e+03	 3.5676e+00	 4.6941e-01	 3.3314e+02	 7.8070e+03
 4.9879e+05	 7.7448e+03	 3.4712e+00	 4.0712e-01	 3.3314e+02	 7.8096e+03
 7.4818e+05	 7.7448e+03	 3.4441e+00	 2.6978e-01	 3.3314e+02	 7.8171e+03
 9.0000e+05	 7.7448e+03	 3.4146e+00	 2.4327e-01	 3.3315e+02	 7.8252e+03
 1.0000e+02	 7.8225e+03	 5.9476e+00	 8.6483e-02	 3.3315e+02	 7.8330e+03
 1.5000e+02	 7.8225e+03	 5.9279e+00	 1.0011e-01	 3.3314e+02	 7.8356e+03
 2.2500e+02	 7.8225e+03	 5.9048e+00	 1.1486e-01	 3.3315e+02	 7.8383e+03
 3.3750e+02	 7.8225e+03	 5.8783e+00	 1.3431e-01	 3.3315e+02	 7.8407e+03
 5.0625e+02	 7.8225e+03	 5.8478e+00	 1.5807e-01	 3.3315e+02	 7.8434e+03
 7.5938e+02	 7.8225e+03	 5.8113e+00	 1.8745e-01	 3.3316e+02	 7.8459e+03
 1.1391e+03	 7.8225e+03	 5.7683e+00	 2.2332e-01	 3.3316e+02	 7.8486e+03
 1.7086e+03	 7.8225e+03	 5.7162e+00	 2.6735e-01	 3.3316e+02	 7.8512e+03
 2.5629e+03	 7.8225e+03	 5.6532e+00	 3.2091e-01	 3.3317e+02	 7.8540e+03
 3.8443e+03	 7.8225e+03	 5.5752e+00	 3.8515e-01	 3.3316e+02	 7.8564e+03
 5.7665e+03	 7.8225e+03	 5.4779e+00	 4.6073e-01	 3.3317e+02	 7.8588e+03
 8.6498e+03	 7.8225e+03	 5.3553e+00	 5.4634e-01	 3.3316e+02	 7.8615e+03
 1.2975e+04	 7.8225e+03	 5.2005e+00	 6.3736e-01	 3.3317e+02	 7.8639e+03
 1.9462e+04	 7.8225e+03	 5.0077e+00	 7.2394e-01	 3.3316e+02	 7.8667e+03
 2.9193e+04	 7.8225e+03	 4.7767e+00	 7.8969e-01	 3.3316e+02	 7.8692e+03
 4.3789e+04	 7.8225e+03	 4.5287e+00	 8.1621e-01	 3.3316e+02	 7.8720e+03
 6.5684e+04	 7.8225e+03	 4.2695e+00	 7.9301e-01	 3.3317e+02	 7.8744e+03
 9.8526e+04	 7.8225e+03	 4.0359e+00	 7.2670e-01	 3.3317e+02	 7.8769e+03
 1.4779e+05	 7.8225e+03	 3.8442e+00	 6.3804e-01	 3.3316e+02	 7.8796e+03
 2.2168e+05	 7.8225e+03	 3.6850e+00	 5.4746e-01	 3.3316e+02	 7.8822e+03
 3.3253e+05	 7.8225e+03	 3.5671e+00	 4.6947e-01	 3.3316e+02	 7.8849e+03
 4.9879e+05	 7.8225e+03	 3.4706e+00	 4.0715e-01	 3.3316e+02	 7.8875e+03
 7.4818e+05	 7.8225e+03	 3.4431e+00	 2.7178e-01	 3.3316e+02	 7.8955e+03
 9.0000e+05	 7.8225e+03	 3.4133e+00	 2.4602e-01	 3.3316e+02	 7.9032e+03
 1.0000e+02	 7.9006e+03	 5.9468e+00	 8.6643e-02	 3.3315e+02	 7.9115e+03
 1.5000e+02	 7.9006e+03	 5.9274e+00	 9.8522e-02	 3.3315e+02	 7.9140e+03
 2.2500e+02	 7.9006e+03	 5.9038e+00	 1.1539e-01	 3.3315e+02	 7.9167e+03
 3.3750e+02	 7.9006e+03	 5.8773e+00	 1.3480e-01	 3.3315e+02	 7.9192e+03
 5.0625e+02	 7.9006e+03	 5.8464e+00	 1.5881e-01	 3.3315e+02	 7.9219e+03
 7.5938e+02	 7.9006e+03	 5.8097e+00	 1.8822e-01	 3.3314e+02	 7.9245e+03
 1.1391e+03	 7.9006e+03	 5.7664e+00	 2.2399e-01	 3.3315e+02	 7.9272e+03
 1.7086e+03	 7.9006e+03	 5.7140e+00	 2.6815e-01	 3.3315e+02	 7.9298e+03
 2.5629e+03	 7.9006e+03	 5.6509e+00	 3.2180e-01	 3.3314e+02	 7.9326e+03
 3.8443e+03	 7.9006e+03	 5.5725e+00	 3.8607e-01	 3.3315e+02	 7.9351e+03
 5.7665e+03	 7.9006e+03	 5.4748e+00	 4.6162e-01	 3.3314e+02	 7.9375e+03
 8.6498e+03	 7.9006e+03	 5.3517e+00	 5.4707e-01	 3.3314e+02	 7.9402e+03
 1.2975e+04	 7.9006e+03	 5.1967e+00	 6.3792e-01	 3.3314e+02	 7.9428e+03
 1.9462e+04	 7.9006e+03	 5.0035e+00	 7.2399e-01	 3.3315e+02	 7.9454e+03
 2.9193e+04	 7.9006e+03	 4.7727e+00	 7.8930e-01	 3.3314e+02	 7.9480e+03
 4.3789e+04	 7.9006e+03	 4.5248e+00	 8.1518e-01	 3.3314e+02	 7.9508e+03
 6.5684e+04	 7.9006e+03	 4.2660e+00	 7.9164e-01	 3.3315e+02	 7.9532e+03
 9.8526e+04	 7.9006e+03	 4.0332e+00	 7.2545e-01	 3.3314e+02	 7.9557e+03
 1.4779e+05	 7.9006e+03	 3.8421e+00	 6.3687e-01	 3.3315e+02	 7.9584e+03
 2.2168e+05	 7.9006e+03	 3.6831e+00	 5.4646e-01	 3.3315e+02	 7.9609e+03
 3.3253e+05	 7.9006e+03	 3.5654e+00	 4.6878e-01	 3.3315e+02	 7.9637e+03
 4.9879e+05	 7.9006e+03	 3.4692e+00	 4.0647e-01	 3.3314e+02	 7.9662e+03
 7.4818e+05	 7.9006e+03	 3.4420e+00	 2.6992e-01	 3.3314e+02	 7.9740e+03
 9.0000e+05	 7.9006e+03	 3.4122e+00	 2.4643e-01	 3.3315e+02	 7.9819e+03
 1.0000e+02	 7.9792e+03	 5.9458e+00	 8.7066e-02	 3.3315e+02	 7.9898e+03
 1.5000e+02	 7.9792e+03	 5.9241e+00	 1.0059e-01	 3.3315e+02	 7.9924e+03
 2.2500e+02	 7.9792e+03	 5.9027e+00	 1.1566e-01	 3.3315e+02	 7.9949e+03
 3.3750e+02	 7.9792e+03	 5.8761e+00	 1.3515e-01	 3.3315e+02	 7.9973e+03
 5.0625e+02	 7.9792e+03	 5.8450e+00	 1.5916e-01	 3.3315e+02	 7.9998e+03
 7.5938e+02	 7.9792e+03	 5.8084e+00	 1.8858e-01	 3.3315e+02	 8.0023e+03
 1.1391e+03	 7.9792e+03	 5.7650e+00	 2.2491e-01	 3.3314e+02	 8.0050e+03
 1.7086e+03	 7.9792e+03	 5.7125e+00	 2.6893e-01	 3.3314e+02	 8.0076e+03
 2.5629e+03	 7.9792e+03	 5.6488e+00	 3.2238e-01	 3.3315e+02	 8.0102e+03
 3.8443e+03	 7.9792e+03	 5.5704e+00	 3.8671e-01	 3.3315e+02	 8.0129e+03
 5.7665e+03	 7.9792e+03	 5.4726e+00	 4.6209e-01	 3.3314e+02	 8.0153e+03
 8.6498e+03	 7.9792e+03	 5.3492e+00	 5.4738e-01	 3.3315e+02	 8.0179e+03
 1.2975e+04	 7.9792e+03	 5.1941e+00	 6.3795e-01	 3.3315e+02	 8.0204e+03
 1.9462e+04	 7.9792e+03	 5.0012e+00	 7.2386e-01	 3.3315e+02	 8.0230e+03
 2.9193e+04	 7.9792e+03	 4.7705e+00	 7.8865e-01	 3.3316e+02	 8.0256e+03
 4.3789e+04	 7.9792e+03	 4.5230e+00	 8.1444e-01	 3.3316e+02	 8.0282e+03
 6.5684e+04	 7.9792e+03	 4.2647e+00	 7.9092e-01	 3.3315e+02	 8.0308e+03
 9.8526e+04	 7.9792e+03	 4.0319e+00	 7.2481e-01	 3.3315e+02	 8.0332e+03
 1.4779e+05	 7.9792e+03	 3.8408e+00	 6.3632e-01	 3.3316e+02	 8.0358e+03
 2.2168e+05	 7.9792e+03	 3.6822e+00	 5.4613e-01	 3.3315e+02	 8.0384e+03
 3.3253e+05	 7.9792e+03	 3.5646e+00	 4.6839e-01	 3.3315e+02	 8.0408e+03
 4.9879e+05	 7.9792e+03	 3.4683e+00	 4.0633e-01	 3.3315e+02	 8.0434e+03
 7.4818e+05	 7.9792e+03	 3.4408e+00	 2.7196e-01	 3.3316e+02	 8.0511e+03
 9.0000e+05	 7.9792e+03	 3.4111e+00	 2.4693e-01	 3.3315e+02	 8.0590e+03
 1.0000e+02	 8.0563e+03	 5.9450e+00	 8.7309e-02	 3.3315e+02	 8.0668e+03
 1.5000e+02	 8.0563e+03	 5.9251e+00	 1.0105e-01	 3.3315e+02	 8.0693e+03
 2.2500e+02	 8.0563e+03	 5.9015e+00	 1.1597e-01	 3.3315e+02	 8.0719e+03
 3.3750e+02	 8.0563e+03	 5.8749e+00	 1.3569e-01	 3.3314e+02	 8.0744e+03
 5.0625e+02	 8.0563e+03	 5.8436e+00	 1.5969e-01	 3.3314e+02	 8.0769e+03
 7.5938e+02	 8.0563e+03	 5.8068e+00	 1.8919e-01	 3.3314e+02	 8.0794e+03
 1.1391e+03	 8.0563e+03	 5.7632e+00	 2.2542e-01	 3.3314e+02	 8.0819e+03
 1.7086e+03	 8.0563e+03	 5.7107e+00	 2.6952e-01	 3.3313e+02	 8.0847e+03
 2.5629e+03	 8.0563e+03	 5.6468e+00	 3.2322e-01	 3.3315e+02	 8.0872e+03
 3.8443e+03	 8.0563e+03	 5.5680e+00	 3.8736e-01	 3.3314e+02	 8.0900e+03
 5.7665e+03	 8.0563e+03	 5.4699e+00	 4.6277e-01	 3.3314e+02	 8.0924e+03
 8.6498e+03	 8.0563e+03	 5.3463e+00	 5.4798e-01	 3.3314e+02	 8.0952e+03
 1.2975e+04	 8.0563e+03	 5.1910e+00	 6.3819e-01	 3.3315e+02	 8.0977e+03
 1.9462e+04	 8.0563e+03	 4.9981e+00	 7.2367e-01	 3.3315e+02	 8.1002e+03
 2.9193e+04	 8.0563e+03	 4.7674e+00	 7.8813e-01	 3.3315e+02	 8.1029e+03
 4.3789e+04	 8.0563e+03	 4.5204e+00	 8.1370e-01	 3.3315e+02	 8.1053e+03
 6.5684e+04	 8.0563e+03	 4.2624e+00	 7.9000e-01	 3.3315e+02	 8.1081e+03
 9.8526e+04	 8.0563e+03	 4.0302e+00	 7.2395e-01	 3.3316e+02	 8.1106e+03
 1.4779e+05	 8.0563e+03	 3.8396e+00	 6.3570e-01	 3.3315e+02	 8.1132e+03
 2.2168e+05	 8.0563e+03	 3.6809e+00	 5.4563e-01	 3.3316e+02	 8.1158e+03
 3.3253e+05	 8.0563e+03	 3.5634e+00	 4.6808e-01	 3.3316e+02	 8.1185e+03
 4.9879e+05	 8.0563e+03	 3.4672e+00	 4.0604e-01	 3.3316e+02	 8.1211e+03
 7.4818e+05	 8.0563e+03	 3.4399e+00	 2.7167e-01	 3.3316e+02	 8.1288e+03
 9.0000e+05	 8.0563e+03	 3.4108e+00	 2.4098e-01	 3.3316e+02	 8.1367e+03
 1.0000e+02	 8.1340e+03	 5.9442e+00	 8.7437e-02	 3.3315e+02	 8.1445e+03
 1.5000e+02	 8.1340e+03	 5.9235e+00	 9.8567e-02	 3.3316e+02	 8.1472e+03
 2.2500e+02	 8.1340e+03	 5.9007e+00	 1.1633e-01	 3.3316e+02	 8.1497e+03
 3.3750e+02	 8.1340e+03	 5.8738e+00	 1.3594e-01	 3.3316e+02	 8.1521e+03
 5.0625e+02	 8.1340e+03	 5.8425e+00	 1.6002e-01	 3.3316e+02	 8.1548e+03
 7.5938e+02	 8.1340e+03	 5.8058e+00	 1.8962e-01	 3.3316e+02	 8.1573e+03
 1.1391e+03	 8.1340e+03	 5.7622e+00	 2.2592e-01	 3.3315e+02	 8.1601e+03
 1.7086e+03	 8.1340e+03	 5.7092e+00	 2.7006e-01	 3.3315e+02	 8.1627e+03
 2.5629e+03	 8.1340e+03	 5.6451e+00	 3.2373e-01	 3.3316e+02	 8.1652e+03
 3.8443e+03	 8.1340e+03	 5.5663e+00	 3.8792e-01	 3.3315e+02	 8.1678e+03
 5.7665e+03	 8.1340e+03	 5.4679e+00	 4.6322e-01	 3.3315e+02	 8.1702e+03
 8.6498e+03	 8.1340e+03	 5.3440e+00	 5.4827e-01	 3.3315e+02	 8.1729e+03
 1.2975e+04	 8.1340e+03	 5.1884e+00	 6.3832e-01	 3.3315e+02	 8.1753e+03
 1.9462e+04	 8.1340e+03	 4.9952e+00	 7.2343e-01	 3.3315e+02	 8.1780e+03
 2.9193e+04	 8.1340e+03	 4.7648e+00	 7.8771e-01	 3.3315e+02	 8.1806e+03
 4.3789e+04	 8.1340e+03	 4.5177e+00	 8.1279e-01	 3.3315e+02	 8.1833e+03
 6.5684e+04	 8.1340e+03	 4.2603e+00	 7.8905e-01	 3.3314e+02	 8.1858e+03
 9.8526e+04	 8.1340e+03	 4.0282e+00	 7.2300e-01	 3.3314e+02	 8.1882e+03
 1.4779e+05	 8.1340e+03	 3.8378e+00	 6.3479e-01	 3.3315e+02	 8.1909e+03
 2.2168e+05	 8.1340e+03	 3.6795e+00	 5.4496e-01	 3.3315e+02	 8.1935e+03
 3.3253e+05	 8.1340e+03	 3.5621e+00	 4.6745e-01	 3.3315e+02	 8.1962e+03
 4.9879e+05	 8.1340e+03	 3.4660e+00	 4.0559e-01	 3.3314e+02	 8.1988e+03
 7.4818e+05	 8.1340e+03	 3.4390e+00	 2.6956e-01	 3.3314e+02	 8.2069e+03
 9.0000e+05	 8.1340e+03	 3.4095e+00	 2.4121e-01	 3.3314e+02	 8.2146e+03
 1.0000e+02	 8.2119e+03	 5.9431e+00	 8.7899e-02	 3.3314e+02	 8.2228e+03
 1.5000e+02	 8.2119e+03	 5.9227e+00	 1.0121e-01	 3.3315e+02	 8.2252e+03
 2.2500e+02	 8.2119e+03	 5.8996e+00	 1.1684e-01	 3.3315e+02	 8.2277e+03
 3.3750e+02	 8.2119e+03	 5.8727e+00	 1.3655e-01	 3.3315e+02	 8.2303e+03
 5.0625e+02	 8.2119e+03	 5.8413e+00	 1.6082e-01	 3.3315e+02	 8.2328e+03
 7.5938e+02	 8.2119e+03	 5.8042e+00	 1.9038e-01	 3.3314e+02	 8.2355e+03
 1.1391e+03	 8.2119e+03	 5.7604e+00	 2.2679e-01	 3.3315e+02	 8.2380e+03
 1.7086e+03	 8.2119e+03	 5.7074e+00	 2.7068e-01	 3.3314e+02	 8.2406e+03
 2.5629e+03	 8.2119e+03	 5.6431e+00	 3.2438e-01	 3.3315e+02	 8.2432e+03
 3.8443e+03	 8.2119e+03	 5.5639e+00	 3.8877e-01	 3.3315e+02	 8.2456e+03
 5.7665e+03	 8.2119e+03	 5.4651e+00	 4.6392e-01	 3.3315e+02	 8.2483e+03
 8.6498e+03	 8.2119e+03	 5.3412e+00	 5.4873e-01	 3.3315e+02	 8.2509e+03
 1.2975e+04	 8.2119e+03	 5.1855e+00	 6.3855e-01	 3.3315e+02	 8.2537e+03
 1.9462e+04	 8.2119e+03	 4.9924e+00	 7.2332e-01	 3.3315e+02	 8.2563e+03
 2.9193e+04	 8.2119e+03	 4.7620e+00	 7.8712e-01	 3.3315e+02	 8.2590e+03
 4.3789e+04	 8.2119e+03	 4.5154e+00	 8.1219e-01	 3.3315e+02	 8.2614e+03
 6.5684e+04	 8.2119e+03	 4.2581e+00	 7.8823e-01	 3.3314e+02	 8.2639e+03
 9.8526e+04	 8.2119e+03	 4.0265e+00	 7.2222e-01	 3.3315e+02	 8.2664e+03
 1.4779e+05	 8.2119e+03	 3.8363e+00	 6.3401e-01	 3.3315e+02	 8.2690e+03
 2.2168e+05	 8.2119e+03	 3.6783e+00	 5.4430e-01	 3.3314e+02	 8.2715e+03
 3.3253e+05	 8.2119e+03	 3.5610e+00	 4.6706e-01	 3.3314e+02	 8.2741e+03
 4.9879e+05	 8.2119e+03	 3.4649e+00	 4.0530e-01	 3.3315e+02	 8.2767e+03
 7.4818e+05	 8.2119e+03	 3.4381e+00	 2.6776e-01	 3.3315e+02	 8.2844e+03
 9.0000e+05	 8.2119e+03	 3.4082e+00	 2.4378e-01	 3.3315e+02	 8.2921e+03
 1.0000e+02	 8.2894e+03	 5.9425e+00	 8.8115e-02	 3.3315e+02	 8.3003e+03
 1.5000e+02	 8.2894e+03	 5.9214e+00	 1.0120e-01	 3.3315e+02	 8.3028e+03
 2.2500e+02	 8.2894e+03	 5.8986e+00	 1.1712e-01	 3.3314e+02	 8.3052e+03
 3.3750e+02	 8.2894e+03	 5.8714e+00	 1.3685e-01	 3.3315e+02	 8.3078e+03
 5.0625e+02	 8.2894e+03	 5.8401e+00	 1.6116e-01	 3.3314e+02	 8.3102e+03
 7.5938e+02	 8.2894e+03	 5.8029e+00	 1.9076e-01	 3.3314e+02	 8.3128e+03
 1.1391e+03	 8.2894e+03	 5.7587e+00	 2.2689e-01	 3.3315e+02	 8.3154e+03
 1.7086e+03	 8.2894e+03	 5.7057e+00	 2.7145e-01	 3.3314e+02	 8.3180e+03
 2.5629e+03	 8.2894e+03	 5.6413e+00	 3.2509e-01	 3.3315e+02	 8.3205e+03
 3.8443e+03	 8.2894e+03	 5.5619e+00	 3.8920e-01	 3.3315e+02	 8.3230e+03
 5.7665e+03	 8.2894e+03	 5.4631e+00	 4.6433e-01	 3.3315e+02	 8.3254e+03
 8.6498e+03	 8.2894e+03	 5.3388e+00	 5.4902e-01	 3.3315e+02	 8.3282e+03
 1.2975e+04	 8.2894e+03	 5.1831e+00	 6.3850e-01	 3.3316e+02	 8.3307e+03
 1.9462e+04	 8.2894e+03	 4.9900e+00	 7.2309e-01	 3.3316e+02	 8.3335e+03
 2.9193e+04	 8.2894e+03	 4.7601e+00	 7.8659e-01	 3.3316e+02	 8.3361e+03
 4.3789e+04	 8.2894e+03	 4.5138e+00	 8.1145e-01	 3.3316e+02	 8.3387e+03
 6.5684e+04	 8.2894e+03	 4.2571e+00	 7.8764e-01	 3.3315e+02	 8.3411e+03
 9.8526e+04	 8.2894e+03	 4.0256e+00	 7.2175e-01	 3.3316e+02	 8.3436e+03
 1.4779e+05	 8.2894e+03	 3.8357e+00	 6.3376e-01	 3.3316e+02	 8.3462e+03
 2.2168e+05	 8.2894e+03	 3.6774e+00	 5.4409e-01	 3.3316e+02	 8.3488e+03
 3.3253e+05	 8.2894e+03	 3.5602e+00	 4.6687e-01	 3.3316e+02	 8.3514e+03
 4.9879e+05	 8.2894e+03	 3.4640e+00	 4.0514e-01	 3.3316e+02	 8.3540e+03
 7.4818e+05	 8.2894e+03	 3.4372e+00	 2.6868e-01	 3.3316e+02	 8.3617e+03
 9.0000e+05	 8.2894e+03	 3.4073e+00	 2.4438e-01	 3.3317e+02	 8.3695e+03
 1.0000e+02	 8.3668e+03	 5.9417e+00	 8.8075e-02	 3.3316e+02	 8.3772e+03
 1.5000e+02	 8.3668e+03	 5.9207e+00	 1.0096e-01	 3.3317e+02	 8.3797e+03
 2.2500e+02	 8.3668e+03	 5.8977e+00	 1.1736e-01	 3.3316e+02	 8.3824e+03
 3.3750e+02	 8.3668e+03	 5.8706e+00	 1.3735e-01	 3.3315e+02	 8.3849e+03
 5.0625e+02	 8.3668e+03	 5.8390e+00	 1.6167e-01	 3.3315e+02	 8.3876e+03
 7.5938e+02	 8.3668e+03	 5.8016e+00	 1.9141e-01	 3.3314e+02	 8.3901e+03
 1.1391e+03	 8.3668e+03	 5.7572e+00	 2.2794e-01	 3.3314e+02	 8.3926e+03
 1.7086e+03	 8.3668e+03	 5.7037e+00	 2.7209e-01	 3.3314e+02	 8.3952e+03
 2.5629e+03	 8.3668e+03	 5.6392e+00	 3.2585e-01	 3.3314e+02	 8.3978e+03
 3.8443e+03	 8.3668e+03	 5.5595e+00	 3.9004e-01	 3.3314e+02	 8.4004e+03
 5.7665e+03	 8.3668e+03	 5.4603e+00	 4.6514e-01	 3.3314e+02	 8.4029e+03
 8.6498e+03	 8.3668e+03	 5.3357e+00	 5.4959e-01	 3.3314e+02	 8.4057e+03
 1.2975e+04	 8.3668e+03	 5.1799e+00	 6.3882e-01	 3.3315e+02	 8.4082e+03
 1.9462e+04	 8.3668e+03	 4.9864e+00	 7.2289e-01	 3.3314e+02	 8.4110e+03
 2.9193e+04	 8.3668e+03	 4.7564e+00	 7.8616e-01	 3.3314e+02	 8.4136e+03
 4.3789e+04	 8.3668e+03	 4.5104e+00	 8.1055e-01	 3.3314e+02	 8.4163e+03
 6.5684e+04	 8.3668e+03	 4.2542e+00	 7.8651e-01	 3.3314e+02	 8.4188e+03
 9.8526e+04	 8.3668e+03	 4.0231e+00	 7.2043e-01	 3.3314e+02	 8.4212e+03
 1.4779e+05	 8.3668e+03	 3.8335e+00	 6.3259e-01	 3.3315e+02	 8.4240e+03
 2.2168e+05	 8.3668e+03	 3.6758e+00	 5.4317e-01	 3.3315e+02	 8.4266e+03
 3.3253e+05	 8.3668e+03	 3.5587e+00	 4.6627e-01	 3.3315e+02	 8.4292e+03
 4.9879e+05	 8.3668e+03	 3.4628e+00	 4.0466e-01	 3.3315e+02	 8.4318e+03
 7.4818e+05	 8.3668e+03	 3.4357e+00	 2.7027e-01	 3.3316e+02	 8.4397e+03
 9.0000e+05	 8.3668e+03	 3.4064e+00	 2.4245e-01	 3.3315e+02	 8.4474e+03
 1.0000e+02	 8.4448e+03	 5.9407e+00	 8.8397e-02	 3.3315e+02	 8.4553e+03
 1.5000e+02	 8.4448e+03	 5.9199e+00	 1.0129e-01	 3.3315e+02	 8.4579e+03
 2.2500e+02	 8.4448e+03	 5.8965e+00	 1.1784e-01	 3.3315e+02	 8.4604e+03
 3.3750e+02	 8.4448e+03	 5.8694e+00	 1.3772e-01	 3.3315e+02	 8.4628e+03
 5.0625e+02	 8.4448e+03	 5.8375e+00	 1.6206e-01	 3.3315e+02	 8.4654e+03
 7.5938e+02	 8.4448e+03	 5.8003e+00	 1.9159e-01	 3.3315e+02	 8.4680e+03
 1.1391e+03	 8.4448e+03	 5.7559e+00	 2.2804e-01	 3.3315e+02	 8.4705e+03
 1.7086e+03	 8.4448e+03	 5.7023e+00	 2.7277e-01	 3.3315e+02	 8.4732e+03
 2.5629e+03	 8.4448e+03	 5.6373e+00	 3.2628e-01	 3.3314e+02	 8.4760e+03
 3.8443e+03	 8.4448e+03	 5.5575e+00	 3.9062e-01	 3.3315e+02	 8.4784e+03
 5.7665e+03	 8.4448e+03	 5.4581e+00	 4.6551e-01	 3.3314e+02	 8.4809e+03
 8.6498e+03	 8.4448e+03	 5.3336e+00	 5.4978e-01	 3.3314e+02	 8.4837e+03
 1.2975e+04	 8.4448e+03	 5.1774e+00	 6.3885e-01	 3.3315e+02	 8.4861e+03
 1.9462e+04	 8.4448e+03	 4.9842e+00	 7.2262e-01	 3.3315e+02	 8.4887e+03
 2.9193e+04	 8.4448e+03	 4.7543e+00	 7.8550e-01	 3.3315e+02	 8.4913e+03
 4.3789e+04	 8.4448e+03	 4.5087e+00	 8.0992e-01	 3.3315e+02	 8.4938e+03
 6.5684e+04	 8.4448e+03	 4.2525e+00	 7.8574e-01	 3.3315e+02	 8.4963e+03
 9.8526e+04	 8.4448e+03	 4.0220e+00	 7.1989e-01	 3.3315e+02	 8.4988e+03
 1.4779e+05	 8.4448e+03	 3.8325e+00	 6.3222e-01	 3.3315e+02	 8.5015e+03
 2.2168e+05	 8.4448e+03	 3.6748e+00	 5.4292e-01	 3.3315e+02	 8.5042e+03
 3.3253e+05	 8.4448e+03	 3.5578e+00	 4.6599e-01	 3.3316e+02	 8.5067e+03
 4.9879e+05	 8.4448e+03	 3.4620e+00	 4.0440e-01	 3.3316e+02	 8.5095e+03
 7.4818e+05	 8.4448e+03	 3.4350e+00	 2.6899e-01	 3.3316e+02	 8.5170e+03
 9.0000e+05	 8.4448e+03	 3.4054e+00	 2.4221e-01	 3.3315e+02	 8.5250e+03
 1.0000e+02	 8.5223e+03	 5.9400e+00	 8.8570e-02	 3.3315e+02	 8.5328e+03
 1.5000e+02	 8.5223e+03	 5.9191e+00	 1.0437e-01	 3.3316e+02	 8.5355e+03
 2.2500e+02	 8.5223e+03	 5.8958e+00	 1.1823e-01	 3.3316e+02	 8.5381e+03
 3.3750e+02	 8.5223e+03	 5.8686e+00	 1.3812e-01	 3.3316e+02	 8.5408e+03
 5.0625e+02	 8.5223e+03	 5.8366e+00	 1.6237e-01	 3.3315e+02	 8.5433e+03
 7.5938e+02	 8.5223e+03	 5.7989e+00	 1.9230e-01	 3.3315e+02	 8.5458e+03
 1.1391e+03	 8.5223e+03	 5.7542e+00	 2.2874e-01	 3.3315e+02	 8.5484e+03
 1.7086e+03	 8.5223e+03	 5.7007e+00	 2.7318e-01	 3.3314e+02	 8.5510e+03
 2.5629e+03	 8.5223e+03	 5.6356e+00	 3.2699e-01	 3.3314e+02	 8.5538e+03
 3.8443e+03	 8.5223e+03	 5.5553e+00	 3.9126e-01	 3.3315e+02	 8.5562e+03
 5.7665e+03	 8.5223e+03	 5.4559e+00	 4.6612e-01	 3.3315e+02	 8.5586e+03
 8.6498e+03	 8.5223e+03	 5.3308e+00	 5.5021e-01	 3.3315e+02	 8.5612e+03
 1.2975e+04	 8.5223e+03	 5.1746e+00	 6.3895e-01	 3.3315e+02	 8.5637e+03
 1.9462e+04	 8.5223e+03	 4.9815e+00	 7.2253e-01	 3.3315e+02	 8.5665e+03
 2.9193e+04	 8.5223e+03	 4.7516e+00	 7.8504e-01	 3.3315e+02	 8.5691e+03
 4.3789e+04	 8.5223e+03	 4.5062e+00	 8.0915e-01	 3.3315e+02	 8.5718e+03
 6.5684e+04	 8.5223e+03	 4.2504e+00	 7.8483e-01	 3.3315e+02	 8.5742e+03
 9.8526e+04	 8.5223e+03	 4.0202e+00	 7.1901e-01	 3.3315e+02	 8.5767e+03
 1.4779e+05	 8.5223e+03	 3.8311e+00	 6.3144e-01	 3.3314e+02	 8.5792e+03
 2.2168e+05	 8.5223e+03	 3.6736e+00	 5.4235e-01	 3.3315e+02	 8.5818e+03
 3.3253e+05	 8.5223e+03	 3.5567e+00	 4.6549e-01	 3.3315e+02	 8.5845e+03
 4.9879e+05	 8.5223e+03	 3.4608e+00	 4.0403e-01	 3.3315e+02	 8.5871e+03
 7.4818e+05	 8.5223e+03	 3.4337e+00	 2.7122e-01	 3.3315e+02	 8.5948e+03
 9.0000e+05	 8.5223e+03	 3.4045e+00	 2.3942e-01	 3.3315e+02	 8.6027e+03
 1.0000e+02	 8.6000e+03	 5.9391e+00	 8.9146e-02	 3.3314e+02	 8.6106e+03
 1.5000e+02	 8.6000e+03	 5.9164e+00	 1.0095e-01	 3.3314e+02	 8.6132e+03
 2.2500e+02	 8.6000e+03	 5.8946e+00	 1.1871e-01	 3.3315e+02	 8.6157e+03
 3.3750e+02	 8.6000e+03	 5.8670e+00	 1.3850e-01	 3.3315e+02	 8.6185e+03
 5.0625e+02	 8.6000e+03	 5.8353e+00	 1.6300e-01	 3.3314e+02	 8.6209e+03
 7.5938e+02	 8.6000e+03	 5.7974e+00	 1.9289e-01	 3.3315e+02	 8.6235e+03
 1.1391e+03	 8.6000e+03	 5.7526e+00	 2.2930e-01	 3.3314e+02	 8.6261e+03
 1.7086e+03	 8.6000e+03	 5.6987e+00	 2.7391e-01	 3.3314e+02	 8.6287e+03
 2.5629e+03	 8.6000e+03	 5.6338e+00	 3.2776e-01	 3.3315e+02	 8.6314e+03
 3.8443e+03	 8.6000e+03	 5.5535e+00	 3.9178e-01	 3.3315e+02	 8.6339e+03
 5.7665e+03	 8.6000e+03	 5.4535e+00	 4.6664e-01	 3.3315e+02	 8.6365e+03
 8.6498e+03	 8.6000e+03	 5.3285e+00	 5.5063e-01	 3.3315e+02	 8.6391e+03
 1.2975e+04	 8.6000e+03	 5.1720e+00	 6.3916e-01	 3.3315e+02	 8.6416e+03
 1.9462e+04	 8.6000e+03	 4.9786e+00	 7.2239e-01	 3.3314e+02	 8.6442e+03
 2.9193e+04	 8.6000e+03	 4.7488e+00	 7.8452e-01	 3.3315e+02	 8.6468e+03
 4.3789e+04	 8.6000e+03	 4.5036e+00	 8.0835e-01	 3.3314e+02	 8.6494e+03
 6.5684e+04	 8.6000e+03	 4.2479e+00	 7.8391e-01	 3.3313e+02	 8.6519e+03
 9.8526e+04	 8.6000e+03	 4.0181e+00	 7.1795e-01	 3.3313e+02	 8.6544e+03
 1.4779e+05	 8.6000e+03	 3.8293e+00	 6.3050e-01	 3.3314e+02	 8.6569e+03
 2.2168e+05	 8.6000e+03	 3.6720e+00	 5.4151e-01	 3.3314e+02	 8.6595e+03
 3.3253e+05	 8.6000e+03	 3.5552e+00	 4.6485e-01	 3.3314e+02	 8.6622e+03
 4.9879e+05	 8.6000e+03	 3.4596e+00	 4.0355e-01	 3.3314e+02	 8.6648e+03
 7.4818e+05	 8.6000e+03	 3.4330e+00	 2.6742e-01	 3.3314e+02	 8.6723e+03
 9.0000e+05	 8.6000e+03	 3.4033e+00	 2.4321e-01	 3.3315e+02	 8.6802e+03
 1.0000e+02	 8.6775e+03	 5.9382e+00	 8.9245e-02	 3.3316e+02	 8.6881e+03
 1.5000e+02	 8.6775e+03	 5.9144e+00	 1.0184e-01	 3.3316e+02	 8.6908e+03
 2.2500e+02	 8.6775e+03	 5.8938e+00	 1.1886e-01	 3.3315e+02	 8.6933e+03
 3.3750e+02	 8.6775e+03	 5.8661e+00	 1.3889e-01	 3.3316e+02	 8.6958e+03
 5.0625e+02	 8.6775e+03	 5.8342e+00	 1.6325e-01	 3.3316e+02	 8.6984e+03
 7.5938e+02	 8.6775e+03	 5.7964e+00	 1.9347e-01	 3.3316e+02	 8.7009e+03
 1.1391e+03	 8.6775e+03	 5.7516e+00	 2.2999e-01	 3.3316e+02	 8.7036e+03
 1.7086e+03	 8.6775e+03	 5.6975e+00	 2.7453e-01	 3.3315e+02	 8.7061e+03
 2.5629e+03	 8.6775e+03	 5.6319e+00	 3.2828e-01	 3.3316e+02	 8.7090e+03
 3.8443e+03	 8.6775e+03	 5.5514e+00	 3.9226e-01	 3.3316e+02	 8.7114e+03
 5.7665e+03	 8.6775e+03	 5.4514e+00	 4.6701e-01	 3.3315e+02	 8.7139e+03
 8.6498e+03	 8.6775e+03	 5.3262e+00	 5.5076e-01	 3.3315e+02	 8.7164e+03
 1.2975e+04	 8.6775e+03	 5.1697e+00	 6.3911e-01	 3.3316e+02	 8.7189e+03
 1.9462e+04	 8.6775e+03	 4.9765e+00	 7.2201e-01	 3.3315e+02	 8.7215e+03
 2.9193e+04	 8.6775e+03	 4.7471e+00	 7.8408e-01	 3.3316e+02	 8.7241e+03
 4.3789e+04	 8.6775e+03	 4.5022e+00	 8.0765e-01	 3.3316e+02	 8.7268e+03
 6.5684e+04	 8.6775e+03	 4.2473e+00	 7.8329e-01	 3.3315e+02	 8.7293e+03
 9.8526e+04	 8.6775e+03	 4.0175e+00	 7.1767e-01	 3.3316e+02	 8.7320e+03
 1.4779e+05	 8.6775e+03	 3.8286e+00	 6.3029e-01	 3.3316e+02	 8.7347e+03
 2.2168e+05	 8.6775e+03	 3.6713e+00	 5.4137e-01	 3.3315e+02	 8.7373e+03
 3.3253e+05	 8.6775e+03	 3.5545e+00	 4.6476e-01	 3.3315e+02	 8.7398e+03
 4.9879e+05	 8.6775e+03	 3.4588e+00	 4.0339e-01	 3.3315e+02	 8.7424e+03
 7.4818e+05	 8.6775e+03	 3.4319e+00	 2.6784e-01	 3.3315e+02	 8.7502e+03
 9.0000e+05	 8.6775e+03	 3.4023e+00	 2.4388e-01	 3.3315e+02	 8.7579e+03
 1.0000e+02	 8.7552e+03	 5.9375e+00	 8.9675e-02	 3.3316e+02	 8.7658e+03
 1.5000e+02	 8.7552e+03	 5.9152e+00	 1.0365e-01	 3.3315e+02	 8.7684e+03
 2.2500e+02	 8.7552e+03	 5.8929e+00	 1.1924e-01	 3.3316e+02	 8.7708e+03
 3.3750e+02	 8.7552e+03	 5.8652e+00	 1.3937e-01	 3.3315e+02	 8.7732e+03
 5.0625e+02	 8.7552e+03	 5.8329e+00	 1.6390e-01	 3.3316e+02	 8.7759e+03
 7.5938e+02	 8.7552e+03	 5.7952e+00	 1.9388e-01	 3.3315e+02	 8.7785e+03
 1.1391e+03	 8.7552e+03	 5.7500e+00	 2.3073e-01	 3.3315e+02	 8.7812e+03
 1.7086e+03	 8.7552e+03	 5.6958e+00	 2.7512e-01	 3.3315e+02	 8.7838e+03
 2.5629e+03	 8.7552e+03	 5.6301e+00	 3.2890e-01	 3.3315e+02	 8.7865e+03
 3.8443e+03	 8.7552e+03	 5.5492e+00	 3.9293e-01	 3.3315e+02	 8.7889e+03
 5.7665e+03	 8.7552e+03	 5.4491e+00	 4.6758e-01	 3.3315e+02	 8.7914e+03
 8.6498e+03	 8.7552e+03	 5.3235e+00	 5.5118e-01	 3.3315e+02	 8.7942e+03
 1.2975e+04	 8.7552e+03	 5.1669e+00	 6.3934e-01	 3.3315e+02	 8.7970e+03
 1.9462e+04	 8.7552e+03	 4.9737e+00	 7.2187e-01	 3.3316e+02	 8.7996e+03
 2.9193e+04	 8.7552e+03	 4.7443e+00	 7.8359e-01	 3.3315e+02	 8.8023e+03
 4.3789e+04	 8.7552e+03	 4.4998e+00	 8.0692e-01	 3.3316e+02	 8.8048e+03
 6.5684e+04	 8.7552e+03	 4.2452e+00	 7.8248e-01	 3.3316e+02	 8.8072e+03
 9.8526e+04	 8.7552e+03	 4.0157e+00	 7.1684e-01	 3.3316e+02	 8.8100e+03
 1.4779e+05	 8.7552e+03	 3.8273e+00	 6.2961e-01	 3.3316e+02	 8.8126e+03
 2.2168e+05	 8.7552e+03	 3.6700e+00	 5.4083e-01	 3.3316e+02	 8.8152e+03
 3.3253e+05	 8.7552e+03	 3.5534e+00	 4.6431e-01	 3.3316e+02	 8.8177e+03
 4.9879e+05	 8.7552e+03	 3.4578e+00	 4.0303e-01	 3.3316e+02	 8.8205e+03
 7.4818e+05	 8.7552e+03	 3.4309e+00	 2.6925e-01	 3.3315e+02	 8.8281e+03
 9.0000e+05	 8.7552e+03	 3.4013e+00	 2.4437e-01	 3.3315e+02	 8.8359e+03
 1.0000e+02	 8.8332e+03	 5.9367e+00	 8.9845e-02	 3.3316e+02	 8.8441e+03
 1.5000e+02	 8.8332e+03	 5.9162e+00	 1.0288e-01	 3.3315e+02	 8.8465e+03
 2.2500e+02	 8.8332e+03	 5.8919e+00	 1.1976e-01	 3.3315e+02	 8.8493e+03
 3.3750e+02	 8.8332e+03	 5.8641e+00	 1.3978e-01	 3.3315e+02	 8.8518e+03
 5.0625e+02	 8.8332e+03	 5.8315e+00	 1.6422e-01	 3.3315e+02	 8.8545e+03
 7.5938e+02	 8.8332e+03	 5.7936e+00	 1.9451e-01	 3.3315e+02	 8.8571e+03
 1.1391e+03	 8.8332e+03	 5.7485e+00	 2.3109e-01	 3.3315e+02	 8.8598e+03
 1.7086e+03	 8.8332e+03	 5.6941e+00	 2.7582e-01	 3.3315e+02	 8.8624e+03
 2.5629e+03	 8.8332e+03	 5.6282e+00	 3.2956e-01	 3.3314e+02	 8.8650e+03
 3.8443e+03	 8.8332e+03	 5.5472e+00	 3.9370e-01	 3.3315e+02	 8.8675e+03
 5.7665e+03	 8.8332e+03	 5.4467e+00	 4.6820e-01	 3.3315e+02	 8.8699e+03
 8.6498e+03	 8.8332e+03	 5.3210e+00	 5.5167e-01	 3.3315e+02	 8.8727e+03
 1.2975e+04	 8.8332e+03	 5.1641e+00	 6.3946e-01	 3.3315e+02	 8.8751e+03
 1.9462e+04	 8.8332e+03	 4.9708e+00	 7.2175e-01	 3.3315e+02	 8.8778e+03
 2.9193e+04	 8.8332e+03	 4.7415e+00	 7.8305e-01	 3.3315e+02	 8.8804e+03
 4.3789e+04	 8.8332e+03	 4.4972e+00	 8.0605e-01	 3.3315e+02	 8.8832e+03
 6.5684e+04	 8.8332e+03	 4.2431e+00	 7.8152e-01	 3.3316e+02	 8.8857e+03
 9.8526e+04	 8.8332e+03	 4.0141e+00	 7.1590e-01	 3.3315e+02	 8.8881e+03
 1.4779e+05	 8.8332e+03	 3.8258e+00	 6.2877e-01	 3.3315e+02	 8.8907e+03
 2.2168e+05	 8.8332e+03	 3.6688e+00	 5.4023e-01	 3.3316e+02	 8.8932e+03
 3.3253e+05	 8.8332e+03	 3.5523e+00	 4.6389e-01	 3.3315e+02	 8.8959e+03
 4.9879e+05	 8.8332e+03	 3.4567e+00	 4.0282e-01	 3.3315e+02	 8.8984e+03
 7.4818e+05	 8.8332e+03	 3.4301e+00	 2.6617e-01	 3.3316e+02	 8.9060e+03
 9.0000e+05	 8.8332e+03	 3.4003e+00	 2.4381e-01	 3.3315e+02	 8.9142e+03
 1.0000e+02	 8.9115e+03	 5.9358e+00	 9.0495e-02	 3.3315e+02	 8.9223e+03
 1.5000e+02	 8.9115e+03	 5.9157e+00	 1.0284e-01	 3.3315e+02	 8.9248e+03
 2.2500e+02	 8.9115e+03	 5.8908e+00	 1.2015e-01	 3.3315e+02	 8.9273e+03
 3.3750e+02	 8.9115e+03	 5.8631e+00	 1.4021e-01	 3.3315e+02	 8.9299e+03
 5.0625e+02	 8.9115e+03	 5.8304e+00	 1.6494e-01	 3.3315e+02	 8.9323e+03
 7.5938e+02	 8.9115e+03	 5.7922e+00	 1.9500e-01	 3.3315e+02	 8.9350e+03
 1.1391e+03	 8.9115e+03	 5.7469e+00	 2.3173e-01	 3.3314e+02	 8.9375e+03
 1.7086e+03	 8.9115e+03	 5.6922e+00	 2.7641e-01	 3.3315e+02	 8.9401e+03
 2.5629e+03	 8.9115e+03	 5.6261e+00	 3.3033e-01	 3.3315e+02	 8.9427e+03
 3.8443e+03	 8.9115e+03	 5.5450e+00	 3.9429e-01	 3.3315e+02	 8.9452e+03
 5.7665e+03	 8.9115e+03	 5.4442e+00	 4.6881e-01	 3.3315e+02	 8.9478e+03
 8.6498e+03	 8.9115e+03	 5.3183e+00	 5.5209e-01	 3.3315e+02	 8.9504e+03
 1.2975e+04	 8.9115e+03	 5.1612e+00	 6.3957e-01	 3.3315e+02	 8.9528e+03
 1.9462e+04	 8.9115e+03	 4.9680e+00	 7.2157e-01	 3.3315e+02	 8.9554e+03
 2.9193e+04	 8.9115e+03	 4.7388e+00	 7.8255e-01	 3.3315e+02	 8.9579e+03
 4.3789e+04	 8.9115e+03	 4.4949e+00	 8.0552e-01	 3.3315e+02	 8.9606e+03
 6.5684e+04	 8.9115e+03	 4.2410e+00	 7.8079e-01	 3.3315e+02	 8.9631e+03
 9.8526e+04	 8.9115e+03	 4.0124e+00	 7.1507e-01	 3.3315e+02	 8.9655e+03
 1.4779e+05	 8.9115e+03	 3.8243e+00	 6.2812e-01	 3.3316e+02	 8.9681e+03
 2.2168e+05	 8.9115e+03	 3.6676e+00	 5.3968e-01	 3.3315e+02	 8.9706e+03
 3.3253e+05	 8.9115e+03	 3.5512e+00	 4.6343e-01	 3.3316e+02	 8.9732e+03
 4.9879e+05	 8.9115e+03	 3.4557e+00	 4.0244e-01	 3.3315e+02	 8.9758e+03
 7.4818e+05	 8.9115e+03	 3.4288e+00	 2.6944e-01	 3.3315e+02	 8.9839e+03
 9.0000e+05	 8.9115e+03	 3.3993e+00	 2.4341e-01	 3.3315e+02	 8.9916e+03
 1.0000e+02	 8.9889e+03	 5.9347e+00	 9.0382e-02	 3.3315e+02	 8.9993e+03
 1.5000e+02	 8.9889e+03	 5.9122e+00	 1.0311e-01	 3.3315e+02	 9.0020e+03
 2.2500e+02	 8.9889e+03	 5.8897e+00	 1.2049e-01	 3.3315e+02	 9.0044e+03
 3.3750e+02	 8.9889e+03	 5.8618e+00	 1.4060e-01	 3.3315e+02	 9.0068e+03
 5.0625e+02	 8.9889e+03	 5.8295e+00	 1.6546e-01	 3.3315e+02	 9.0094e+03
 7.5938e+02	 8.9889e+03	 5.7909e+00	 1.9553e-01	 3.3314e+02	 9.0120e+03
 1.1391e+03	 8.9889e+03	 5.7454e+00	 2.3226e-01	 3.3314e+02	 9.0147e+03
 1.7086e+03	 8.9889e+03	 5.6905e+00	 2.7698e-01	 3.3314e+02	 9.0174e+03
 2.5629e+03	 8.9889e+03	 5.6243e+00	 3.3095e-01	 3.3314e+02	 9.0200e+03
 3.8443e+03	 8.9889e+03	 5.5426e+00	 3.9485e-01	 3.3314e+02	 9.0225e+03
 5.7665e+03	 8.9889e+03	 5.4416e+00	 4.6939e-01	 3.3313e+02	 9.0249e+03
