Repository: maxwolters02/bachelor-thesis

File: data/data_raw/PEI5mgmL_80°C_Abs.TXT (part 5 of 8)
PEI 25 kg/mol, 2 mg/ml from Ethanol on B 10 x 15 mm + H 1x1 mm, 70 nm, 30 µm, 80°C Absorption, 4.5.2026, 12:4
Diameter[mm] 1.128e+00  Thickness[mm] 1.000e-04  Spacer Capacity[pF] 0.000e+00  Spacer Area[mm^2] 0.000e+00
Fixed value(s) :  AC Volt  [Vrms]=1.000
 Freq. [Hz]	 Time  [s]	 Eps'   	 Eps''  	M Temp [K]	M Time M[s]
 2.5629e+03	 7.2137e+03	 5.3335e+00	 3.5783e-01	 3.5317e+02	 7.2452e+03
 3.8443e+03	 7.2137e+03	 5.2383e+00	 3.8862e-01	 3.5318e+02	 7.2476e+03
 5.7665e+03	 7.2137e+03	 5.1350e+00	 4.2003e-01	 3.5317e+02	 7.2501e+03
 8.6498e+03	 7.2137e+03	 5.0230e+00	 4.5188e-01	 3.5318e+02	 7.2527e+03
 1.2975e+04	 7.2137e+03	 4.9026e+00	 4.8399e-01	 3.5318e+02	 7.2555e+03
 1.9462e+04	 7.2137e+03	 4.7724e+00	 5.1647e-01	 3.5317e+02	 7.2581e+03
 2.9193e+04	 7.2137e+03	 4.6318e+00	 5.4851e-01	 3.5316e+02	 7.2633e+03
 4.3789e+04	 7.2137e+03	 4.1550e+00	 5.3587e-01	 3.5316e+02	 7.2660e+03
 6.5684e+04	 7.2137e+03	 4.0027e+00	 5.5806e-01	 3.5317e+02	 7.2685e+03
 9.8526e+04	 7.2137e+03	 3.8402e+00	 5.6909e-01	 3.5316e+02	 7.2709e+03
 1.4779e+05	 7.2137e+03	 3.6726e+00	 5.6311e-01	 3.5316e+02	 7.2735e+03
 2.2168e+05	 7.2137e+03	 3.5090e+00	 5.3653e-01	 3.5316e+02	 7.2761e+03
 3.3253e+05	 7.2137e+03	 3.6225e+00	 5.3043e-01	 3.5316e+02	 7.2789e+03
 4.9879e+05	 7.2137e+03	 3.4872e+00	 4.7236e-01	 3.5316e+02	 7.2815e+03
 7.4818e+05	 7.2137e+03	 3.4305e+00	 3.5046e-01	 3.5315e+02	 7.2893e+03
 9.0000e+05	 7.2137e+03	 3.3912e+00	 3.2301e-01	 3.5315e+02	 7.2972e+03
 1.0000e+02	 7.2944e+03	 5.8338e+00	 1.8218e-01	 3.5315e+02	 7.3050e+03
 1.5000e+02	 7.2944e+03	 5.7899e+00	 1.9398e-01	 3.5315e+02	 7.3077e+03
 2.2500e+02	 7.2944e+03	 5.7410e+00	 2.1087e-01	 3.5315e+02	 7.3102e+03
 3.3750e+02	 7.2944e+03	 5.6881e+00	 2.2962e-01	 3.5316e+02	 7.3131e+03
 5.0625e+02	 7.2944e+03	 5.6297e+00	 2.5115e-01	 3.5315e+02	 7.3155e+03
 7.5938e+02	 7.2944e+03	 5.5650e+00	 2.7509e-01	 3.5315e+02	 7.3181e+03
 1.1391e+03	 7.2944e+03	 5.4935e+00	 3.0109e-01	 3.5315e+02	 7.3207e+03
 1.7086e+03	 7.2944e+03	 5.4143e+00	 3.2927e-01	 3.5315e+02	 7.3233e+03
 2.5629e+03	 7.2944e+03	 5.3275e+00	 3.5907e-01	 3.5315e+02	 7.3260e+03
 3.8443e+03	 7.2944e+03	 5.2321e+00	 3.8957e-01	 3.5315e+02	 7.3284e+03
 5.7665e+03	 7.2944e+03	 5.1284e+00	 4.2088e-01	 3.5315e+02	 7.3310e+03
 8.6498e+03	 7.2944e+03	 5.0160e+00	 4.5235e-01	 3.5314e+02	 7.3336e+03
 1.2975e+04	 7.2944e+03	 4.8956e+00	 4.8432e-01	 3.5315e+02	 7.3363e+03
 1.9462e+04	 7.2944e+03	 4.7652e+00	 5.1642e-01	 3.5314e+02	 7.3389e+03
 2.9193e+04	 7.2944e+03	 4.6248e+00	 5.4818e-01	 3.5314e+02	 7.3440e+03
 4.3789e+04	 7.2944e+03	 4.1485e+00	 5.3532e-01	 3.5315e+02	 7.3464e+03
 6.5684e+04	 7.2944e+03	 3.9964e+00	 5.5702e-01	 3.5314e+02	 7.3492e+03
 9.8526e+04	 7.2944e+03	 3.8343e+00	 5.6771e-01	 3.5315e+02	 7.3518e+03
 1.4779e+05	 7.2944e+03	 3.6675e+00	 5.6129e-01	 3.5314e+02	 7.3546e+03
 2.2168e+05	 7.2944e+03	 3.5046e+00	 5.3452e-01	 3.5314e+02	 7.3571e+03
 3.3253e+05	 7.2944e+03	 3.6185e+00	 5.2835e-01	 3.5314e+02	 7.3599e+03
 4.9879e+05	 7.2944e+03	 3.4841e+00	 4.7054e-01	 3.5314e+02	 7.3624e+03
 7.4818e+05	 7.2944e+03	 3.4279e+00	 3.4910e-01	 3.5314e+02	 7.3704e+03
 9.0000e+05	 7.2944e+03	 3.3889e+00	 3.2179e-01	 3.5314e+02	 7.3781e+03
 1.0000e+02	 7.3753e+03	 5.8314e+00	 1.8317e-01	 3.5315e+02	 7.3862e+03
 1.5000e+02	 7.3753e+03	 5.7866e+00	 1.9437e-01	 3.5315e+02	 7.3887e+03
 2.2500e+02	 7.3753e+03	 5.7379e+00	 2.1181e-01	 3.5314e+02	 7.3911e+03
 3.3750e+02	 7.3753e+03	 5.6847e+00	 2.3071e-01	 3.5315e+02	 7.3938e+03
 5.0625e+02	 7.3753e+03	 5.6261e+00	 2.5227e-01	 3.5314e+02	 7.3962e+03
 7.5938e+02	 7.3753e+03	 5.5612e+00	 2.7629e-01	 3.5315e+02	 7.3986e+03
 1.1391e+03	 7.3753e+03	 5.4895e+00	 3.0250e-01	 3.5315e+02	 7.4012e+03
 1.7086e+03	 7.3753e+03	 5.4099e+00	 3.3046e-01	 3.5315e+02	 7.4038e+03
 2.5629e+03	 7.3753e+03	 5.3226e+00	 3.5989e-01	 3.5315e+02	 7.4066e+03
 3.8443e+03	 7.3753e+03	 5.2271e+00	 3.9041e-01	 3.5315e+02	 7.4090e+03
 5.7665e+03	 7.3753e+03	 5.1233e+00	 4.2145e-01	 3.5315e+02	 7.4116e+03
 8.6498e+03	 7.3753e+03	 5.0109e+00	 4.5277e-01	 3.5315e+02	 7.4142e+03
 1.2975e+04	 7.3753e+03	 4.8903e+00	 4.8445e-01	 3.5314e+02	 7.4167e+03
 1.9462e+04	 7.3753e+03	 4.7601e+00	 5.1617e-01	 3.5315e+02	 7.4193e+03
 2.9193e+04	 7.3753e+03	 4.6198e+00	 5.4759e-01	 3.5315e+02	 7.4243e+03
 4.3789e+04	 7.3753e+03	 4.1440e+00	 5.3475e-01	 3.5315e+02	 7.4269e+03
 6.5684e+04	 7.3753e+03	 3.9921e+00	 5.5609e-01	 3.5316e+02	 7.4294e+03
 9.8526e+04	 7.3753e+03	 3.8306e+00	 5.6630e-01	 3.5316e+02	 7.4320e+03
 1.4779e+05	 7.3753e+03	 3.6641e+00	 5.5984e-01	 3.5315e+02	 7.4346e+03
 2.2168e+05	 7.3753e+03	 3.5016e+00	 5.3311e-01	 3.5316e+02	 7.4372e+03
 3.3253e+05	 7.3753e+03	 3.6160e+00	 5.2692e-01	 3.5315e+02	 7.4396e+03
 4.9879e+05	 7.3753e+03	 3.4819e+00	 4.6932e-01	 3.5315e+02	 7.4423e+03
 7.4818e+05	 7.3753e+03	 3.4260e+00	 3.4807e-01	 3.5315e+02	 7.4502e+03
 9.0000e+05	 7.3753e+03	 3.3870e+00	 3.2081e-01	 3.5315e+02	 7.4578e+03
 1.0000e+02	 7.4549e+03	 5.8293e+00	 1.8402e-01	 3.5314e+02	 7.4660e+03
 1.5000e+02	 7.4549e+03	 5.7848e+00	 1.9658e-01	 3.5314e+02	 7.4685e+03
 2.2500e+02	 7.4549e+03	 5.7355e+00	 2.1309e-01	 3.5314e+02	 7.4711e+03
 3.3750e+02	 7.4549e+03	 5.6820e+00	 2.3177e-01	 3.5314e+02	 7.4736e+03
 5.0625e+02	 7.4549e+03	 5.6229e+00	 2.5342e-01	 3.5314e+02	 7.4761e+03
 7.5938e+02	 7.4549e+03	 5.5577e+00	 2.7728e-01	 3.5314e+02	 7.4788e+03
 1.1391e+03	 7.4549e+03	 5.4854e+00	 3.0357e-01	 3.5315e+02	 7.4813e+03
 1.7086e+03	 7.4549e+03	 5.4060e+00	 3.3145e-01	 3.5314e+02	 7.4841e+03
 2.5629e+03	 7.4549e+03	 5.3183e+00	 3.6076e-01	 3.5315e+02	 7.4866e+03
 3.8443e+03	 7.4549e+03	 5.2226e+00	 3.9111e-01	 3.5315e+02	 7.4893e+03
 5.7665e+03	 7.4549e+03	 5.1184e+00	 4.2197e-01	 3.5315e+02	 7.4918e+03
 8.6498e+03	 7.4549e+03	 5.0059e+00	 4.5315e-01	 3.5314e+02	 7.4946e+03
 1.2975e+04	 7.4549e+03	 4.8852e+00	 4.8457e-01	 3.5315e+02	 7.4971e+03
 1.9462e+04	 7.4549e+03	 4.7550e+00	 5.1618e-01	 3.5315e+02	 7.5000e+03
 2.9193e+04	 7.4549e+03	 4.6148e+00	 5.4747e-01	 3.5315e+02	 7.5054e+03
 4.3789e+04	 7.4549e+03	 4.1394e+00	 5.3391e-01	 3.5315e+02	 7.5078e+03
 6.5684e+04	 7.4549e+03	 3.9879e+00	 5.5519e-01	 3.5315e+02	 7.5102e+03
 9.8526e+04	 7.4549e+03	 3.8265e+00	 5.6509e-01	 3.5315e+02	 7.5128e+03
 1.4779e+05	 7.4549e+03	 3.6605e+00	 5.5853e-01	 3.5315e+02	 7.5153e+03
 2.2168e+05	 7.4549e+03	 3.4987e+00	 5.3173e-01	 3.5315e+02	 7.5181e+03
 3.3253e+05	 7.4549e+03	 3.6133e+00	 5.2540e-01	 3.5315e+02	 7.5206e+03
 4.9879e+05	 7.4549e+03	 3.4795e+00	 4.6799e-01	 3.5315e+02	 7.5234e+03
 7.4818e+05	 7.4549e+03	 3.4241e+00	 3.4699e-01	 3.5315e+02	 7.5310e+03
 9.0000e+05	 7.4549e+03	 3.3852e+00	 3.1993e-01	 3.5315e+02	 7.5386e+03
 1.0000e+02	 7.5358e+03	 5.8271e+00	 1.8485e-01	 3.5315e+02	 7.5468e+03
 1.5000e+02	 7.5358e+03	 5.7836e+00	 1.9761e-01	 3.5315e+02	 7.5492e+03
 2.2500e+02	 7.5358e+03	 5.7328e+00	 2.1393e-01	 3.5316e+02	 7.5517e+03
 3.3750e+02	 7.5358e+03	 5.6792e+00	 2.3296e-01	 3.5316e+02	 7.5542e+03
 5.0625e+02	 7.5358e+03	 5.6195e+00	 2.5437e-01	 3.5316e+02	 7.5566e+03
 7.5938e+02	 7.5358e+03	 5.5541e+00	 2.7829e-01	 3.5316e+02	 7.5594e+03
 1.1391e+03	 7.5358e+03	 5.4818e+00	 3.0456e-01	 3.5316e+02	 7.5619e+03
 1.7086e+03	 7.5358e+03	 5.4020e+00	 3.3234e-01	 3.5316e+02	 7.5646e+03
 2.5629e+03	 7.5358e+03	 5.3139e+00	 3.6173e-01	 3.5315e+02	 7.5672e+03
 3.8443e+03	 7.5358e+03	 5.2179e+00	 3.9182e-01	 3.5316e+02	 7.5700e+03
 5.7665e+03	 7.5358e+03	 5.1134e+00	 4.2257e-01	 3.5315e+02	 7.5725e+03
 8.6498e+03	 7.5358e+03	 5.0006e+00	 4.5356e-01	 3.5316e+02	 7.5753e+03
 1.2975e+04	 7.5358e+03	 4.8800e+00	 4.8470e-01	 3.5315e+02	 7.5778e+03
 1.9462e+04	 7.5358e+03	 4.7494e+00	 5.1612e-01	 3.5314e+02	 7.5806e+03
 2.9193e+04	 7.5358e+03	 4.6089e+00	 5.4706e-01	 3.5315e+02	 7.5859e+03
 4.3789e+04	 7.5358e+03	 4.1341e+00	 5.3338e-01	 3.5314e+02	 7.5883e+03
 6.5684e+04	 7.5358e+03	 3.9825e+00	 5.5422e-01	 3.5314e+02	 7.5908e+03
 9.8526e+04	 7.5358e+03	 3.8216e+00	 5.6379e-01	 3.5315e+02	 7.5935e+03
 1.4779e+05	 7.5358e+03	 3.6560e+00	 5.5672e-01	 3.5314e+02	 7.5961e+03
 2.2168e+05	 7.5358e+03	 3.4949e+00	 5.2988e-01	 3.5314e+02	 7.5986e+03
 3.3253e+05	 7.5358e+03	 3.6099e+00	 5.2355e-01	 3.5315e+02	 7.6011e+03
 4.9879e+05	 7.5358e+03	 3.4768e+00	 4.6638e-01	 3.5315e+02	 7.6040e+03
 7.4818e+05	 7.5358e+03	 3.4218e+00	 3.4575e-01	 3.5315e+02	 7.6118e+03
 9.0000e+05	 7.5358e+03	 3.3831e+00	 3.1886e-01	 3.5315e+02	 7.6194e+03
 1.0000e+02	 7.6166e+03	 5.8251e+00	 1.8566e-01	 3.5317e+02	 7.6276e+03
 1.5000e+02	 7.6166e+03	 5.7783e+00	 2.0035e-01	 3.5316e+02	 7.6301e+03
 2.2500e+02	 7.6166e+03	 5.7304e+00	 2.1505e-01	 3.5316e+02	 7.6328e+03
 3.3750e+02	 7.6166e+03	 5.6764e+00	 2.3382e-01	 3.5317e+02	 7.6352e+03
 5.0625e+02	 7.6166e+03	 5.6166e+00	 2.5525e-01	 3.5316e+02	 7.6376e+03
 7.5938e+02	 7.6166e+03	 5.5508e+00	 2.7943e-01	 3.5316e+02	 7.6401e+03
 1.1391e+03	 7.6166e+03	 5.4778e+00	 3.0592e-01	 3.5316e+02	 7.6427e+03
 1.7086e+03	 7.6166e+03	 5.3975e+00	 3.3341e-01	 3.5316e+02	 7.6454e+03
 2.5629e+03	 7.6166e+03	 5.3094e+00	 3.6254e-01	 3.5316e+02	 7.6480e+03
 3.8443e+03	 7.6166e+03	 5.2130e+00	 3.9249e-01	 3.5316e+02	 7.6508e+03
 5.7665e+03	 7.6166e+03	 5.1086e+00	 4.2308e-01	 3.5315e+02	 7.6532e+03
 8.6498e+03	 7.6166e+03	 4.9954e+00	 4.5380e-01	 3.5316e+02	 7.6559e+03
 1.2975e+04	 7.6166e+03	 4.8746e+00	 4.8490e-01	 3.5315e+02	 7.6583e+03
 1.9462e+04	 7.6166e+03	 4.7442e+00	 5.1609e-01	 3.5315e+02	 7.6609e+03
 2.9193e+04	 7.6166e+03	 4.6038e+00	 5.4666e-01	 3.5315e+02	 7.6660e+03
 4.3789e+04	 7.6166e+03	 4.1294e+00	 5.3288e-01	 3.5315e+02	 7.6688e+03
 6.5684e+04	 7.6166e+03	 3.9780e+00	 5.5329e-01	 3.5315e+02	 7.6712e+03
 9.8526e+04	 7.6166e+03	 3.8176e+00	 5.6261e-01	 3.5315e+02	 7.6741e+03
 1.4779e+05	 7.6166e+03	 3.6524e+00	 5.5540e-01	 3.5315e+02	 7.6766e+03
 2.2168e+05	 7.6166e+03	 3.4917e+00	 5.2838e-01	 3.5315e+02	 7.6794e+03
 3.3253e+05	 7.6166e+03	 3.6069e+00	 5.2203e-01	 3.5315e+02	 7.6818e+03
 4.9879e+05	 7.6166e+03	 3.4743e+00	 4.6502e-01	 3.5315e+02	 7.6844e+03
 7.4818e+05	 7.6166e+03	 3.4195e+00	 3.4458e-01	 3.5314e+02	 7.6920e+03
 9.0000e+05	 7.6166e+03	 3.3809e+00	 3.1770e-01	 3.5315e+02	 7.6999e+03
 1.0000e+02	 7.6971e+03	 5.8226e+00	 1.8702e-01	 3.5315e+02	 7.7083e+03
 1.5000e+02	 7.6971e+03	 5.7777e+00	 1.9937e-01	 3.5315e+02	 7.7108e+03
 2.2500e+02	 7.6971e+03	 5.7271e+00	 2.1612e-01	 3.5315e+02	 7.7136e+03
 3.3750e+02	 7.6971e+03	 5.6727e+00	 2.3514e-01	 3.5315e+02	 7.7162e+03
 5.0625e+02	 7.6971e+03	 5.6126e+00	 2.5666e-01	 3.5315e+02	 7.7189e+03
 7.5938e+02	 7.6971e+03	 5.5465e+00	 2.8058e-01	 3.5315e+02	 7.7213e+03
 1.1391e+03	 7.6971e+03	 5.4734e+00	 3.0667e-01	 3.5315e+02	 7.7240e+03
 1.7086e+03	 7.6971e+03	 5.3930e+00	 3.3441e-01	 3.5316e+02	 7.7268e+03
 2.5629e+03	 7.6971e+03	 5.3045e+00	 3.6344e-01	 3.5316e+02	 7.7296e+03
 3.8443e+03	 7.6971e+03	 5.2079e+00	 3.9328e-01	 3.5316e+02	 7.7320e+03
 5.7665e+03	 7.6971e+03	 5.1031e+00	 4.2376e-01	 3.5316e+02	 7.7344e+03
 8.6498e+03	 7.6971e+03	 4.9901e+00	 4.5427e-01	 3.5315e+02	 7.7372e+03
 1.2975e+04	 7.6971e+03	 4.8692e+00	 4.8498e-01	 3.5315e+02	 7.7396e+03
 1.9462e+04	 7.6971e+03	 4.7387e+00	 5.1594e-01	 3.5315e+02	 7.7424e+03
 2.9193e+04	 7.6971e+03	 4.5982e+00	 5.4630e-01	 3.5314e+02	 7.7473e+03
 4.3789e+04	 7.6971e+03	 4.1242e+00	 5.3214e-01	 3.5314e+02	 7.7501e+03
 6.5684e+04	 7.6971e+03	 3.9732e+00	 5.5230e-01	 3.5314e+02	 7.7525e+03
 9.8526e+04	 7.6971e+03	 3.8128e+00	 5.6122e-01	 3.5314e+02	 7.7553e+03
 1.4779e+05	 7.6971e+03	 3.6482e+00	 5.5381e-01	 3.5313e+02	 7.7579e+03
 2.2168e+05	 7.6971e+03	 3.4880e+00	 5.2667e-01	 3.5314e+02	 7.7605e+03
 3.3253e+05	 7.6971e+03	 3.6037e+00	 5.2024e-01	 3.5314e+02	 7.7629e+03
 4.9879e+05	 7.6971e+03	 3.4714e+00	 4.6338e-01	 3.5314e+02	 7.7655e+03
 7.4818e+05	 7.6971e+03	 3.4170e+00	 3.4328e-01	 3.5314e+02	 7.7730e+03
 9.0000e+05	 7.6971e+03	 3.3788e+00	 3.1668e-01	 3.5314e+02	 7.7808e+03
 1.0000e+02	 7.7779e+03	 5.8201e+00	 1.8790e-01	 3.5315e+02	 7.7885e+03
 1.5000e+02	 7.7779e+03	 5.7762e+00	 1.9932e-01	 3.5315e+02	 7.7913e+03
 2.2500e+02	 7.7779e+03	 5.7240e+00	 2.1718e-01	 3.5315e+02	 7.7938e+03
 3.3750e+02	 7.7779e+03	 5.6694e+00	 2.3621e-01	 3.5315e+02	 7.7962e+03
 5.0625e+02	 7.7779e+03	 5.6093e+00	 2.5782e-01	 3.5315e+02	 7.7988e+03
 7.5938e+02	 7.7779e+03	 5.5429e+00	 2.8164e-01	 3.5316e+02	 7.8012e+03
 1.1391e+03	 7.7779e+03	 5.4694e+00	 3.0780e-01	 3.5316e+02	 7.8041e+03
 1.7086e+03	 7.7779e+03	 5.3887e+00	 3.3531e-01	 3.5316e+02	 7.8066e+03
 2.5629e+03	 7.7779e+03	 5.3000e+00	 3.6431e-01	 3.5316e+02	 7.8093e+03
 3.8443e+03	 7.7779e+03	 5.2032e+00	 3.9402e-01	 3.5316e+02	 7.8119e+03
 5.7665e+03	 7.7779e+03	 5.0983e+00	 4.2421e-01	 3.5316e+02	 7.8143e+03
 8.6498e+03	 7.7779e+03	 4.9852e+00	 4.5453e-01	 3.5315e+02	 7.8170e+03
 1.2975e+04	 7.7779e+03	 4.8641e+00	 4.8512e-01	 3.5316e+02	 7.8194e+03
 1.9462e+04	 7.7779e+03	 4.7338e+00	 5.1575e-01	 3.5316e+02	 7.8223e+03
 2.9193e+04	 7.7779e+03	 4.5937e+00	 5.4576e-01	 3.5316e+02	 7.8276e+03
 4.3789e+04	 7.7779e+03	 4.1201e+00	 5.3187e-01	 3.5316e+02	 7.8301e+03
 6.5684e+04	 7.7779e+03	 3.9693e+00	 5.5142e-01	 3.5316e+02	 7.8329e+03
 9.8526e+04	 7.7779e+03	 3.8094e+00	 5.6018e-01	 3.5315e+02	 7.8353e+03
 1.4779e+05	 7.7779e+03	 3.6452e+00	 5.5246e-01	 3.5316e+02	 7.8379e+03
 2.2168e+05	 7.7779e+03	 3.4855e+00	 5.2543e-01	 3.5316e+02	 7.8404e+03
 3.3253e+05	 7.7779e+03	 3.6015e+00	 5.1901e-01	 3.5316e+02	 7.8429e+03
 4.9879e+05	 7.7779e+03	 3.4696e+00	 4.6237e-01	 3.5316e+02	 7.8455e+03
 7.4818e+05	 7.7779e+03	 3.4155e+00	 3.4237e-01	 3.5316e+02	 7.8532e+03
 9.0000e+05	 7.7779e+03	 3.3771e+00	 3.1568e-01	 3.5315e+02	 7.8615e+03
 1.0000e+02	 7.8587e+03	 5.8178e+00	 1.8896e-01	 3.5315e+02	 7.8696e+03
 1.5000e+02	 7.8587e+03	 5.7733e+00	 2.0034e-01	 3.5314e+02	 7.8722e+03
 2.2500e+02	 7.8587e+03	 5.7211e+00	 2.1836e-01	 3.5313e+02	 7.8747e+03
 3.3750e+02	 7.8587e+03	 5.6657e+00	 2.3738e-01	 3.5312e+02	 7.8771e+03
 5.0625e+02	 7.8587e+03	 5.6053e+00	 2.5912e-01	 3.5312e+02	 7.8798e+03
 7.5938e+02	 7.8587e+03	 5.5382e+00	 2.8312e-01	 3.5312e+02	 7.8822e+03
 1.1391e+03	 7.8587e+03	 5.4643e+00	 3.0914e-01	 3.5312e+02	 7.8848e+03
 1.7086e+03	 7.8587e+03	 5.3829e+00	 3.3644e-01	 3.5313e+02	 7.8875e+03
 2.5629e+03	 7.8587e+03	 5.2939e+00	 3.6535e-01	 3.5313e+02	 7.8903e+03
 3.8443e+03	 7.8587e+03	 5.1969e+00	 3.9484e-01	 3.5313e+02	 7.8928e+03
 5.7665e+03	 7.8587e+03	 5.0918e+00	 4.2489e-01	 3.5313e+02	 7.8952e+03
 8.6498e+03	 7.8587e+03	 4.9787e+00	 4.5497e-01	 3.5313e+02	 7.8979e+03
 1.2975e+04	 7.8587e+03	 4.8576e+00	 4.8526e-01	 3.5313e+02	 7.9004e+03
 1.9462e+04	 7.8587e+03	 4.7274e+00	 5.1574e-01	 3.5313e+02	 7.9030e+03
 2.9193e+04	 7.8587e+03	 4.5873e+00	 5.4554e-01	 3.5314e+02	 7.9079e+03
 4.3789e+04	 7.8587e+03	 4.1146e+00	 5.3101e-01	 3.5315e+02	 7.9105e+03
 6.5684e+04	 7.8587e+03	 3.9641e+00	 5.5039e-01	 3.5315e+02	 7.9129e+03
 9.8526e+04	 7.8587e+03	 3.8047e+00	 5.5878e-01	 3.5315e+02	 7.9154e+03
 1.4779e+05	 7.8587e+03	 3.6412e+00	 5.5104e-01	 3.5315e+02	 7.9181e+03
 2.2168e+05	 7.8587e+03	 3.4822e+00	 5.2387e-01	 3.5316e+02	 7.9206e+03
 3.3253e+05	 7.8587e+03	 3.5985e+00	 5.1739e-01	 3.5316e+02	 7.9234e+03
 4.9879e+05	 7.8587e+03	 3.4672e+00	 4.6089e-01	 3.5316e+02	 7.9261e+03
 7.4818e+05	 7.8587e+03	 3.4136e+00	 3.4136e-01	 3.5317e+02	 7.9341e+03
 9.0000e+05	 7.8587e+03	 3.3753e+00	 3.1483e-01	 3.5316e+02	 7.9417e+03
 1.0000e+02	 7.9389e+03	 5.8161e+00	 1.8983e-01	 3.5316e+02	 7.9499e+03
 1.5000e+02	 7.9389e+03	 5.7687e+00	 2.0391e-01	 3.5315e+02	 7.9523e+03
 2.2500e+02	 7.9389e+03	 5.7187e+00	 2.1934e-01	 3.5315e+02	 7.9548e+03
 3.3750e+02	 7.9389e+03	 5.6632e+00	 2.3838e-01	 3.5315e+02	 7.9576e+03
 5.0625e+02	 7.9389e+03	 5.6022e+00	 2.5994e-01	 3.5314e+02	 7.9601e+03
 7.5938e+02	 7.9389e+03	 5.5352e+00	 2.8414e-01	 3.5314e+02	 7.9628e+03
 1.1391e+03	 7.9389e+03	 5.4609e+00	 3.0961e-01	 3.5314e+02	 7.9654e+03
 1.7086e+03	 7.9389e+03	 5.3792e+00	 3.3742e-01	 3.5314e+02	 7.9682e+03
 2.5629e+03	 7.9389e+03	 5.2901e+00	 3.6632e-01	 3.5314e+02	 7.9708e+03
 3.8443e+03	 7.9389e+03	 5.1926e+00	 3.9564e-01	 3.5315e+02	 7.9735e+03
 5.7665e+03	 7.9389e+03	 5.0873e+00	 4.2534e-01	 3.5315e+02	 7.9761e+03
 8.6498e+03	 7.9389e+03	 4.9740e+00	 4.5527e-01	 3.5315e+02	 7.9788e+03
 1.2975e+04	 7.9389e+03	 4.8531e+00	 4.8548e-01	 3.5314e+02	 7.9812e+03
 1.9462e+04	 7.9389e+03	 4.7224e+00	 5.1556e-01	 3.5315e+02	 7.9841e+03
 2.9193e+04	 7.9389e+03	 4.5824e+00	 5.4512e-01	 3.5315e+02	 7.9890e+03
 4.3789e+04	 7.9389e+03	 4.1100e+00	 5.3031e-01	 3.5315e+02	 7.9915e+03
 6.5684e+04	 7.9389e+03	 3.9598e+00	 5.4951e-01	 3.5315e+02	 7.9940e+03
 9.8526e+04	 7.9389e+03	 3.8006e+00	 5.5761e-01	 3.5316e+02	 7.9965e+03
 1.4779e+05	 7.9389e+03	 3.6375e+00	 5.4959e-01	 3.5316e+02	 7.9991e+03
 2.2168e+05	 7.9389e+03	 3.4790e+00	 5.2233e-01	 3.5316e+02	 8.0016e+03
 3.3253e+05	 7.9389e+03	 3.5956e+00	 5.1586e-01	 3.5316e+02	 8.0042e+03
 4.9879e+05	 7.9389e+03	 3.4647e+00	 4.5958e-01	 3.5316e+02	 8.0068e+03
 7.4818e+05	 7.9389e+03	 3.4114e+00	 3.4024e-01	 3.5317e+02	 8.0148e+03
 9.0000e+05	 7.9389e+03	 3.3734e+00	 3.1373e-01	 3.5316e+02	 8.0226e+03
 1.0000e+02	 8.0198e+03	 5.8138e+00	 1.9057e-01	 3.5315e+02	 8.0308e+03
 1.5000e+02	 8.0198e+03	 5.7661e+00	 2.0184e-01	 3.5316e+02	 8.0333e+03
 2.2500e+02	 8.0198e+03	 5.7162e+00	 2.2031e-01	 3.5316e+02	 8.0361e+03
 3.3750e+02	 8.0198e+03	 5.6605e+00	 2.3936e-01	 3.5317e+02	 8.0386e+03
 5.0625e+02	 8.0198e+03	 5.5992e+00	 2.6110e-01	 3.5316e+02	 8.0410e+03
 7.5938e+02	 8.0198e+03	 5.5320e+00	 2.8499e-01	 3.5316e+02	 8.0437e+03
 1.1391e+03	 8.0198e+03	 5.4577e+00	 3.1080e-01	 3.5315e+02	 8.0462e+03
 1.7086e+03	 8.0198e+03	 5.3755e+00	 3.3832e-01	 3.5315e+02	 8.0489e+03
 2.5629e+03	 8.0198e+03	 5.2860e+00	 3.6705e-01	 3.5316e+02	 8.0515e+03
 3.8443e+03	 8.0198e+03	 5.1881e+00	 3.9622e-01	 3.5316e+02	 8.0541e+03
 5.7665e+03	 8.0198e+03	 5.0826e+00	 4.2583e-01	 3.5315e+02	 8.0566e+03
 8.6498e+03	 8.0198e+03	 4.9690e+00	 4.5555e-01	 3.5315e+02	 8.0591e+03
 1.2975e+04	 8.0198e+03	 4.8478e+00	 4.8556e-01	 3.5315e+02	 8.0618e+03
 1.9462e+04	 8.0198e+03	 4.7171e+00	 5.1552e-01	 3.5313e+02	 8.0643e+03
 2.9193e+04	 8.0198e+03	 4.5769e+00	 5.4482e-01	 3.5314e+02	 8.0695e+03
 4.3789e+04	 8.0198e+03	 4.1049e+00	 5.2973e-01	 3.5315e+02	 8.0719e+03
 6.5684e+04	 8.0198e+03	 3.9547e+00	 5.4855e-01	 3.5315e+02	 8.0746e+03
 9.8526e+04	 8.0198e+03	 3.7960e+00	 5.5627e-01	 3.5314e+02	 8.0770e+03
 1.4779e+05	 8.0198e+03	 3.6333e+00	 5.4802e-01	 3.5315e+02	 8.0798e+03
 2.2168e+05	 8.0198e+03	 3.4754e+00	 5.2066e-01	 3.5315e+02	 8.0824e+03
 3.3253e+05	 8.0198e+03	 3.5923e+00	 5.1416e-01	 3.5315e+02	 8.0850e+03
 4.9879e+05	 8.0198e+03	 3.4620e+00	 4.5796e-01	 3.5316e+02	 8.0876e+03
 7.4818e+05	 8.0198e+03	 3.4091e+00	 3.3897e-01	 3.5315e+02	 8.0953e+03
 9.0000e+05	 8.0198e+03	 3.3711e+00	 3.1263e-01	 3.5315e+02	 8.1034e+03
 1.0000e+02	 8.1006e+03	 5.8111e+00	 1.9161e-01	 3.5314e+02	 8.1116e+03
 1.5000e+02	 8.1006e+03	 5.7629e+00	 2.0349e-01	 3.5314e+02	 8.1141e+03
 2.2500e+02	 8.1006e+03	 5.7127e+00	 2.2133e-01	 3.5314e+02	 8.1166e+03
 3.3750e+02	 8.1006e+03	 5.6568e+00	 2.4051e-01	 3.5313e+02	 8.1192e+03
 5.0625e+02	 8.1006e+03	 5.5950e+00	 2.6232e-01	 3.5314e+02	 8.1217e+03
 7.5938e+02	 8.1006e+03	 5.5272e+00	 2.8625e-01	 3.5313e+02	 8.1244e+03
 1.1391e+03	 8.1006e+03	 5.4525e+00	 3.1197e-01	 3.5313e+02	 8.1269e+03
 1.7086e+03	 8.1006e+03	 5.3704e+00	 3.3928e-01	 3.5313e+02	 8.1298e+03
 2.5629e+03	 8.1006e+03	 5.2803e+00	 3.6793e-01	 3.5313e+02	 8.1324e+03
 3.8443e+03	 8.1006e+03	 5.1823e+00	 3.9698e-01	 3.5313e+02	 8.1351e+03
 5.7665e+03	 8.1006e+03	 5.0768e+00	 4.2643e-01	 3.5313e+02	 8.1376e+03
 8.6498e+03	 8.1006e+03	 4.9632e+00	 4.5601e-01	 3.5313e+02	 8.1404e+03
 1.2975e+04	 8.1006e+03	 4.8419e+00	 4.8569e-01	 3.5314e+02	 8.1428e+03
 1.9462e+04	 8.1006e+03	 4.7115e+00	 5.1536e-01	 3.5314e+02	 8.1454e+03
 2.9193e+04	 8.1006e+03	 4.2393e+00	 5.0493e-01	 3.5315e+02	 8.1480e+03
 4.3789e+04	 8.1006e+03	 4.1000e+00	 5.2953e-01	 3.5315e+02	 8.1506e+03
 6.5684e+04	 8.1006e+03	 3.9502e+00	 5.4755e-01	 3.5315e+02	 8.1533e+03
 9.8526e+04	 8.1006e+03	 3.7919e+00	 5.5520e-01	 3.5315e+02	 8.1558e+03
 1.4779e+05	 8.1006e+03	 3.6297e+00	 5.4656e-01	 3.5315e+02	 8.1586e+03
 2.2168e+05	 8.1006e+03	 3.4724e+00	 5.1917e-01	 3.5316e+02	 8.1611e+03
 3.3253e+05	 8.1006e+03	 3.5897e+00	 5.1268e-01	 3.5316e+02	 8.1636e+03
 4.9879e+05	 8.1006e+03	 3.4596e+00	 4.5673e-01	 3.5316e+02	 8.1662e+03
 7.4818e+05	 8.1006e+03	 3.4072e+00	 3.3793e-01	 3.5316e+02	 8.1739e+03
 9.0000e+05	 8.1006e+03	 3.3694e+00	 3.1175e-01	 3.5315e+02	 8.1815e+03
 1.0000e+02	 8.1786e+03	 5.8092e+00	 1.9232e-01	 3.5314e+02	 8.1895e+03
 1.5000e+02	 8.1786e+03	 5.7616e+00	 2.0520e-01	 3.5315e+02	 8.1920e+03
 2.2500e+02	 8.1786e+03	 5.7103e+00	 2.2228e-01	 3.5315e+02	 8.1948e+03
 3.3750e+02	 8.1786e+03	 5.6541e+00	 2.4152e-01	 3.5315e+02	 8.1972e+03
 5.0625e+02	 8.1786e+03	 5.5924e+00	 2.6326e-01	 3.5315e+02	 8.1996e+03
 7.5938e+02	 8.1786e+03	 5.5246e+00	 2.8701e-01	 3.5315e+02	 8.2023e+03
 1.1391e+03	 8.1786e+03	 5.4496e+00	 3.1283e-01	 3.5315e+02	 8.2049e+03
 1.7086e+03	 8.1786e+03	 5.3670e+00	 3.4003e-01	 3.5315e+02	 8.2076e+03
 2.5629e+03	 8.1786e+03	 5.2770e+00	 3.6861e-01	 3.5315e+02	 8.2102e+03
 3.8443e+03	 8.1786e+03	 5.1789e+00	 3.9753e-01	 3.5315e+02	 8.2128e+03
 5.7665e+03	 8.1786e+03	 5.0731e+00	 4.2677e-01	 3.5315e+02	 8.2152e+03
 8.6498e+03	 8.1786e+03	 4.9593e+00	 4.5609e-01	 3.5316e+02	 8.2180e+03
 1.2975e+04	 8.1786e+03	 4.8380e+00	 4.8576e-01	 3.5315e+02	 8.2205e+03
 1.9462e+04	 8.1786e+03	 4.7073e+00	 5.1515e-01	 3.5315e+02	 8.2233e+03
 2.9193e+04	 8.1786e+03	 4.2353e+00	 5.0459e-01	 3.5315e+02	 8.2258e+03
 4.3789e+04	 8.1786e+03	 4.0958e+00	 5.2894e-01	 3.5315e+02	 8.2286e+03
 6.5684e+04	 8.1786e+03	 3.9460e+00	 5.4672e-01	 3.5315e+02	 8.2311e+03
 9.8526e+04	 8.1786e+03	 3.7878e+00	 5.5406e-01	 3.5314e+02	 8.2336e+03
 1.4779e+05	 8.1786e+03	 3.6260e+00	 5.4519e-01	 3.5314e+02	 8.2362e+03
 2.2168e+05	 8.1786e+03	 3.4691e+00	 5.1766e-01	 3.5314e+02	 8.2388e+03
 3.3253e+05	 8.1786e+03	 3.5866e+00	 5.1101e-01	 3.5314e+02	 8.2415e+03
 4.9879e+05	 8.1786e+03	 3.4572e+00	 4.5522e-01	 3.5314e+02	 8.2441e+03
 7.4818e+05	 8.1786e+03	 3.4047e+00	 3.3664e-01	 3.5314e+02	 8.2521e+03
 9.0000e+05	 8.1786e+03	 3.3674e+00	 3.1069e-01	 3.5315e+02	 8.2598e+03
 1.0000e+02	 8.2569e+03	 5.8066e+00	 1.9331e-01	 3.5314e+02	 8.2676e+03
 1.5000e+02	 8.2569e+03	 5.7586e+00	 2.0616e-01	 3.5316e+02	 8.2702e+03
 2.2500e+02	 8.2569e+03	 5.7078e+00	 2.2308e-01	 3.5315e+02	 8.2727e+03
 3.3750e+02	 8.2569e+03	 5.6512e+00	 2.4239e-01	 3.5315e+02	 8.2751e+03
 5.0625e+02	 8.2569e+03	 5.5893e+00	 2.6401e-01	 3.5315e+02	 8.2778e+03
 7.5938e+02	 8.2569e+03	 5.5211e+00	 2.8806e-01	 3.5315e+02	 8.2804e+03
 1.1391e+03	 8.2569e+03	 5.4458e+00	 3.1400e-01	 3.5315e+02	 8.2831e+03
 1.7086e+03	 8.2569e+03	 5.3632e+00	 3.4088e-01	 3.5316e+02	 8.2856e+03
 2.5629e+03	 8.2569e+03	 5.2726e+00	 3.6940e-01	 3.5315e+02	 8.2884e+03
 3.8443e+03	 8.2569e+03	 5.1745e+00	 3.9821e-01	 3.5316e+02	 8.2908e+03
 5.7665e+03	 8.2569e+03	 5.0684e+00	 4.2733e-01	 3.5316e+02	 8.2935e+03
 8.6498e+03	 8.2569e+03	 4.9544e+00	 4.5639e-01	 3.5316e+02	 8.2961e+03
 1.2975e+04	 8.2569e+03	 4.8334e+00	 4.8580e-01	 3.5315e+02	 8.2988e+03
 1.9462e+04	 8.2569e+03	 4.7026e+00	 5.1519e-01	 3.5316e+02	 8.3014e+03
 2.9193e+04	 8.2569e+03	 4.2311e+00	 5.0436e-01	 3.5316e+02	 8.3041e+03
 4.3789e+04	 8.2569e+03	 4.0918e+00	 5.2828e-01	 3.5316e+02	 8.3067e+03
 6.5684e+04	 8.2569e+03	 3.9425e+00	 5.4601e-01	 3.5315e+02	 8.3091e+03
 9.8526e+04	 8.2569e+03	 3.7845e+00	 5.5295e-01	 3.5316e+02	 8.3116e+03
 1.4779e+05	 8.2569e+03	 3.6231e+00	 5.4398e-01	 3.5315e+02	 8.3141e+03
 2.2168e+05	 8.2569e+03	 3.4666e+00	 5.1645e-01	 3.5316e+02	 8.3168e+03
 3.3253e+05	 8.2569e+03	 3.5843e+00	 5.0977e-01	 3.5316e+02	 8.3193e+03
 4.9879e+05	 8.2569e+03	 3.4552e+00	 4.5411e-01	 3.5315e+02	 8.3219e+03
 7.4818e+05	 8.2569e+03	 3.4030e+00	 3.3576e-01	 3.5315e+02	 8.3295e+03
 9.0000e+05	 8.2569e+03	 3.3657e+00	 3.0976e-01	 3.5315e+02	 8.3372e+03
 1.0000e+02	 8.3344e+03	 5.8047e+00	 1.9418e-01	 3.5314e+02	 8.3453e+03
 1.5000e+02	 8.3344e+03	 5.7563e+00	 2.0849e-01	 3.5315e+02	 8.3478e+03
 2.2500e+02	 8.3344e+03	 5.7049e+00	 2.2429e-01	 3.5314e+02	 8.3503e+03
 3.3750e+02	 8.3344e+03	 5.6483e+00	 2.4350e-01	 3.5315e+02	 8.3528e+03
 5.0625e+02	 8.3344e+03	 5.5860e+00	 2.6508e-01	 3.5314e+02	 8.3552e+03
 7.5938e+02	 8.3344e+03	 5.5173e+00	 2.8897e-01	 3.5314e+02	 8.3580e+03
 1.1391e+03	 8.3344e+03	 5.4416e+00	 3.1460e-01	 3.5314e+02	 8.3606e+03
 1.7086e+03	 8.3344e+03	 5.3588e+00	 3.4199e-01	 3.5315e+02	 8.3633e+03
 2.5629e+03	 8.3344e+03	 5.2683e+00	 3.7003e-01	 3.5314e+02	 8.3659e+03
 3.8443e+03	 8.3344e+03	 5.1697e+00	 3.9880e-01	 3.5315e+02	 8.3683e+03
 5.7665e+03	 8.3344e+03	 5.0635e+00	 4.2773e-01	 3.5315e+02	 8.3710e+03
 8.6498e+03	 8.3344e+03	 4.9496e+00	 4.5666e-01	 3.5314e+02	 8.3735e+03
 1.2975e+04	 8.3344e+03	 4.8283e+00	 4.8591e-01	 3.5314e+02	 8.3760e+03
 1.9462e+04	 8.3344e+03	 4.6977e+00	 5.1512e-01	 3.5315e+02	 8.3786e+03
 2.9193e+04	 8.3344e+03	 4.2265e+00	 5.0396e-01	 3.5315e+02	 8.3814e+03
 4.3789e+04	 8.3344e+03	 4.0872e+00	 5.2763e-01	 3.5315e+02	 8.3839e+03
 6.5684e+04	 8.3344e+03	 3.9381e+00	 5.4513e-01	 3.5315e+02	 8.3867e+03
 9.8526e+04	 8.3344e+03	 3.7805e+00	 5.5176e-01	 3.5315e+02	 8.3891e+03
 1.4779e+05	 8.3344e+03	 3.6196e+00	 5.4264e-01	 3.5314e+02	 8.3918e+03
 2.2168e+05	 8.3344e+03	 3.4637e+00	 5.1511e-01	 3.5315e+02	 8.3945e+03
 3.3253e+05	 8.3344e+03	 3.5818e+00	 5.0841e-01	 3.5315e+02	 8.3970e+03
 4.9879e+05	 8.3344e+03	 3.4531e+00	 4.5297e-01	 3.5315e+02	 8.3995e+03
 7.4818e+05	 8.3344e+03	 3.4013e+00	 3.3490e-01	 3.5315e+02	 8.4072e+03
 9.0000e+05	 8.3344e+03	 3.3641e+00	 3.0896e-01	 3.5315e+02	 8.4149e+03
 1.0000e+02	 8.4121e+03	 5.8030e+00	 1.9496e-01	 3.5316e+02	 8.4231e+03
 1.5000e+02	 8.4121e+03	 5.7540e+00	 2.1004e-01	 3.5316e+02	 8.4255e+03
 2.2500e+02	 8.4121e+03	 5.7028e+00	 2.2523e-01	 3.5315e+02	 8.4283e+03
 3.3750e+02	 8.4121e+03	 5.6458e+00	 2.4445e-01	 3.5315e+02	 8.4307e+03
 5.0625e+02	 8.4121e+03	 5.5831e+00	 2.6609e-01	 3.5316e+02	 8.4334e+03
 7.5938e+02	 8.4121e+03	 5.5143e+00	 2.8983e-01	 3.5315e+02	 8.4358e+03
 1.1391e+03	 8.4121e+03	 5.4387e+00	 3.1529e-01	 3.5316e+02	 8.4384e+03
 1.7086e+03	 8.4121e+03	 5.3554e+00	 3.4282e-01	 3.5316e+02	 8.4411e+03
 2.5629e+03	 8.4121e+03	 5.2645e+00	 3.7079e-01	 3.5316e+02	 8.4436e+03
 3.8443e+03	 8.4121e+03	 5.1658e+00	 3.9933e-01	 3.5316e+02	 8.4462e+03
 5.7665e+03	 8.4121e+03	 5.0593e+00	 4.2816e-01	 3.5315e+02	 8.4488e+03
 8.6498e+03	 8.4121e+03	 4.9452e+00	 4.5694e-01	 3.5315e+02	 8.4515e+03
 1.2975e+04	 8.4121e+03	 4.8236e+00	 4.8593e-01	 3.5315e+02	 8.4540e+03
 1.9462e+04	 8.4121e+03	 4.6930e+00	 5.1477e-01	 3.5315e+02	 8.4568e+03
 2.9193e+04	 8.4121e+03	 4.2221e+00	 5.0361e-01	 3.5315e+02	 8.4592e+03
 4.3789e+04	 8.4121e+03	 4.0830e+00	 5.2718e-01	 3.5315e+02	 8.4621e+03
 6.5684e+04	 8.4121e+03	 3.9339e+00	 5.4413e-01	 3.5315e+02	 8.4646e+03
 9.8526e+04	 8.4121e+03	 3.7766e+00	 5.5057e-01	 3.5315e+02	 8.4671e+03
 1.4779e+05	 8.4121e+03	 3.6161e+00	 5.4127e-01	 3.5314e+02	 8.4696e+03
 2.2168e+05	 8.4121e+03	 3.4605e+00	 5.1357e-01	 3.5315e+02	 8.4722e+03
 3.3253e+05	 8.4121e+03	 3.5789e+00	 5.0682e-01	 3.5314e+02	 8.4749e+03
 4.9879e+05	 8.4121e+03	 3.4506e+00	 4.5144e-01	 3.5314e+02	 8.4775e+03
 7.4818e+05	 8.4121e+03	 3.3991e+00	 3.3364e-01	 3.5314e+02	 8.4855e+03
 9.0000e+05	 8.4121e+03	 3.3619e+00	 3.0785e-01	 3.5313e+02	 8.4932e+03
 1.0000e+02	 8.4904e+03	 5.8004e+00	 1.9595e-01	 3.5313e+02	 8.5016e+03
 1.5000e+02	 8.4904e+03	 5.7512e+00	 2.0789e-01	 3.5313e+02	 8.5041e+03
 2.2500e+02	 8.4904e+03	 5.6995e+00	 2.2609e-01	 3.5314e+02	 8.5068e+03
 3.3750e+02	 8.4904e+03	 5.6424e+00	 2.4539e-01	 3.5314e+02	 8.5093e+03
 5.0625e+02	 8.4904e+03	 5.5795e+00	 2.6706e-01	 3.5314e+02	 8.5117e+03
 7.5938e+02	 8.4904e+03	 5.5104e+00	 2.9097e-01	 3.5314e+02	 8.5141e+03
 1.1391e+03	 8.4904e+03	 5.4346e+00	 3.1636e-01	 3.5314e+02	 8.5167e+03
 1.7086e+03	 8.4904e+03	 5.3510e+00	 3.4358e-01	 3.5314e+02	 8.5194e+03
 2.5629e+03	 8.4904e+03	 5.2600e+00	 3.7159e-01	 3.5314e+02	 8.5220e+03
 3.8443e+03	 8.4904e+03	 5.1611e+00	 4.0000e-01	 3.5315e+02	 8.5248e+03
 5.7665e+03	 8.4904e+03	 5.0545e+00	 4.2865e-01	 3.5314e+02	 8.5272e+03
 8.6498e+03	 8.4904e+03	 4.9404e+00	 4.5717e-01	 3.5314e+02	 8.5298e+03
 1.2975e+04	 8.4904e+03	 4.8188e+00	 4.8603e-01	 3.5315e+02	 8.5324e+03
 1.9462e+04	 8.4904e+03	 4.6881e+00	 5.1463e-01	 3.5315e+02	 8.5349e+03
 2.9193e+04	 8.4904e+03	 4.2176e+00	 5.0335e-01	 3.5314e+02	 8.5376e+03
 4.3789e+04	 8.4904e+03	 4.0785e+00	 5.2667e-01	 3.5314e+02	 8.5401e+03
 6.5684e+04	 8.4904e+03	 3.9295e+00	 5.4343e-01	 3.5314e+02	 8.5428e+03
 9.8526e+04	 8.4904e+03	 3.7725e+00	 5.4932e-01	 3.5314e+02	 8.5452e+03
 1.4779e+05	 8.4904e+03	 3.6122e+00	 5.3977e-01	 3.5312e+02	 8.5481e+03
 2.2168e+05	 8.4904e+03	 3.7266e+00	 5.5212e-01	 3.5312e+02	 8.5507e+03
 3.3253e+05	 8.4904e+03	 3.5756e+00	 5.0509e-01	 3.5312e+02	 8.5534e+03
 4.9879e+05	 8.4904e+03	 3.4479e+00	 4.4998e-01	 3.5312e+02	 8.5559e+03
 7.4818e+05	 8.4904e+03	 3.3970e+00	 3.3242e-01	 3.5312e+02	 8.5636e+03
 9.0000e+05	 8.4904e+03	 3.3603e+00	 3.0700e-01	 3.5314e+02	 8.5715e+03
 1.0000e+02	 8.5687e+03	 5.7983e+00	 1.9694e-01	 3.5315e+02	 8.5793e+03
 1.5000e+02	 8.5687e+03	 5.7491e+00	 2.1013e-01	 3.5315e+02	 8.5820e+03
 2.2500e+02	 8.5687e+03	 5.6976e+00	 2.2696e-01	 3.5316e+02	 8.5846e+03
 3.3750e+02	 8.5687e+03	 5.6401e+00	 2.4627e-01	 3.5316e+02	 8.5870e+03
 5.0625e+02	 8.5687e+03	 5.5773e+00	 2.6802e-01	 3.5316e+02	 8.5898e+03
 7.5938e+02	 8.5687e+03	 5.5079e+00	 2.9172e-01	 3.5317e+02	 8.5922e+03
 1.1391e+03	 8.5687e+03	 5.4318e+00	 3.1742e-01	 3.5317e+02	 8.5948e+03
 1.7086e+03	 8.5687e+03	 5.3484e+00	 3.4437e-01	 3.5317e+02	 8.5974e+03
 2.5629e+03	 8.5687e+03	 5.2570e+00	 3.7216e-01	 3.5318e+02	 8.6000e+03
 3.8443e+03	 8.5687e+03	 5.1580e+00	 4.0043e-01	 3.5317e+02	 8.6027e+03
 5.7665e+03	 8.5687e+03	 5.0516e+00	 4.2892e-01	 3.5317e+02	 8.6051e+03
 8.6498e+03	 8.5687e+03	 4.9372e+00	 4.5745e-01	 3.5318e+02	 8.6078e+03
 1.2975e+04	 8.5687e+03	 4.8158e+00	 4.8611e-01	 3.5318e+02	 8.6102e+03
 1.9462e+04	 8.5687e+03	 4.6850e+00	 5.1476e-01	 3.5317e+02	 8.6129e+03
 2.9193e+04	 8.5687e+03	 4.2149e+00	 5.0313e-01	 3.5317e+02	 8.6154e+03
 4.3789e+04	 8.5687e+03	 4.0759e+00	 5.2604e-01	 3.5318e+02	 8.6184e+03
 6.5684e+04	 8.5687e+03	 3.9272e+00	 5.4264e-01	 3.5318e+02	 8.6208e+03
 9.8526e+04	 8.5687e+03	 3.7706e+00	 5.4862e-01	 3.5318e+02	 8.6232e+03
 1.4779e+05	 8.5687e+03	 3.6109e+00	 5.3913e-01	 3.5318e+02	 8.6260e+03
 2.2168e+05	 8.5687e+03	 3.7257e+00	 5.5139e-01	 3.5318e+02	 8.6286e+03
 3.3253e+05	 8.5687e+03	 3.5751e+00	 5.0468e-01	 3.5319e+02	 8.6310e+03
 4.9879e+05	 8.5687e+03	 3.4474e+00	 4.4965e-01	 3.5318e+02	 8.6338e+03
 7.4818e+05	 8.5687e+03	 3.3964e+00	 3.3216e-01	 3.5318e+02	 8.6418e+03
 9.0000e+05	 8.5687e+03	 3.3592e+00	 3.0643e-01	 3.5317e+02	 8.6496e+03
 1.0000e+02	 8.6468e+03	 5.7970e+00	 1.9771e-01	 3.5317e+02	 8.6578e+03
 1.5000e+02	 8.6468e+03	 5.7456e+00	 2.1128e-01	 3.5316e+02	 8.6603e+03
 2.2500e+02	 8.6468e+03	 5.6951e+00	 2.2799e-01	 3.5316e+02	 8.6631e+03
 3.3750e+02	 8.6468e+03	 5.6372e+00	 2.4716e-01	 3.5316e+02	 8.6656e+03
 5.0625e+02	 8.6468e+03	 5.5737e+00	 2.6890e-01	 3.5316e+02	 8.6680e+03
 7.5938e+02	 8.6468e+03	 5.5040e+00	 2.9292e-01	 3.5316e+02	 8.6706e+03
 1.1391e+03	 8.6468e+03	 5.4272e+00	 3.1830e-01	 3.5316e+02	 8.6732e+03
 1.7086e+03	 8.6468e+03	 5.3432e+00	 3.4536e-01	 3.5315e+02	 8.6759e+03
 2.5629e+03	 8.6468e+03	 5.2515e+00	 3.7313e-01	 3.5316e+02	 8.6786e+03
 3.8443e+03	 8.6468e+03	 5.1521e+00	 4.0121e-01	 3.5316e+02	 8.6810e+03
 5.7665e+03	 8.6468e+03	 5.0453e+00	 4.2942e-01	 3.5315e+02	 8.6836e+03
 8.6498e+03	 8.6468e+03	 4.9306e+00	 4.5777e-01	 3.5315e+02	 8.6864e+03
 1.2975e+04	 8.6468e+03	 4.8090e+00	 4.8613e-01	 3.5315e+02	 8.6888e+03
 1.9462e+04	 8.6468e+03	 4.6782e+00	 5.1456e-01	 3.5315e+02	 8.6917e+03
 2.9193e+04	 8.6468e+03	 4.2084e+00	 5.0271e-01	 3.5315e+02	 8.6941e+03
 4.3789e+04	 8.6468e+03	 4.0696e+00	 5.2524e-01	 3.5314e+02	 8.6968e+03
 6.5684e+04	 8.6468e+03	 3.9210e+00	 5.4166e-01	 3.5314e+02	 8.6995e+03
 9.8526e+04	 8.6468e+03	 3.7647e+00	 5.4715e-01	 3.5315e+02	 8.7019e+03
 1.4779e+05	 8.6468e+03	 3.6056e+00	 5.3724e-01	 3.5316e+02	 8.7046e+03
 2.2168e+05	 8.6468e+03	 3.7206e+00	 5.4909e-01	 3.5314e+02	 8.7071e+03
 3.3253e+05	 8.6468e+03	 3.5708e+00	 5.0242e-01	 3.5314e+02	 8.7098e+03
 4.9879e+05	 8.6468e+03	 3.4438e+00	 4.4757e-01	 3.5315e+02	 8.7125e+03
 7.4818e+05	 8.6468e+03	 3.3934e+00	 3.3057e-01	 3.5315e+02	 8.7206e+03
 9.0000e+05	 8.6468e+03	 3.3565e+00	 3.0486e-01	 3.5314e+02	 8.7282e+03
 1.0000e+02	 8.7254e+03	 5.7935e+00	 1.9865e-01	 3.5314e+02	 8.7365e+03
 1.5000e+02	 8.7254e+03	 5.7460e+00	 2.1362e-01	 3.5313e+02	 8.7390e+03
 2.2500e+02	 8.7254e+03	 5.6913e+00	 2.2910e-01	 3.5313e+02	 8.7418e+03
 3.3750e+02	 8.7254e+03	 5.6331e+00	 2.4855e-01	 3.5314e+02	 8.7443e+03
 5.0625e+02	 8.7254e+03	 5.5694e+00	 2.7018e-01	 3.5313e+02	 8.7469e+03
 7.5938e+02	 8.7254e+03	 5.4993e+00	 2.9420e-01	 3.5313e+02	 8.7494e+03
 1.1391e+03	 8.7254e+03	 5.4221e+00	 3.1955e-01	 3.5313e+02	 8.7523e+03
 1.7086e+03	 8.7254e+03	 5.3377e+00	 3.4625e-01	 3.5313e+02	 8.7550e+03
 2.5629e+03	 8.7254e+03	 5.2458e+00	 3.7394e-01	 3.5313e+02	 8.7599e+03
 3.8443e+03	 8.7254e+03	 5.1463e+00	 4.0187e-01	 3.5313e+02	 8.7624e+03
 5.7665e+03	 8.7254e+03	 5.0394e+00	 4.2987e-01	 3.5313e+02	 8.7650e+03
 8.6498e+03	 8.7254e+03	 4.9248e+00	 4.5800e-01	 3.5313e+02	 8.7676e+03
 1.2975e+04	 8.7254e+03	 4.8033e+00	 4.8630e-01	 3.5314e+02	 8.7700e+03
 1.9462e+04	 8.7254e+03	 4.6726e+00	 5.1434e-01	 3.5314e+02	 8.7728e+03
 2.9193e+04	 8.7254e+03	 4.2036e+00	 5.0233e-01	 3.5314e+02	 8.7755e+03
 4.3789e+04	 8.7254e+03	 4.0647e+00	 5.2483e-01	 3.5314e+02	 8.7782e+03
 6.5684e+04	 8.7254e+03	 3.9165e+00	 5.4076e-01	 3.5315e+02	 8.7809e+03
 9.8526e+04	 8.7254e+03	 3.7606e+00	 5.4597e-01	 3.5315e+02	 8.7834e+03
 1.4779e+05	 8.7254e+03	 3.6020e+00	 5.3584e-01	 3.5315e+02	 8.7861e+03
 2.2168e+05	 8.7254e+03	 3.7173e+00	 5.4757e-01	 3.5315e+02	 8.7887e+03
 3.3253e+05	 8.7254e+03	 3.5681e+00	 5.0099e-01	 3.5315e+02	 8.7911e+03
 4.9879e+05	 8.7254e+03	 3.4415e+00	 4.4635e-01	 3.5315e+02	 8.7937e+03
 7.4818e+05	 8.7254e+03	 3.3916e+00	 3.2944e-01	 3.5315e+02	 8.8013e+03
 9.0000e+05	 8.7254e+03	 3.3548e+00	 3.0395e-01	 3.5314e+02	 8.8095e+03
 1.0000e+02	 8.8067e+03	 5.7913e+00	 1.9930e-01	 3.5314e+02	 8.8175e+03
 1.5000e+02	 8.8067e+03	 5.7404e+00	 2.1418e-01	 3.5314e+02	 8.8202e+03
 2.2500e+02	 8.8067e+03	 5.6890e+00	 2.2993e-01	 3.5315e+02	 8.8228e+03
 3.3750e+02	 8.8067e+03	 5.6307e+00	 2.4923e-01	 3.5315e+02	 8.8255e+03
 5.0625e+02	 8.8067e+03	 5.5666e+00	 2.7107e-01	 3.5315e+02	 8.8279e+03
 7.5938e+02	 8.8067e+03	 5.4964e+00	 2.9486e-01	 3.5315e+02	 8.8304e+03
 1.1391e+03	 8.8067e+03	 5.4191e+00	 3.2015e-01	 3.5316e+02	 8.8330e+03
 1.7086e+03	 8.8067e+03	 5.3347e+00	 3.4692e-01	 3.5315e+02	 8.8356e+03
 2.5629e+03	 8.8067e+03	 5.2423e+00	 3.7450e-01	 3.5315e+02	 8.8408e+03
 3.8443e+03	 8.8067e+03	 5.1425e+00	 4.0242e-01	 3.5314e+02	 8.8435e+03
 5.7665e+03	 8.8067e+03	 5.0353e+00	 4.3039e-01	 3.5314e+02	 8.8461e+03
 8.6498e+03	 8.8067e+03	 4.9205e+00	 4.5819e-01	 3.5313e+02	 8.8488e+03
 1.2975e+04	 8.8067e+03	 4.7987e+00	 4.8624e-01	 3.5313e+02	 8.8512e+03
 1.9462e+04	 8.8067e+03	 4.6676e+00	 5.1418e-01	 3.5312e+02	 8.8541e+03
 2.9193e+04	 8.8067e+03	 4.1986e+00	 5.0203e-01	 3.5312e+02	 8.8566e+03
 4.3789e+04	 8.8067e+03	 4.0598e+00	 5.2405e-01	 3.5312e+02	 8.8593e+03
 6.5684e+04	 8.8067e+03	 3.9118e+00	 5.3977e-01	 3.5313e+02	 8.8618e+03
 9.8526e+04	 8.8067e+03	 3.7562e+00	 5.4476e-01	 3.5312e+02	 8.8642e+03
 1.4779e+05	 8.8067e+03	 3.5981e+00	 5.3437e-01	 3.5313e+02	 8.8669e+03
 2.2168e+05	 8.8067e+03	 3.7138e+00	 5.4597e-01	 3.5313e+02	 8.8694e+03
 3.3253e+05	 8.8067e+03	 3.5652e+00	 4.9943e-01	 3.5314e+02	 8.8721e+03
 4.9879e+05	 8.8067e+03	 3.4392e+00	 4.4510e-01	 3.5314e+02	 8.8747e+03
 7.4818e+05	 8.8067e+03	 3.3899e+00	 3.2849e-01	 3.5315e+02	 8.8824e+03
 9.0000e+05	 8.8067e+03	 3.3535e+00	 3.0328e-01	 3.5316e+02	 8.8905e+03
 1.0000e+02	 8.8877e+03	 5.7903e+00	 2.0028e-01	 3.5317e+02	 8.8984e+03
 1.5000e+02	 8.8877e+03	 5.7405e+00	 2.1546e-01	 3.5317e+02	 8.9010e+03
 2.2500e+02	 8.8877e+03	 5.6872e+00	 2.3058e-01	 3.5318e+02	 8.9035e+03
 3.3750e+02	 8.8877e+03	 5.6287e+00	 2.5014e-01	 3.5317e+02	 8.9059e+03
 5.0625e+02	 8.8877e+03	 5.5645e+00	 2.7192e-01	 3.5317e+02	 8.9086e+03
 7.5938e+02	 8.8877e+03	 5.4938e+00	 2.9556e-01	 3.5317e+02	 8.9110e+03
 1.1391e+03	 8.8877e+03	 5.4162e+00	 3.2075e-01	 3.5317e+02	 8.9137e+03
 1.7086e+03	 8.8877e+03	 5.3315e+00	 3.4775e-01	 3.5316e+02	 8.9163e+03
 2.5629e+03	 8.8877e+03	 5.2389e+00	 3.7505e-01	 3.5317e+02	 8.9215e+03
 3.8443e+03	 8.8877e+03	 5.1388e+00	 4.0283e-01	 3.5316e+02	 8.9239e+03
 5.7665e+03	 8.8877e+03	 5.0317e+00	 4.3069e-01	 3.5316e+02	 8.9266e+03
 8.6498e+03	 8.8877e+03	 4.9169e+00	 4.5842e-01	 3.5316e+02	 8.9291e+03
 1.2975e+04	 8.8877e+03	 4.7950e+00	 4.8624e-01	 3.5316e+02	 8.9318e+03
 1.9462e+04	 8.8877e+03	 4.6644e+00	 5.1412e-01	 3.5316e+02	 8.9344e+03
 2.9193e+04	 8.8877e+03	 4.1959e+00	 5.0158e-01	 3.5316e+02	 8.9371e+03
 4.3789e+04	 8.8877e+03	 4.0572e+00	 5.2367e-01	 3.5317e+02	 8.9398e+03
 6.5684e+04	 8.8877e+03	 3.9093e+00	 5.3904e-01	 3.5316e+02	 8.9423e+03
 9.8526e+04	 8.8877e+03	 3.7541e+00	 5.4386e-01	 3.5316e+02	 8.9448e+03
 1.4779e+05	 8.8877e+03	 3.5961e+00	 5.3347e-01	 3.5316e+02	 8.9474e+03
 2.2168e+05	 8.8877e+03	 3.7120e+00	 5.4492e-01	 3.5316e+02	 8.9499e+03
 3.3253e+05	 8.8877e+03	 3.5636e+00	 4.9848e-01	 3.5316e+02	 8.9524e+03
 4.9879e+05	 8.8877e+03	 3.4377e+00	 4.4424e-01	 3.5316e+02	 8.9550e+03
 7.4818e+05	 8.8877e+03	 3.3882e+00	 3.2762e-01	 3.5316e+02	 8.9628e+03
 9.0000e+05	 8.8877e+03	 3.3517e+00	 3.0230e-01	 3.5317e+02	 8.9705e+03
 1.0000e+02	 8.9677e+03	 5.7877e+00	 2.0103e-01	 3.5316e+02	 8.9788e+03
 1.5000e+02	 8.9677e+03	 5.7370e+00	 2.1388e-01	 3.5316e+02	 8.9816e+03
 2.2500e+02	 8.9677e+03	 5.6842e+00	 2.3178e-01	 3.5316e+02	 8.9841e+03
 3.3750e+02	 8.9677e+03	 5.6251e+00	 2.5130e-01	 3.5315e+02	 8.9865e+03
 5.0625e+02	 8.9677e+03	 5.5608e+00	 2.7287e-01	 3.5316e+02	 8.9891e+03
 7.5938e+02	 8.9677e+03	 5.4899e+00	 2.9672e-01	 3.5315e+02	 8.9916e+03
 1.1391e+03	 8.9677e+03	 5.4118e+00	 3.2200e-01	 3.5316e+02	 8.9944e+03
 1.7086e+03	 8.9677e+03	 5.3268e+00	 3.4857e-01	 3.5316e+02	 8.9970e+03
 2.5629e+03	 8.9677e+03	 5.2342e+00	 3.7590e-01	 3.5316e+02	 9.0022e+03
 3.8443e+03	 8.9677e+03	 5.1342e+00	 4.0350e-01	 3.5316e+02	 9.0046e+03
 5.7665e+03	 8.9677e+03	 5.0267e+00	 4.3098e-01	 3.5316e+02	 9.0073e+03
 8.6498e+03	 8.9677e+03	 4.9118e+00	 4.5863e-01	 3.5316e+02	 9.0099e+03
 1.2975e+04	 8.9677e+03	 4.7901e+00	 4.8639e-01	 3.5316e+02	 9.0125e+03
 1.9462e+04	 8.9677e+03	 4.6592e+00	 5.1394e-01	 3.5315e+02	 9.0151e+03
 2.9193e+04	 8.9677e+03	 4.1910e+00	 5.0136e-01	 3.5315e+02	 9.0175e+03
 4.3789e+04	 8.9677e+03	 4.0523e+00	 5.2299e-01	 3.5315e+02	 9.0203e+03
 6.5684e+04	 8.9677e+03	 3.9045e+00	 5.3798e-01	 3.5315e+02	 9.0228e+03
 9.8526e+04	 8.9677e+03	 3.7497e+00	 5.4265e-01	 3.5316e+02	 9.0254e+03
 1.4779e+05	 8.9677e+03	 3.5922e+00	 5.3206e-01	 3.5315e+02	 9.0279e+03
 2.2168e+05	 8.9677e+03	 3.7085e+00	 5.4329e-01	 3.5315e+02	 9.0305e+03
 3.3253e+05	 8.9677e+03	 3.5606e+00	 4.9686e-01	 3.5315e+02	 9.0329e+03
 4.9879e+05	 8.9677e+03	 3.4352e+00	 4.4282e-01	 3.5315e+02	 9.0356e+03
 7.4818e+05	 8.9677e+03	 3.3859e+00	 3.2640e-01	 3.5315e+02	 9.0434e+03
 9.0000e+05	 8.9677e+03	 3.3499e+00	 3.0118e-01	 3.5316e+02	 9.0510e+03
 1.0000e+02	 9.0482e+03	 5.7853e+00	 2.0176e-01	 3.5315e+02	 9.0592e+03
 1.5000e+02	 9.0482e+03	 5.7335e+00	 2.1833e-01	 3.5316e+02	 9.0617e+03
 2.2500e+02	 9.0482e+03	 5.6812e+00	 2.3282e-01	 3.5316e+02	 9.0645e+03
 3.3750e+02	 9.0482e+03	 5.6220e+00	 2.5214e-01	 3.5316e+02	 9.0670e+03
 5.0625e+02	 9.0482e+03	 5.5572e+00	 2.7387e-01	 3.5315e+02	 9.0698e+03
 7.5938e+02	 9.0482e+03	 5.4861e+00	 2.9764e-01	 3.5315e+02	 9.0722e+03
 1.1391e+03	 9.0482e+03	 5.4080e+00	 3.2286e-01	 3.5315e+02	 9.0751e+03
 1.7086e+03	 9.0482e+03	 5.3227e+00	 3.4946e-01	 3.5315e+02	 9.0776e+03
 2.5629e+03	 9.0482e+03	 5.2297e+00	 3.7659e-01	 3.5315e+02	 9.0828e+03
 3.8443e+03	 9.0482e+03	 5.1294e+00	 4.0398e-01	 3.5314e+02	 9.0852e+03
 5.7665e+03	 9.0482e+03	 5.0218e+00	 4.3162e-01	 3.5314e+02	 9.0879e+03
