Repository: maxwolters02/bachelor-thesis

File: data/data_raw/PEI5mgmL_60°C_Abs.TXT (part 6 of 6)
PEI 25 kg/mol, 2 mg/ml from Ethanol on B 10 x 15 mm + H 1x1 mm, 70 nm, 30 µm, 60°C Absorption, 30.4.2026, 11:14
Diameter[mm] 1.128e+00  Thickness[mm] 1.000e-04  Spacer Capacity[pF] 0.000e+00  Spacer Area[mm^2] 0.000e+00
Fixed value(s) :  AC Volt  [Vrms]=1.000
 Freq. [Hz]	 Time  [s]	 Eps'   	 Eps''  	M Temp [K]	M Time M[s]
 8.6498e+03	 8.9889e+03	 5.3155e+00	 5.5258e-01	 3.3314e+02	 9.0276e+03
 1.2975e+04	 8.9889e+03	 5.1584e+00	 6.3983e-01	 3.3314e+02	 9.0301e+03
 1.9462e+04	 8.9889e+03	 4.9649e+00	 7.2146e-01	 3.3314e+02	 9.0328e+03
 2.9193e+04	 8.9889e+03	 4.7359e+00	 7.8210e-01	 3.3314e+02	 9.0353e+03
 4.3789e+04	 8.9889e+03	 4.4921e+00	 8.0453e-01	 3.3314e+02	 9.0378e+03
 6.5684e+04	 8.9889e+03	 4.2386e+00	 7.7974e-01	 3.3314e+02	 9.0402e+03
 9.8526e+04	 8.9889e+03	 4.0103e+00	 7.1408e-01	 3.3315e+02	 9.0427e+03
 1.4779e+05	 8.9889e+03	 3.8226e+00	 6.2727e-01	 3.3314e+02	 9.0455e+03
 2.2168e+05	 8.9889e+03	 3.6662e+00	 5.3895e-01	 3.3314e+02	 9.0481e+03
 3.3253e+05	 8.9889e+03	 3.5498e+00	 4.6294e-01	 3.3314e+02	 9.0508e+03
 4.9879e+05	 8.9889e+03	 3.4545e+00	 4.0190e-01	 3.3314e+02	 9.0534e+03
 7.4818e+05	 8.9889e+03	 3.4280e+00	 2.6656e-01	 3.3315e+02	 9.0610e+03
 9.0000e+05	 8.9889e+03	 3.3986e+00	 2.4029e-01	 3.3314e+02	 9.0692e+03
 1.0000e+02	 9.0665e+03	 5.9340e+00	 9.0896e-02	 3.3315e+02	 9.0771e+03
 1.5000e+02	 9.0665e+03	 5.9137e+00	 1.0410e-01	 3.3315e+02	 9.0797e+03
 2.2500e+02	 9.0665e+03	 5.8889e+00	 1.2069e-01	 3.3315e+02	 9.0822e+03
 3.3750e+02	 9.0665e+03	 5.8608e+00	 1.4096e-01	 3.3315e+02	 9.0846e+03
 5.0625e+02	 9.0665e+03	 5.8284e+00	 1.6586e-01	 3.3315e+02	 9.0873e+03
 7.5938e+02	 9.0665e+03	 5.7898e+00	 1.9596e-01	 3.3315e+02	 9.0898e+03
 1.1391e+03	 9.0665e+03	 5.7443e+00	 2.3266e-01	 3.3315e+02	 9.0925e+03
 1.7086e+03	 9.0665e+03	 5.6894e+00	 2.7737e-01	 3.3316e+02	 9.0951e+03
 2.5629e+03	 9.0665e+03	 5.6231e+00	 3.3135e-01	 3.3316e+02	 9.0977e+03
 3.8443e+03	 9.0665e+03	 5.5413e+00	 3.9523e-01	 3.3316e+02	 9.1002e+03
 5.7665e+03	 9.0665e+03	 5.4401e+00	 4.6953e-01	 3.3316e+02	 9.1030e+03
 8.6498e+03	 9.0665e+03	 5.3140e+00	 5.5257e-01	 3.3316e+02	 9.1056e+03
 1.2975e+04	 9.0665e+03	 5.1569e+00	 6.3967e-01	 3.3316e+02	 9.1083e+03
 1.9462e+04	 9.0665e+03	 4.9634e+00	 7.2090e-01	 3.3316e+02	 9.1109e+03
 2.9193e+04	 9.0665e+03	 4.7348e+00	 7.8144e-01	 3.3314e+02	 9.1138e+03
 4.3789e+04	 9.0665e+03	 4.4915e+00	 8.0401e-01	 3.3316e+02	 9.1162e+03
 6.5684e+04	 9.0665e+03	 4.2382e+00	 7.7932e-01	 3.3317e+02	 9.1187e+03
 9.8526e+04	 9.0665e+03	 4.0098e+00	 7.1384e-01	 3.3316e+02	 9.1213e+03
 1.4779e+05	 9.0665e+03	 3.8222e+00	 6.2708e-01	 3.3316e+02	 9.1239e+03
 2.2168e+05	 9.0665e+03	 3.6657e+00	 5.3895e-01	 3.3316e+02	 9.1264e+03
 3.3253e+05	 9.0665e+03	 3.5493e+00	 4.6288e-01	 3.3316e+02	 9.1289e+03
 4.9879e+05	 9.0665e+03	 3.4540e+00	 4.0201e-01	 3.3316e+02	 9.1317e+03
 7.4818e+05	 9.0665e+03	 3.4276e+00	 2.6435e-01	 3.3316e+02	 9.1394e+03
 9.0000e+05	 9.0665e+03	 3.3982e+00	 2.3714e-01	 3.3316e+02	 9.1470e+03
 1.0000e+02	 9.1443e+03	 5.9333e+00	 9.1125e-02	 3.3316e+02	 9.1553e+03
 1.5000e+02	 9.1443e+03	 5.9124e+00	 1.0504e-01	 3.3315e+02	 9.1577e+03
 2.2500e+02	 9.1443e+03	 5.8881e+00	 1.2102e-01	 3.3315e+02	 9.1605e+03
 3.3750e+02	 9.1443e+03	 5.8598e+00	 1.4165e-01	 3.3315e+02	 9.1631e+03
 5.0625e+02	 9.1443e+03	 5.8268e+00	 1.6624e-01	 3.3315e+02	 9.1658e+03
 7.5938e+02	 9.1443e+03	 5.7884e+00	 1.9657e-01	 3.3314e+02	 9.1684e+03
 1.1391e+03	 9.1443e+03	 5.7426e+00	 2.3338e-01	 3.3315e+02	 9.1710e+03
 1.7086e+03	 9.1443e+03	 5.6875e+00	 2.7813e-01	 3.3314e+02	 9.1738e+03
 2.5629e+03	 9.1443e+03	 5.6207e+00	 3.3203e-01	 3.3314e+02	 9.1765e+03
 3.8443e+03	 9.1443e+03	 5.5389e+00	 3.9615e-01	 3.3314e+02	 9.1791e+03
 5.7665e+03	 9.1443e+03	 5.4374e+00	 4.7031e-01	 3.3314e+02	 9.1818e+03
 8.6498e+03	 9.1443e+03	 5.3108e+00	 5.5323e-01	 3.3314e+02	 9.1845e+03
 1.2975e+04	 9.1443e+03	 5.1533e+00	 6.3999e-01	 3.3315e+02	 9.1872e+03
 1.9462e+04	 9.1443e+03	 4.9600e+00	 7.2104e-01	 3.3314e+02	 9.1899e+03
 2.9193e+04	 9.1443e+03	 4.7312e+00	 7.8099e-01	 3.3315e+02	 9.1925e+03
 4.3789e+04	 9.1443e+03	 4.4880e+00	 8.0321e-01	 3.3314e+02	 9.1949e+03
 6.5684e+04	 9.1443e+03	 4.2349e+00	 7.7810e-01	 3.3315e+02	 9.1974e+03
 9.8526e+04	 9.1443e+03	 4.0073e+00	 7.1263e-01	 3.3314e+02	 9.2001e+03
 1.4779e+05	 9.1443e+03	 3.8201e+00	 6.2595e-01	 3.3313e+02	 9.2027e+03
 2.2168e+05	 9.1443e+03	 3.6638e+00	 5.3785e-01	 3.3314e+02	 9.2054e+03
 3.3253e+05	 9.1443e+03	 3.5477e+00	 4.6211e-01	 3.3314e+02	 9.2078e+03
 4.9879e+05	 9.1443e+03	 3.4525e+00	 4.0125e-01	 3.3314e+02	 9.2107e+03
 7.4818e+05	 9.1443e+03	 3.4262e+00	 2.6519e-01	 3.3314e+02	 9.2184e+03
 9.0000e+05	 9.1443e+03	 3.3967e+00	 2.4067e-01	 3.3314e+02	 9.2261e+03
 1.0000e+02	 9.2234e+03	 5.9326e+00	 9.1368e-02	 3.3315e+02	 9.2342e+03
 1.5000e+02	 9.2234e+03	 5.9105e+00	 1.0357e-01	 3.3315e+02	 9.2367e+03
 2.2500e+02	 9.2234e+03	 5.8870e+00	 1.2156e-01	 3.3315e+02	 9.2392e+03
 3.3750e+02	 9.2234e+03	 5.8587e+00	 1.4184e-01	 3.3315e+02	 9.2418e+03
 5.0625e+02	 9.2234e+03	 5.8259e+00	 1.6668e-01	 3.3315e+02	 9.2443e+03
 7.5938e+02	 9.2234e+03	 5.7872e+00	 1.9701e-01	 3.3315e+02	 9.2470e+03
 1.1391e+03	 9.2234e+03	 5.7410e+00	 2.3416e-01	 3.3315e+02	 9.2494e+03
 1.7086e+03	 9.2234e+03	 5.6859e+00	 2.7886e-01	 3.3315e+02	 9.2522e+03
 2.5629e+03	 9.2234e+03	 5.6190e+00	 3.3262e-01	 3.3315e+02	 9.2548e+03
 3.8443e+03	 9.2234e+03	 5.5370e+00	 3.9654e-01	 3.3315e+02	 9.2575e+03
 5.7665e+03	 9.2234e+03	 5.4354e+00	 4.7062e-01	 3.3315e+02	 9.2599e+03
 8.6498e+03	 9.2234e+03	 5.3087e+00	 5.5332e-01	 3.3315e+02	 9.2628e+03
 1.2975e+04	 9.2234e+03	 5.1513e+00	 6.3988e-01	 3.3315e+02	 9.2652e+03
 1.9462e+04	 9.2234e+03	 4.9580e+00	 7.2060e-01	 3.3316e+02	 9.2681e+03
 2.9193e+04	 9.2234e+03	 4.7295e+00	 7.8045e-01	 3.3315e+02	 9.2706e+03
 4.3789e+04	 9.2234e+03	 4.4866e+00	 8.0250e-01	 3.3316e+02	 9.2731e+03
 6.5684e+04	 9.2234e+03	 4.2339e+00	 7.7750e-01	 3.3315e+02	 9.2757e+03
 9.8526e+04	 9.2234e+03	 4.0065e+00	 7.1217e-01	 3.3316e+02	 9.2782e+03
 1.4779e+05	 9.2234e+03	 3.8194e+00	 6.2574e-01	 3.3315e+02	 9.2809e+03
 2.2168e+05	 9.2234e+03	 3.6632e+00	 5.3771e-01	 3.3316e+02	 9.2834e+03
 3.3253e+05	 9.2234e+03	 3.5471e+00	 4.6196e-01	 3.3315e+02	 9.2862e+03
 4.9879e+05	 9.2234e+03	 3.4518e+00	 4.0126e-01	 3.3315e+02	 9.2888e+03
 7.4818e+05	 9.2234e+03	 3.4251e+00	 2.6762e-01	 3.3315e+02	 9.2967e+03
 9.0000e+05	 9.2234e+03	 3.3962e+00	 2.3753e-01	 3.3314e+02	 9.3044e+03
 1.0000e+02	 9.3017e+03	 5.9317e+00	 9.1627e-02	 3.3315e+02	 9.3127e+03
 1.5000e+02	 9.3017e+03	 5.9104e+00	 1.0563e-01	 3.3314e+02	 9.3152e+03
 2.2500e+02	 9.3017e+03	 5.8857e+00	 1.2186e-01	 3.3314e+02	 9.3176e+03
 3.3750e+02	 9.3017e+03	 5.8578e+00	 1.4230e-01	 3.3315e+02	 9.3202e+03
 5.0625e+02	 9.3017e+03	 5.8248e+00	 1.6728e-01	 3.3315e+02	 9.3227e+03
 7.5938e+02	 9.3017e+03	 5.7858e+00	 1.9733e-01	 3.3315e+02	 9.3255e+03
 1.1391e+03	 9.3017e+03	 5.7399e+00	 2.3436e-01	 3.3316e+02	 9.3279e+03
 1.7086e+03	 9.3017e+03	 5.6843e+00	 2.7924e-01	 3.3316e+02	 9.3305e+03
 2.5629e+03	 9.3017e+03	 5.6173e+00	 3.3317e-01	 3.3316e+02	 9.3331e+03
 3.8443e+03	 9.3017e+03	 5.5349e+00	 3.9713e-01	 3.3316e+02	 9.3356e+03
 5.7665e+03	 9.3017e+03	 5.4332e+00	 4.7118e-01	 3.3316e+02	 9.3380e+03
 8.6498e+03	 9.3017e+03	 5.3063e+00	 5.5363e-01	 3.3316e+02	 9.3407e+03
 1.2975e+04	 9.3017e+03	 5.1487e+00	 6.4007e-01	 3.3315e+02	 9.3432e+03
 1.9462e+04	 9.3017e+03	 4.9553e+00	 7.2057e-01	 3.3316e+02	 9.3459e+03
 2.9193e+04	 9.3017e+03	 4.7268e+00	 7.7999e-01	 3.3315e+02	 9.3486e+03
 4.3789e+04	 9.3017e+03	 4.4842e+00	 8.0180e-01	 3.3315e+02	 9.3512e+03
 6.5684e+04	 9.3017e+03	 4.2318e+00	 7.7670e-01	 3.3315e+02	 9.3536e+03
 9.8526e+04	 9.3017e+03	 4.0048e+00	 7.1124e-01	 3.3315e+02	 9.3561e+03
 1.4779e+05	 9.3017e+03	 3.8179e+00	 6.2501e-01	 3.3315e+02	 9.3587e+03
 2.2168e+05	 9.3017e+03	 3.6619e+00	 5.3715e-01	 3.3315e+02	 9.3612e+03
 3.3253e+05	 9.3017e+03	 3.5460e+00	 4.6154e-01	 3.3315e+02	 9.3639e+03
 4.9879e+05	 9.3017e+03	 3.4508e+00	 4.0080e-01	 3.3315e+02	 9.3665e+03
 7.4818e+05	 9.3017e+03	 3.4246e+00	 2.6344e-01	 3.3315e+02	 9.3744e+03
 9.0000e+05	 9.3017e+03	 3.3951e+00	 2.3847e-01	 3.3315e+02	 9.3822e+03
 1.0000e+02	 9.3795e+03	 5.9311e+00	 9.1861e-02	 3.3315e+02	 9.3905e+03
 1.5000e+02	 9.3795e+03	 5.9096e+00	 1.0537e-01	 3.3315e+02	 9.3930e+03
 2.2500e+02	 9.3795e+03	 5.8852e+00	 1.2220e-01	 3.3315e+02	 9.3955e+03
 3.3750e+02	 9.3795e+03	 5.8567e+00	 1.4257e-01	 3.3315e+02	 9.3981e+03
 5.0625e+02	 9.3795e+03	 5.8237e+00	 1.6760e-01	 3.3315e+02	 9.4005e+03
 7.5938e+02	 9.3795e+03	 5.7848e+00	 1.9816e-01	 3.3316e+02	 9.4032e+03
 1.1391e+03	 9.3795e+03	 5.7383e+00	 2.3512e-01	 3.3316e+02	 9.4056e+03
 1.7086e+03	 9.3795e+03	 5.6828e+00	 2.7999e-01	 3.3315e+02	 9.4083e+03
 2.5629e+03	 9.3795e+03	 5.6154e+00	 3.3383e-01	 3.3315e+02	 9.4109e+03
 3.8443e+03	 9.3795e+03	 5.5328e+00	 3.9779e-01	 3.3315e+02	 9.4133e+03
 5.7665e+03	 9.3795e+03	 5.4307e+00	 4.7174e-01	 3.3315e+02	 9.4159e+03
 8.6498e+03	 9.3795e+03	 5.3037e+00	 5.5410e-01	 3.3315e+02	 9.4185e+03
 1.2975e+04	 9.3795e+03	 5.1460e+00	 6.4021e-01	 3.3315e+02	 9.4212e+03
 1.9462e+04	 9.3795e+03	 4.9525e+00	 7.2034e-01	 3.3316e+02	 9.4238e+03
 2.9193e+04	 9.3795e+03	 4.7241e+00	 7.7946e-01	 3.3314e+02	 9.4265e+03
 4.3789e+04	 9.3795e+03	 4.4818e+00	 8.0116e-01	 3.3315e+02	 9.4290e+03
 6.5684e+04	 9.3795e+03	 4.2300e+00	 7.7590e-01	 3.3315e+02	 9.4314e+03
 9.8526e+04	 9.3795e+03	 4.0033e+00	 7.1055e-01	 3.3316e+02	 9.4340e+03
 1.4779e+05	 9.3795e+03	 3.8167e+00	 6.2430e-01	 3.3315e+02	 9.4366e+03
 2.2168e+05	 9.3795e+03	 3.6607e+00	 5.3663e-01	 3.3315e+02	 9.4394e+03
 3.3253e+05	 9.3795e+03	 3.5448e+00	 4.6114e-01	 3.3315e+02	 9.4420e+03
 4.9879e+05	 9.3795e+03	 3.4498e+00	 4.0068e-01	 3.3315e+02	 9.4448e+03
 7.4818e+05	 9.3795e+03	 3.4234e+00	 2.6621e-01	 3.3315e+02	 9.4524e+03
 9.0000e+05	 9.3795e+03	 3.3940e+00	 2.4042e-01	 3.3314e+02	 9.4605e+03
 1.0000e+02	 9.4578e+03	 5.9302e+00	 9.2288e-02	 3.3314e+02	 9.4684e+03
 1.5000e+02	 9.4578e+03	 5.9098e+00	 1.0676e-01	 3.3314e+02	 9.4709e+03
 2.2500e+02	 9.4578e+03	 5.8838e+00	 1.2252e-01	 3.3314e+02	 9.4735e+03
 3.3750e+02	 9.4578e+03	 5.8555e+00	 1.4304e-01	 3.3314e+02	 9.4759e+03
 5.0625e+02	 9.4578e+03	 5.8223e+00	 1.6824e-01	 3.3315e+02	 9.4785e+03
 7.5938e+02	 9.4578e+03	 5.7833e+00	 1.9868e-01	 3.3315e+02	 9.4812e+03
 1.1391e+03	 9.4578e+03	 5.7371e+00	 2.3553e-01	 3.3315e+02	 9.4840e+03
 1.7086e+03	 9.4578e+03	 5.6808e+00	 2.8057e-01	 3.3314e+02	 9.4866e+03
 2.5629e+03	 9.4578e+03	 5.6137e+00	 3.3452e-01	 3.3315e+02	 9.4893e+03
 3.8443e+03	 9.4578e+03	 5.5306e+00	 3.9834e-01	 3.3315e+02	 9.4918e+03
 5.7665e+03	 9.4578e+03	 5.4285e+00	 4.7232e-01	 3.3315e+02	 9.4945e+03
 8.6498e+03	 9.4578e+03	 5.3013e+00	 5.5442e-01	 3.3315e+02	 9.4971e+03
 1.2975e+04	 9.4578e+03	 5.1433e+00	 6.4037e-01	 3.3315e+02	 9.4996e+03
 1.9462e+04	 9.4578e+03	 4.9499e+00	 7.2009e-01	 3.3315e+02	 9.5022e+03
 2.9193e+04	 9.4578e+03	 4.7219e+00	 7.7901e-01	 3.3315e+02	 9.5048e+03
 4.3789e+04	 9.4578e+03	 4.4798e+00	 8.0031e-01	 3.3316e+02	 9.5072e+03
 6.5684e+04	 9.4578e+03	 4.2284e+00	 7.7508e-01	 3.3315e+02	 9.5098e+03
 9.8526e+04	 9.4578e+03	 4.0017e+00	 7.0974e-01	 3.3315e+02	 9.5123e+03
 1.4779e+05	 9.4578e+03	 3.8155e+00	 6.2367e-01	 3.3315e+02	 9.5149e+03
 2.2168e+05	 9.4578e+03	 3.6597e+00	 5.3618e-01	 3.3316e+02	 9.5175e+03
 3.3253e+05	 9.4578e+03	 3.5439e+00	 4.6079e-01	 3.3315e+02	 9.5202e+03
 4.9879e+05	 9.4578e+03	 3.4487e+00	 4.0025e-01	 3.3316e+02	 9.5228e+03
 7.4818e+05	 9.4578e+03	 3.4226e+00	 2.6463e-01	 3.3316e+02	 9.5306e+03
 9.0000e+05	 9.4578e+03	 3.3933e+00	 2.3929e-01	 3.3316e+02	 9.5384e+03
 1.0000e+02	 9.5357e+03	 5.9294e+00	 9.2439e-02	 3.3316e+02	 9.5462e+03
 1.5000e+02	 9.5357e+03	 5.9084e+00	 1.0628e-01	 3.3316e+02	 9.5490e+03
 2.2500e+02	 9.5357e+03	 5.8832e+00	 1.2274e-01	 3.3316e+02	 9.5515e+03
 3.3750e+02	 9.5357e+03	 5.8546e+00	 1.4351e-01	 3.3315e+02	 9.5539e+03
 5.0625e+02	 9.5357e+03	 5.8212e+00	 1.6867e-01	 3.3315e+02	 9.5565e+03
 7.5938e+02	 9.5357e+03	 5.7821e+00	 1.9919e-01	 3.3315e+02	 9.5590e+03
 1.1391e+03	 9.5357e+03	 5.7355e+00	 2.3632e-01	 3.3315e+02	 9.5617e+03
 1.7086e+03	 9.5357e+03	 5.6793e+00	 2.8117e-01	 3.3314e+02	 9.5643e+03
 2.5629e+03	 9.5357e+03	 5.6117e+00	 3.3517e-01	 3.3315e+02	 9.5670e+03
 3.8443e+03	 9.5357e+03	 5.5286e+00	 3.9910e-01	 3.3315e+02	 9.5695e+03
 5.7665e+03	 9.5357e+03	 5.4260e+00	 4.7290e-01	 3.3314e+02	 9.5719e+03
 8.6498e+03	 9.5357e+03	 5.2984e+00	 5.5489e-01	 3.3314e+02	 9.5747e+03
 1.2975e+04	 9.5357e+03	 5.1404e+00	 6.4056e-01	 3.3314e+02	 9.5771e+03
 1.9462e+04	 9.5357e+03	 4.9468e+00	 7.2001e-01	 3.3314e+02	 9.5797e+03
 2.9193e+04	 9.5357e+03	 4.7187e+00	 7.7851e-01	 3.3314e+02	 9.5823e+03
 4.3789e+04	 9.5357e+03	 4.4770e+00	 7.9950e-01	 3.3314e+02	 9.5850e+03
 6.5684e+04	 9.5357e+03	 4.2258e+00	 7.7408e-01	 3.3314e+02	 9.5875e+03
 9.8526e+04	 9.5357e+03	 3.9996e+00	 7.0875e-01	 3.3314e+02	 9.5899e+03
 1.4779e+05	 9.5357e+03	 3.8137e+00	 6.2274e-01	 3.3314e+02	 9.5926e+03
 2.2168e+05	 9.5357e+03	 3.6582e+00	 5.3535e-01	 3.3314e+02	 9.5952e+03
 3.3253e+05	 9.5357e+03	 3.5427e+00	 4.6009e-01	 3.3314e+02	 9.5978e+03
 4.9879e+05	 9.5357e+03	 3.4476e+00	 3.9975e-01	 3.3314e+02	 9.6004e+03
 7.4818e+05	 9.5357e+03	 3.4213e+00	 2.6688e-01	 3.3314e+02	 9.6079e+03
 9.0000e+05	 9.5357e+03	 3.3919e+00	 2.4279e-01	 3.3315e+02	 9.6160e+03
 1.0000e+02	 9.6133e+03	 5.9286e+00	 9.2647e-02	 3.3315e+02	 9.6238e+03
 1.5000e+02	 9.6133e+03	 5.9070e+00	 1.0627e-01	 3.3315e+02	 9.6262e+03
 2.2500e+02	 9.6133e+03	 5.8822e+00	 1.2319e-01	 3.3315e+02	 9.6289e+03
 3.3750e+02	 9.6133e+03	 5.8536e+00	 1.4383e-01	 3.3315e+02	 9.6313e+03
 5.0625e+02	 9.6133e+03	 5.8202e+00	 1.6909e-01	 3.3315e+02	 9.6340e+03
 7.5938e+02	 9.6133e+03	 5.7805e+00	 1.9960e-01	 3.3315e+02	 9.6366e+03
 1.1391e+03	 9.6133e+03	 5.7342e+00	 2.3674e-01	 3.3315e+02	 9.6393e+03
 1.7086e+03	 9.6133e+03	 5.6780e+00	 2.8168e-01	 3.3314e+02	 9.6419e+03
 2.5629e+03	 9.6133e+03	 5.6099e+00	 3.3568e-01	 3.3316e+02	 9.6447e+03
 3.8443e+03	 9.6133e+03	 5.5266e+00	 3.9962e-01	 3.3315e+02	 9.6473e+03
 5.7665e+03	 9.6133e+03	 5.4240e+00	 4.7316e-01	 3.3315e+02	 9.6500e+03
 8.6498e+03	 9.6133e+03	 5.2961e+00	 5.5506e-01	 3.3315e+02	 9.6527e+03
 1.2975e+04	 9.6133e+03	 5.1381e+00	 6.4052e-01	 3.3314e+02	 9.6553e+03
 1.9462e+04	 9.6133e+03	 4.9446e+00	 7.1967e-01	 3.3314e+02	 9.6579e+03
 2.9193e+04	 9.6133e+03	 4.7166e+00	 7.7793e-01	 3.3315e+02	 9.6607e+03
 4.3789e+04	 9.6133e+03	 4.4751e+00	 7.9886e-01	 3.3315e+02	 9.6632e+03
 6.5684e+04	 9.6133e+03	 4.2243e+00	 7.7347e-01	 3.3315e+02	 9.6656e+03
 9.8526e+04	 9.6133e+03	 3.9984e+00	 7.0816e-01	 3.3315e+02	 9.6681e+03
 1.4779e+05	 9.6133e+03	 3.8126e+00	 6.2228e-01	 3.3315e+02	 9.6707e+03
 2.2168e+05	 9.6133e+03	 3.6573e+00	 5.3503e-01	 3.3315e+02	 9.6734e+03
 3.3253e+05	 9.6133e+03	 3.5417e+00	 4.5985e-01	 3.3315e+02	 9.6759e+03
 4.9879e+05	 9.6133e+03	 3.4468e+00	 3.9960e-01	 3.3315e+02	 9.6785e+03
 7.4818e+05	 9.6133e+03	 3.4203e+00	 2.6783e-01	 3.3315e+02	 9.6865e+03
 9.0000e+05	 9.6133e+03	 3.3911e+00	 2.4299e-01	 3.3315e+02	 9.6947e+03
 1.0000e+02	 9.6920e+03	 5.9278e+00	 9.2838e-02	 3.3316e+02	 9.7025e+03
 1.5000e+02	 9.6920e+03	 5.9070e+00	 1.0651e-01	 3.3316e+02	 9.7053e+03
 2.2500e+02	 9.6920e+03	 5.8813e+00	 1.2358e-01	 3.3316e+02	 9.7078e+03
 3.3750e+02	 9.6920e+03	 5.8526e+00	 1.4425e-01	 3.3315e+02	 9.7102e+03
 5.0625e+02	 9.6920e+03	 5.8194e+00	 1.6932e-01	 3.3316e+02	 9.7129e+03
 7.5938e+02	 9.6920e+03	 5.7796e+00	 2.0001e-01	 3.3315e+02	 9.7155e+03
 1.1391e+03	 9.6920e+03	 5.7328e+00	 2.3726e-01	 3.3316e+02	 9.7182e+03
 1.7086e+03	 9.6920e+03	 5.6765e+00	 2.8222e-01	 3.3316e+02	 9.7208e+03
 2.5629e+03	 9.6920e+03	 5.6084e+00	 3.3627e-01	 3.3316e+02	 9.7234e+03
 3.8443e+03	 9.6920e+03	 5.5250e+00	 4.0002e-01	 3.3315e+02	 9.7259e+03
 5.7665e+03	 9.6920e+03	 5.4221e+00	 4.7362e-01	 3.3315e+02	 9.7284e+03
 8.6498e+03	 9.6920e+03	 5.2943e+00	 5.5541e-01	 3.3316e+02	 9.7309e+03
 1.2975e+04	 9.6920e+03	 5.1359e+00	 6.4052e-01	 3.3316e+02	 9.7334e+03
 1.9462e+04	 9.6920e+03	 4.9424e+00	 7.1947e-01	 3.3316e+02	 9.7360e+03
 2.9193e+04	 9.6920e+03	 4.7146e+00	 7.7750e-01	 3.3316e+02	 9.7387e+03
 4.3789e+04	 9.6920e+03	 4.4734e+00	 7.9820e-01	 3.3315e+02	 9.7414e+03
 6.5684e+04	 9.6920e+03	 4.2228e+00	 7.7272e-01	 3.3315e+02	 9.7439e+03
 9.8526e+04	 9.6920e+03	 3.9972e+00	 7.0756e-01	 3.3315e+02	 9.7463e+03
 1.4779e+05	 9.6920e+03	 3.8116e+00	 6.2175e-01	 3.3316e+02	 9.7490e+03
 2.2168e+05	 9.6920e+03	 3.6563e+00	 5.3466e-01	 3.3315e+02	 9.7516e+03
 3.3253e+05	 9.6920e+03	 3.5409e+00	 4.5954e-01	 3.3316e+02	 9.7542e+03
 4.9879e+05	 9.6920e+03	 3.4459e+00	 3.9934e-01	 3.3316e+02	 9.7568e+03
 7.4818e+05	 9.6920e+03	 3.4197e+00	 2.6612e-01	 3.3316e+02	 9.7648e+03
 9.0000e+05	 9.6920e+03	 3.3905e+00	 2.4060e-01	 3.3314e+02	 9.7726e+03
 1.0000e+02	 9.7699e+03	 5.9267e+00	 9.3335e-02	 3.3315e+02	 9.7808e+03
 1.5000e+02	 9.7699e+03	 5.9036e+00	 1.0770e-01	 3.3315e+02	 9.7833e+03
 2.2500e+02	 9.7699e+03	 5.8802e+00	 1.2409e-01	 3.3315e+02	 9.7858e+03
 3.3750e+02	 9.7699e+03	 5.8514e+00	 1.4470e-01	 3.3314e+02	 9.7884e+03
 5.0625e+02	 9.7699e+03	 5.8179e+00	 1.6998e-01	 3.3315e+02	 9.7909e+03
 7.5938e+02	 9.7699e+03	 5.7781e+00	 2.0058e-01	 3.3315e+02	 9.7935e+03
 1.1391e+03	 9.7699e+03	 5.7310e+00	 2.3765e-01	 3.3314e+02	 9.7960e+03
 1.7086e+03	 9.7699e+03	 5.6745e+00	 2.8313e-01	 3.3315e+02	 9.7986e+03
 2.5629e+03	 9.7699e+03	 5.6063e+00	 3.3707e-01	 3.3315e+02	 9.8011e+03
 3.8443e+03	 9.7699e+03	 5.5227e+00	 4.0079e-01	 3.3315e+02	 9.8036e+03
 5.7665e+03	 9.7699e+03	 5.4195e+00	 4.7424e-01	 3.3315e+02	 9.8062e+03
 8.6498e+03	 9.7699e+03	 5.2913e+00	 5.5575e-01	 3.3315e+02	 9.8089e+03
 1.2975e+04	 9.7699e+03	 5.1330e+00	 6.4072e-01	 3.3315e+02	 9.8115e+03
 1.9462e+04	 9.7699e+03	 4.9395e+00	 7.1930e-01	 3.3315e+02	 9.8141e+03
 2.9193e+04	 9.7699e+03	 4.7118e+00	 7.7690e-01	 3.3314e+02	 9.8170e+03
 4.3789e+04	 9.7699e+03	 4.4709e+00	 7.9748e-01	 3.3314e+02	 9.8194e+03
 6.5684e+04	 9.7699e+03	 4.2205e+00	 7.7178e-01	 3.3314e+02	 9.8219e+03
 9.8526e+04	 9.7699e+03	 3.9955e+00	 7.0673e-01	 3.3315e+02	 9.8245e+03
 1.4779e+05	 9.7699e+03	 3.8100e+00	 6.2099e-01	 3.3315e+02	 9.8271e+03
 2.2168e+05	 9.7699e+03	 3.6551e+00	 5.3400e-01	 3.3315e+02	 9.8297e+03
 3.3253e+05	 9.7699e+03	 3.5397e+00	 4.5910e-01	 3.3315e+02	 9.8321e+03
 4.9879e+05	 9.7699e+03	 3.4448e+00	 3.9895e-01	 3.3315e+02	 9.8350e+03
 7.4818e+05	 9.7699e+03	 3.4185e+00	 2.6675e-01	 3.3315e+02	 9.8426e+03
 9.0000e+05	 9.7699e+03	 3.3894e+00	 2.4159e-01	 3.3315e+02	 9.8504e+03
 1.0000e+02	 9.8478e+03	 5.9264e+00	 9.3323e-02	 3.3315e+02	 9.8587e+03
 1.5000e+02	 9.8478e+03	 5.9043e+00	 1.0655e-01	 3.3316e+02	 9.8611e+03
 2.2500e+02	 9.8478e+03	 5.8794e+00	 1.2459e-01	 3.3316e+02	 9.8638e+03
 3.3750e+02	 9.8478e+03	 5.8505e+00	 1.4500e-01	 3.3315e+02	 9.8662e+03
 5.0625e+02	 9.8478e+03	 5.8166e+00	 1.7027e-01	 3.3315e+02	 9.8687e+03
 7.5938e+02	 9.8478e+03	 5.7769e+00	 2.0089e-01	 3.3315e+02	 9.8713e+03
 1.1391e+03	 9.8478e+03	 5.7298e+00	 2.3820e-01	 3.3315e+02	 9.8738e+03
 1.7086e+03	 9.8478e+03	 5.6732e+00	 2.8344e-01	 3.3315e+02	 9.8767e+03
 2.5629e+03	 9.8478e+03	 5.6047e+00	 3.3741e-01	 3.3315e+02	 9.8793e+03
 3.8443e+03	 9.8478e+03	 5.5210e+00	 4.0115e-01	 3.3315e+02	 9.8820e+03
 5.7665e+03	 9.8478e+03	 5.4175e+00	 4.7462e-01	 3.3315e+02	 9.8844e+03
 8.6498e+03	 9.8478e+03	 5.2892e+00	 5.5608e-01	 3.3315e+02	 9.8873e+03
 1.2975e+04	 9.8478e+03	 5.1307e+00	 6.4074e-01	 3.3315e+02	 9.8897e+03
 1.9462e+04	 9.8478e+03	 4.9372e+00	 7.1909e-01	 3.3315e+02	 9.8926e+03
 2.9193e+04	 9.8478e+03	 4.7098e+00	 7.7641e-01	 3.3315e+02	 9.8952e+03
 4.3789e+04	 9.8478e+03	 4.4690e+00	 7.9684e-01	 3.3315e+02	 9.8976e+03
 6.5684e+04	 9.8478e+03	 4.2192e+00	 7.7115e-01	 3.3315e+02	 9.9002e+03
 9.8526e+04	 9.8478e+03	 3.9940e+00	 7.0610e-01	 3.3315e+02	 9.9026e+03
 1.4779e+05	 9.8478e+03	 3.8088e+00	 6.2050e-01	 3.3315e+02	 9.9052e+03
 2.2168e+05	 9.8478e+03	 3.6541e+00	 5.3362e-01	 3.3315e+02	 9.9079e+03
 3.3253e+05	 9.8478e+03	 3.5388e+00	 4.5867e-01	 3.3315e+02	 9.9104e+03
 4.9879e+05	 9.8478e+03	 3.4440e+00	 3.9870e-01	 3.3315e+02	 9.9129e+03
 7.4818e+05	 9.8478e+03	 3.4181e+00	 2.6452e-01	 3.3315e+02	 9.9207e+03
 9.0000e+05	 9.8478e+03	 3.3887e+00	 2.4020e-01	 3.3315e+02	 9.9283e+03
 1.0000e+02	 9.9256e+03	 5.9255e+00	 9.3859e-02	 3.3315e+02	 9.9364e+03
 1.5000e+02	 9.9256e+03	 5.9027e+00	 1.0728e-01	 3.3315e+02	 9.9389e+03
 2.2500e+02	 9.9256e+03	 5.8784e+00	 1.2474e-01	 3.3315e+02	 9.9416e+03
 3.3750e+02	 9.9256e+03	 5.8492e+00	 1.4544e-01	 3.3315e+02	 9.9441e+03
 5.0625e+02	 9.9256e+03	 5.8155e+00	 1.7069e-01	 3.3315e+02	 9.9468e+03
 7.5938e+02	 9.9256e+03	 5.7758e+00	 2.0146e-01	 3.3315e+02	 9.9494e+03
 1.1391e+03	 9.9256e+03	 5.7284e+00	 2.3897e-01	 3.3315e+02	 9.9520e+03
 1.7086e+03	 9.9256e+03	 5.6715e+00	 2.8413e-01	 3.3314e+02	 9.9546e+03
 2.5629e+03	 9.9256e+03	 5.6027e+00	 3.3816e-01	 3.3315e+02	 9.9575e+03
 3.8443e+03	 9.9256e+03	 5.5186e+00	 4.0192e-01	 3.3314e+02	 9.9600e+03
 5.7665e+03	 9.9256e+03	 5.4150e+00	 4.7531e-01	 3.3314e+02	 9.9627e+03
 8.6498e+03	 9.9256e+03	 5.2864e+00	 5.5648e-01	 3.3314e+02	 9.9653e+03
 1.2975e+04	 9.9256e+03	 5.1277e+00	 6.4098e-01	 3.3314e+02	 9.9678e+03
 1.9462e+04	 9.9256e+03	 4.9339e+00	 7.1888e-01	 3.3314e+02	 9.9703e+03
 2.9193e+04	 9.9256e+03	 4.7067e+00	 7.7605e-01	 3.3313e+02	 9.9729e+03
 4.3789e+04	 9.9256e+03	 4.4662e+00	 7.9596e-01	 3.3314e+02	 9.9755e+03
 6.5684e+04	 9.9256e+03	 4.2168e+00	 7.7020e-01	 3.3314e+02	 9.9780e+03
 9.8526e+04	 9.9256e+03	 3.9922e+00	 7.0511e-01	 3.3314e+02	 9.9806e+03
 1.4779e+05	 9.9256e+03	 3.8073e+00	 6.1967e-01	 3.3315e+02	 9.9832e+03
 2.2168e+05	 9.9256e+03	 3.6527e+00	 5.3294e-01	 3.3314e+02	 9.9859e+03
 3.3253e+05	 9.9256e+03	 3.5376e+00	 4.5819e-01	 3.3314e+02	 9.9885e+03
 4.9879e+05	 9.9256e+03	 3.4428e+00	 3.9822e-01	 3.3314e+02	 9.9911e+03
 7.4818e+05	 9.9256e+03	 3.4171e+00	 2.6322e-01	 3.3315e+02	 9.9987e+03
 9.0000e+05	 9.9256e+03	 3.3882e+00	 2.3527e-01	 3.3315e+02	 1.0006e+04
 1.0000e+02	 1.0004e+04	 5.9249e+00	 9.4032e-02	 3.3315e+02	 1.0014e+04
 1.5000e+02	 1.0004e+04	 5.9037e+00	 1.0740e-01	 3.3315e+02	 1.0017e+04
 2.2500e+02	 1.0004e+04	 5.8776e+00	 1.2510e-01	 3.3315e+02	 1.0019e+04
 3.3750e+02	 1.0004e+04	 5.8484e+00	 1.4589e-01	 3.3316e+02	 1.0022e+04
 5.0625e+02	 1.0004e+04	 5.8143e+00	 1.7126e-01	 3.3315e+02	 1.0025e+04
 7.5938e+02	 1.0004e+04	 5.7745e+00	 2.0200e-01	 3.3315e+02	 1.0027e+04
 1.1391e+03	 1.0004e+04	 5.7271e+00	 2.3939e-01	 3.3315e+02	 1.0030e+04
 1.7086e+03	 1.0004e+04	 5.6700e+00	 2.8453e-01	 3.3316e+02	 1.0033e+04
 2.5629e+03	 1.0004e+04	 5.6014e+00	 3.3865e-01	 3.3315e+02	 1.0035e+04
 3.8443e+03	 1.0004e+04	 5.5171e+00	 4.0229e-01	 3.3316e+02	 1.0038e+04
 5.7665e+03	 1.0004e+04	 5.4133e+00	 4.7553e-01	 3.3316e+02	 1.0040e+04
 8.6498e+03	 1.0004e+04	 5.2849e+00	 5.5668e-01	 3.3316e+02	 1.0043e+04
 1.2975e+04	 1.0004e+04	 5.1260e+00	 6.4088e-01	 3.3315e+02	 1.0045e+04
 1.9462e+04	 1.0004e+04	 4.9325e+00	 7.1867e-01	 3.3316e+02	 1.0048e+04
 2.9193e+04	 1.0004e+04	 4.7054e+00	 7.7542e-01	 3.3316e+02	 1.0051e+04
 4.3789e+04	 1.0004e+04	 4.4651e+00	 7.9544e-01	 3.3315e+02	 1.0053e+04
 6.5684e+04	 1.0004e+04	 4.2158e+00	 7.6966e-01	 3.3316e+02	 1.0056e+04
 9.8526e+04	 1.0004e+04	 3.9912e+00	 7.0463e-01	 3.3315e+02	 1.0058e+04
 1.4779e+05	 1.0004e+04	 3.8064e+00	 6.1939e-01	 3.3315e+02	 1.0061e+04
 2.2168e+05	 1.0004e+04	 3.6518e+00	 5.3261e-01	 3.3315e+02	 1.0064e+04
 3.3253e+05	 1.0004e+04	 3.5367e+00	 4.5801e-01	 3.3315e+02	 1.0066e+04
 4.9879e+05	 1.0004e+04	 3.4420e+00	 3.9813e-01	 3.3315e+02	 1.0069e+04
 7.4818e+05	 1.0004e+04	 3.4163e+00	 2.6277e-01	 3.3315e+02	 1.0077e+04
 9.0000e+05	 1.0004e+04	 3.3873e+00	 2.3540e-01	 3.3315e+02	 1.0084e+04
 1.0000e+02	 1.0082e+04	 5.9237e+00	 9.4329e-02	 3.3315e+02	 1.0093e+04
 1.5000e+02	 1.0082e+04	 5.9003e+00	 1.0960e-01	 3.3315e+02	 1.0095e+04
 2.2500e+02	 1.0082e+04	 5.8764e+00	 1.2545e-01	 3.3315e+02	 1.0098e+04
 3.3750e+02	 1.0082e+04	 5.8473e+00	 1.4624e-01	 3.3315e+02	 1.0101e+04
 5.0625e+02	 1.0082e+04	 5.8131e+00	 1.7181e-01	 3.3315e+02	 1.0103e+04
 7.5938e+02	 1.0082e+04	 5.7730e+00	 2.0251e-01	 3.3314e+02	 1.0106e+04
 1.1391e+03	 1.0082e+04	 5.7258e+00	 2.4015e-01	 3.3314e+02	 1.0108e+04
 1.7086e+03	 1.0082e+04	 5.6685e+00	 2.8532e-01	 3.3315e+02	 1.0111e+04
 2.5629e+03	 1.0082e+04	 5.5993e+00	 3.3926e-01	 3.3314e+02	 1.0114e+04
 3.8443e+03	 1.0082e+04	 5.5148e+00	 4.0294e-01	 3.3314e+02	 1.0116e+04
 5.7665e+03	 1.0082e+04	 5.4108e+00	 4.7614e-01	 3.3315e+02	 1.0119e+04
 8.6498e+03	 1.0082e+04	 5.2821e+00	 5.5702e-01	 3.3315e+02	 1.0122e+04
 1.2975e+04	 1.0082e+04	 5.1232e+00	 6.4100e-01	 3.3314e+02	 1.0124e+04
 1.9462e+04	 1.0082e+04	 4.9298e+00	 7.1851e-01	 3.3315e+02	 1.0127e+04
 2.9193e+04	 1.0082e+04	 4.7028e+00	 7.7496e-01	 3.3315e+02	 1.0129e+04
 4.3789e+04	 1.0082e+04	 4.4629e+00	 7.9472e-01	 3.3315e+02	 1.0132e+04
 6.5684e+04	 1.0082e+04	 4.2139e+00	 7.6880e-01	 3.3315e+02	 1.0135e+04
 9.8526e+04	 1.0082e+04	 3.9898e+00	 7.0383e-01	 3.3315e+02	 1.0137e+04
 1.4779e+05	 1.0082e+04	 3.8053e+00	 6.1875e-01	 3.3315e+02	 1.0140e+04
 2.2168e+05	 1.0082e+04	 3.6507e+00	 5.3211e-01	 3.3315e+02	 1.0142e+04
 3.3253e+05	 1.0082e+04	 3.5359e+00	 4.5762e-01	 3.3315e+02	 1.0145e+04
 4.9879e+05	 1.0082e+04	 3.4412e+00	 3.9772e-01	 3.3315e+02	 1.0148e+04
 7.4818e+05	 1.0082e+04	 3.4154e+00	 2.6244e-01	 3.3315e+02	 1.0156e+04
 9.0000e+05	 1.0082e+04	 3.3861e+00	 2.3874e-01	 3.3315e+02	 1.0163e+04
 1.0000e+02	 1.0161e+04	 5.9230e+00	 9.4584e-02	 3.3315e+02	 1.0172e+04
 1.5000e+02	 1.0161e+04	 5.9008e+00	 1.0922e-01	 3.3315e+02	 1.0174e+04
 2.2500e+02	 1.0161e+04	 5.8757e+00	 1.2574e-01	 3.3316e+02	 1.0176e+04
 3.3750e+02	 1.0161e+04	 5.8463e+00	 1.4656e-01	 3.3316e+02	 1.0179e+04
 5.0625e+02	 1.0161e+04	 5.8124e+00	 1.7186e-01	 3.3316e+02	 1.0181e+04
 7.5938e+02	 1.0161e+04	 5.7721e+00	 2.0279e-01	 3.3316e+02	 1.0184e+04
 1.1391e+03	 1.0161e+04	 5.7242e+00	 2.4024e-01	 3.3316e+02	 1.0186e+04
 1.7086e+03	 1.0161e+04	 5.6671e+00	 2.8567e-01	 3.3315e+02	 1.0189e+04
 2.5629e+03	 1.0161e+04	 5.5978e+00	 3.3967e-01	 3.3315e+02	 1.0192e+04
 3.8443e+03	 1.0161e+04	 5.5132e+00	 4.0334e-01	 3.3316e+02	 1.0194e+04
 5.7665e+03	 1.0161e+04	 5.4089e+00	 4.7647e-01	 3.3315e+02	 1.0197e+04
 8.6498e+03	 1.0161e+04	 5.2798e+00	 5.5727e-01	 3.3314e+02	 1.0199e+04
 1.2975e+04	 1.0161e+04	 5.1207e+00	 6.4107e-01	 3.3315e+02	 1.0202e+04
 1.9462e+04	 1.0161e+04	 4.9271e+00	 7.1833e-01	 3.3314e+02	 1.0204e+04
 2.9193e+04	 1.0161e+04	 4.7001e+00	 7.7457e-01	 3.3314e+02	 1.0207e+04
 4.3789e+04	 1.0161e+04	 4.4604e+00	 7.9389e-01	 3.3315e+02	 1.0210e+04
 6.5684e+04	 1.0161e+04	 4.2118e+00	 7.6796e-01	 3.3314e+02	 1.0212e+04
 9.8526e+04	 1.0161e+04	 3.9878e+00	 7.0294e-01	 3.3313e+02	 1.0214e+04
 1.4779e+05	 1.0161e+04	 3.8038e+00	 6.1783e-01	 3.3314e+02	 1.0217e+04
 2.2168e+05	 1.0161e+04	 3.6495e+00	 5.3147e-01	 3.3314e+02	 1.0220e+04
 3.3253e+05	 1.0161e+04	 3.5346e+00	 4.5707e-01	 3.3314e+02	 1.0222e+04
 4.9879e+05	 1.0161e+04	 3.4401e+00	 3.9750e-01	 3.3314e+02	 1.0225e+04
 7.4818e+05	 1.0161e+04	 3.4148e+00	 2.5911e-01	 3.3314e+02	 1.0233e+04
 9.0000e+05	 1.0161e+04	 3.3856e+00	 2.3514e-01	 3.3315e+02	 1.0241e+04
 1.0000e+02	 1.0238e+04	 5.9222e+00	 9.4928e-02	 3.3315e+02	 1.0249e+04
 1.5000e+02	 1.0238e+04	 5.8993e+00	 1.0797e-01	 3.3315e+02	 1.0251e+04
 2.2500e+02	 1.0238e+04	 5.8751e+00	 1.2621e-01	 3.3316e+02	 1.0254e+04
 3.3750e+02	 1.0238e+04	 5.8454e+00	 1.4689e-01	 3.3316e+02	 1.0257e+04
 5.0625e+02	 1.0238e+04	 5.8112e+00	 1.7237e-01	 3.3316e+02	 1.0259e+04
 7.5938e+02	 1.0238e+04	 5.7709e+00	 2.0343e-01	 3.3316e+02	 1.0262e+04
 1.1391e+03	 1.0238e+04	 5.7229e+00	 2.4085e-01	 3.3316e+02	 1.0264e+04
 1.7086e+03	 1.0238e+04	 5.6654e+00	 2.8636e-01	 3.3315e+02	 1.0267e+04
 2.5629e+03	 1.0238e+04	 5.5961e+00	 3.4029e-01	 3.3315e+02	 1.0270e+04
 3.8443e+03	 1.0238e+04	 5.5115e+00	 4.0395e-01	 3.3316e+02	 1.0272e+04
 5.7665e+03	 1.0238e+04	 5.4070e+00	 4.7694e-01	 3.3316e+02	 1.0275e+04
 8.6498e+03	 1.0238e+04	 5.2778e+00	 5.5746e-01	 3.3316e+02	 1.0278e+04
 1.2975e+04	 1.0238e+04	 5.1188e+00	 6.4098e-01	 3.3316e+02	 1.0280e+04
 1.9462e+04	 1.0238e+04	 4.9254e+00	 7.1807e-01	 3.3316e+02	 1.0283e+04
 2.9193e+04	 1.0238e+04	 4.6986e+00	 7.7409e-01	 3.3316e+02	 1.0285e+04
 4.3789e+04	 1.0238e+04	 4.4591e+00	 7.9341e-01	 3.3315e+02	 1.0288e+04
 6.5684e+04	 1.0238e+04	 4.2109e+00	 7.6747e-01	 3.3315e+02	 1.0290e+04
 9.8526e+04	 1.0238e+04	 3.9873e+00	 7.0263e-01	 3.3316e+02	 1.0293e+04
 1.4779e+05	 1.0238e+04	 3.8032e+00	 6.1759e-01	 3.3316e+02	 1.0296e+04
 2.2168e+05	 1.0238e+04	 3.6489e+00	 5.3139e-01	 3.3316e+02	 1.0298e+04
 3.3253e+05	 1.0238e+04	 3.5342e+00	 4.5702e-01	 3.3315e+02	 1.0301e+04
 4.9879e+05	 1.0238e+04	 3.4396e+00	 3.9733e-01	 3.3316e+02	 1.0304e+04
 7.4818e+05	 1.0238e+04	 3.4139e+00	 2.6238e-01	 3.3316e+02	 1.0311e+04
 9.0000e+05	 1.0238e+04	 3.3848e+00	 2.3616e-01	 3.3315e+02	 1.0319e+04
 1.0000e+02	 1.0316e+04	 5.9216e+00	 9.5133e-02	 3.3315e+02	 1.0327e+04
 1.5000e+02	 1.0316e+04	 5.8989e+00	 1.0896e-01	 3.3315e+02	 1.0329e+04
 2.2500e+02	 1.0316e+04	 5.8738e+00	 1.2643e-01	 3.3315e+02	 1.0332e+04
 3.3750e+02	 1.0316e+04	 5.8444e+00	 1.4735e-01	 3.3315e+02	 1.0335e+04
 5.0625e+02	 1.0316e+04	 5.8097e+00	 1.7271e-01	 3.3315e+02	 1.0337e+04
 7.5938e+02	 1.0316e+04	 5.7695e+00	 2.0402e-01	 3.3315e+02	 1.0340e+04
 1.1391e+03	 1.0316e+04	 5.7216e+00	 2.4155e-01	 3.3315e+02	 1.0342e+04
 1.7086e+03	 1.0316e+04	 5.6640e+00	 2.8683e-01	 3.3316e+02	 1.0345e+04
 2.5629e+03	 1.0316e+04	 5.5943e+00	 3.4091e-01	 3.3316e+02	 1.0347e+04
 3.8443e+03	 1.0316e+04	 5.5093e+00	 4.0443e-01	 3.3315e+02	 1.0350e+04
 5.7665e+03	 1.0316e+04	 5.4048e+00	 4.7734e-01	 3.3316e+02	 1.0353e+04
 8.6498e+03	 1.0316e+04	 5.2754e+00	 5.5783e-01	 3.3316e+02	 1.0355e+04
 1.2975e+04	 1.0316e+04	 5.1164e+00	 6.4115e-01	 3.3316e+02	 1.0358e+04
 1.9462e+04	 1.0316e+04	 4.9228e+00	 7.1780e-01	 3.3315e+02	 1.0360e+04
 2.9193e+04	 1.0316e+04	 4.6962e+00	 7.7355e-01	 3.3315e+02	 1.0363e+04
 4.3789e+04	 1.0316e+04	 4.4568e+00	 7.9254e-01	 3.3316e+02	 1.0366e+04
 6.5684e+04	 1.0316e+04	 4.2090e+00	 7.6653e-01	 3.3315e+02	 1.0368e+04
 9.8526e+04	 1.0316e+04	 3.9858e+00	 7.0187e-01	 3.3315e+02	 1.0371e+04
 1.4779e+05	 1.0316e+04	 3.8017e+00	 6.1703e-01	 3.3316e+02	 1.0374e+04
 2.2168e+05	 1.0316e+04	 3.6477e+00	 5.3084e-01	 3.3315e+02	 1.0376e+04
 3.3253e+05	 1.0316e+04	 3.5330e+00	 4.5654e-01	 3.3315e+02	 1.0379e+04
 4.9879e+05	 1.0316e+04	 3.4385e+00	 3.9691e-01	 3.3315e+02	 1.0381e+04
 7.4818e+05	 1.0316e+04	 3.4130e+00	 2.6018e-01	 3.3315e+02	 1.0389e+04
 9.0000e+05	 1.0316e+04	 3.3845e+00	 2.2885e-01	 3.3315e+02	 1.0397e+04
 1.0000e+02	 1.0394e+04	 5.9208e+00	 9.5338e-02	 3.3315e+02	 1.0405e+04
 1.5000e+02	 1.0394e+04	 5.8974e+00	 1.0841e-01	 3.3315e+02	 1.0408e+04
 2.2500e+02	 1.0394e+04	 5.8728e+00	 1.2677e-01	 3.3315e+02	 1.0410e+04
 3.3750e+02	 1.0394e+04	 5.8435e+00	 1.4777e-01	 3.3314e+02	 1.0413e+04
 5.0625e+02	 1.0394e+04	 5.8088e+00	 1.7323e-01	 3.3314e+02	 1.0415e+04
 7.5938e+02	 1.0394e+04	 5.7681e+00	 2.0426e-01	 3.3315e+02	 1.0418e+04
 1.1391e+03	 1.0394e+04	 5.7203e+00	 2.4232e-01	 3.3315e+02	 1.0420e+04
 1.7086e+03	 1.0394e+04	 5.6621e+00	 2.8737e-01	 3.3315e+02	 1.0423e+04
 2.5629e+03	 1.0394e+04	 5.5925e+00	 3.4153e-01	 3.3315e+02	 1.0426e+04
 3.8443e+03	 1.0394e+04	 5.5071e+00	 4.0502e-01	 3.3315e+02	 1.0428e+04
 5.7665e+03	 1.0394e+04	 5.4023e+00	 4.7793e-01	 3.3315e+02	 1.0431e+04
 8.6498e+03	 1.0394e+04	 5.2727e+00	 5.5829e-01	 3.3315e+02	 1.0434e+04
 1.2975e+04	 1.0394e+04	 5.1134e+00	 6.4123e-01	 3.3315e+02	 1.0436e+04
 1.9462e+04	 1.0394e+04	 4.9196e+00	 7.1751e-01	 3.3315e+02	 1.0439e+04
 2.9193e+04	 1.0394e+04	 4.6932e+00	 7.7298e-01	 3.3314e+02	 1.0442e+04
 4.3789e+04	 1.0394e+04	 4.4542e+00	 7.9180e-01	 3.3314e+02	 1.0444e+04
 6.5684e+04	 1.0394e+04	 4.2066e+00	 7.6563e-01	 3.3314e+02	 1.0447e+04
 9.8526e+04	 1.0394e+04	 3.9838e+00	 7.0089e-01	 3.3315e+02	 1.0449e+04
 1.4779e+05	 1.0394e+04	 3.8002e+00	 6.1616e-01	 3.3315e+02	 1.0452e+04
 2.2168e+05	 1.0394e+04	 3.6464e+00	 5.3012e-01	 3.3314e+02	 1.0454e+04
 3.3253e+05	 1.0394e+04	 3.5318e+00	 4.5600e-01	 3.3315e+02	 1.0457e+04
 4.9879e+05	 1.0394e+04	 3.4375e+00	 3.9650e-01	 3.3315e+02	 1.0459e+04
 7.4818e+05	 1.0394e+04	 3.4126e+00	 2.5501e-01	 3.3314e+02	 1.0467e+04
 9.0000e+05	 1.0394e+04	 3.3834e+00	 2.3018e-01	 3.3315e+02	 1.0475e+04
 1.0000e+02	 1.0472e+04	 5.9201e+00	 9.5734e-02	 3.3315e+02	 1.0483e+04
 1.5000e+02	 1.0472e+04	 5.8963e+00	 1.1039e-01	 3.3315e+02	 1.0485e+04
 2.2500e+02	 1.0472e+04	 5.8718e+00	 1.2719e-01	 3.3314e+02	 1.0488e+04
 3.3750e+02	 1.0472e+04	 5.8422e+00	 1.4825e-01	 3.3315e+02	 1.0490e+04
 5.0625e+02	 1.0472e+04	 5.8076e+00	 1.7384e-01	 3.3315e+02	 1.0493e+04
 7.5938e+02	 1.0472e+04	 5.7668e+00	 2.0508e-01	 3.3315e+02	 1.0495e+04
 1.1391e+03	 1.0472e+04	 5.7186e+00	 2.4299e-01	 3.3315e+02	 1.0498e+04
 1.7086e+03	 1.0472e+04	 5.6606e+00	 2.8803e-01	 3.3314e+02	 1.0500e+04
 2.5629e+03	 1.0472e+04	 5.5906e+00	 3.4225e-01	 3.3315e+02	 1.0503e+04
 3.8443e+03	 1.0472e+04	 5.5052e+00	 4.0559e-01	 3.3315e+02	 1.0506e+04
 5.7665e+03	 1.0472e+04	 5.4001e+00	 4.7844e-01	 3.3315e+02	 1.0508e+04
 8.6498e+03	 1.0472e+04	 5.2703e+00	 5.5858e-01	 3.3315e+02	 1.0511e+04
 1.2975e+04	 1.0472e+04	 5.1109e+00	 6.4136e-01	 3.3315e+02	 1.0513e+04
 1.9462e+04	 1.0472e+04	 4.9175e+00	 7.1737e-01	 3.3314e+02	 1.0516e+04
 2.9193e+04	 1.0472e+04	 4.6910e+00	 7.7254e-01	 3.3315e+02	 1.0518e+04
 4.3789e+04	 1.0472e+04	 4.4522e+00	 7.9119e-01	 3.3315e+02	 1.0521e+04
 6.5684e+04	 1.0472e+04	 4.2050e+00	 7.6500e-01	 3.3314e+02	 1.0524e+04
 9.8526e+04	 1.0472e+04	 3.9823e+00	 7.0022e-01	 3.3315e+02	 1.0526e+04
 1.4779e+05	 1.0472e+04	 3.7989e+00	 6.1548e-01	 3.3314e+02	 1.0529e+04
 2.2168e+05	 1.0472e+04	 3.6454e+00	 5.2971e-01	 3.3314e+02	 1.0531e+04
 3.3253e+05	 1.0472e+04	 3.5309e+00	 4.5560e-01	 3.3314e+02	 1.0534e+04
 4.9879e+05	 1.0472e+04	 3.4366e+00	 3.9629e-01	 3.3314e+02	 1.0537e+04
 7.4818e+05	 1.0472e+04	 3.4114e+00	 2.5852e-01	 3.3314e+02	 1.0544e+04
 9.0000e+05	 1.0472e+04	 3.3828e+00	 2.2888e-01	 3.3314e+02	 1.0552e+04
 1.0000e+02	 1.0550e+04	 5.9192e+00	 9.6215e-02	 3.3315e+02	 1.0560e+04
 1.5000e+02	 1.0550e+04	 5.8967e+00	 1.0927e-01	 3.3314e+02	 1.0563e+04
 2.2500e+02	 1.0550e+04	 5.8709e+00	 1.2730e-01	 3.3315e+02	 1.0565e+04
 3.3750e+02	 1.0550e+04	 5.8412e+00	 1.4857e-01	 3.3315e+02	 1.0568e+04
 5.0625e+02	 1.0550e+04	 5.8065e+00	 1.7421e-01	 3.3315e+02	 1.0570e+04
 7.5938e+02	 1.0550e+04	 5.7656e+00	 2.0548e-01	 3.3314e+02	 1.0573e+04
 1.1391e+03	 1.0550e+04	 5.7173e+00	 2.4317e-01	 3.3315e+02	 1.0575e+04
 1.7086e+03	 1.0550e+04	 5.6591e+00	 2.8848e-01	 3.3315e+02	 1.0578e+04
 2.5629e+03	 1.0550e+04	 5.5891e+00	 3.4272e-01	 3.3315e+02	 1.0581e+04
 3.8443e+03	 1.0550e+04	 5.5034e+00	 4.0618e-01	 3.3315e+02	 1.0583e+04
 5.7665e+03	 1.0550e+04	 5.3981e+00	 4.7877e-01	 3.3316e+02	 1.0586e+04
 8.6498e+03	 1.0550e+04	 5.2683e+00	 5.5866e-01	 3.3315e+02	 1.0588e+04
 1.2975e+04	 1.0550e+04	 5.1089e+00	 6.4134e-01	 3.3315e+02	 1.0591e+04
 1.9462e+04	 1.0550e+04	 4.9154e+00	 7.1718e-01	 3.3315e+02	 1.0594e+04
 2.9193e+04	 1.0550e+04	 4.6890e+00	 7.7208e-01	 3.3315e+02	 1.0596e+04
 4.3789e+04	 1.0550e+04	 4.4507e+00	 7.9060e-01	 3.3315e+02	 1.0599e+04
 6.5684e+04	 1.0550e+04	 4.2035e+00	 7.6433e-01	 3.3315e+02	 1.0601e+04
 9.8526e+04	 1.0550e+04	 3.9812e+00	 6.9961e-01	 3.3315e+02	 1.0603e+04
 1.4779e+05	 1.0550e+04	 3.7979e+00	 6.1502e-01	 3.3315e+02	 1.0606e+04
 2.2168e+05	 1.0550e+04	 3.6444e+00	 5.2925e-01	 3.3315e+02	 1.0609e+04
 3.3253e+05	 1.0550e+04	 3.5300e+00	 4.5540e-01	 3.3315e+02	 1.0612e+04
 4.9879e+05	 1.0550e+04	 3.4358e+00	 3.9608e-01	 3.3315e+02	 1.0614e+04
 7.4818e+05	 1.0550e+04	 3.4109e+00	 2.5655e-01	 3.3315e+02	 1.0622e+04
 9.0000e+05	 1.0550e+04	 3.3817e+00	 2.3201e-01	 3.3316e+02	 1.0630e+04
 1.0000e+02	 1.0627e+04	 5.9186e+00	 9.6162e-02	 3.3316e+02	 1.0637e+04
 1.5000e+02	 1.0627e+04	 5.8973e+00	 1.0925e-01	 3.3315e+02	 1.0640e+04
 2.2500e+02	 1.0627e+04	 5.8701e+00	 1.2778e-01	 3.3315e+02	 1.0642e+04
 3.3750e+02	 1.0627e+04	 5.8404e+00	 1.4897e-01	 3.3315e+02	 1.0645e+04
 5.0625e+02	 1.0627e+04	 5.8053e+00	 1.7477e-01	 3.3315e+02	 1.0647e+04
 7.5938e+02	 1.0627e+04	 5.7645e+00	 2.0584e-01	 3.3314e+02	 1.0650e+04
 1.1391e+03	 1.0627e+04	 5.7159e+00	 2.4394e-01	 3.3315e+02	 1.0652e+04
 1.7086e+03	 1.0627e+04	 5.6576e+00	 2.8909e-01	 3.3315e+02	 1.0655e+04
 2.5629e+03	 1.0627e+04	 5.5871e+00	 3.4344e-01	 3.3315e+02	 1.0658e+04
 3.8443e+03	 1.0627e+04	 5.5011e+00	 4.0685e-01	 3.3314e+02	 1.0660e+04
 5.7665e+03	 1.0627e+04	 5.3956e+00	 4.7938e-01	 3.3314e+02	 1.0663e+04
 8.6498e+03	 1.0627e+04	 5.2655e+00	 5.5919e-01	 3.3315e+02	 1.0666e+04
 1.2975e+04	 1.0627e+04	 5.1059e+00	 6.4148e-01	 3.3314e+02	 1.0668e+04
 1.9462e+04	 1.0627e+04	 4.9122e+00	 7.1716e-01	 3.3314e+02	 1.0671e+04
 2.9193e+04	 1.0627e+04	 4.6861e+00	 7.7160e-01	 3.3314e+02	 1.0673e+04
 4.3789e+04	 1.0627e+04	 4.4479e+00	 7.8983e-01	 3.3314e+02	 1.0676e+04
 6.5684e+04	 1.0627e+04	 4.2014e+00	 7.6339e-01	 3.3314e+02	 1.0678e+04
 9.8526e+04	 1.0627e+04	 3.9795e+00	 6.9868e-01	 3.3314e+02	 1.0681e+04
 1.4779e+05	 1.0627e+04	 3.7965e+00	 6.1433e-01	 3.3314e+02	 1.0683e+04
 2.2168e+05	 1.0627e+04	 3.6433e+00	 5.2868e-01	 3.3315e+02	 1.0686e+04
 3.3253e+05	 1.0627e+04	 3.5290e+00	 4.5489e-01	 3.3315e+02	 1.0688e+04
 4.9879e+05	 1.0627e+04	 3.4348e+00	 3.9562e-01	 3.3315e+02	 1.0691e+04
 7.4818e+05	 1.0627e+04	 3.4100e+00	 2.5644e-01	 3.3316e+02	 1.0699e+04
 9.0000e+05	 1.0627e+04	 3.3812e+00	 2.2990e-01	 3.3316e+02	 1.0706e+04
 1.0000e+02	 1.0704e+04	 5.9178e+00	 9.6388e-02	 3.3316e+02	 1.0715e+04
 1.5000e+02	 1.0704e+04	 5.8953e+00	 1.1093e-01	 3.3316e+02	 1.0717e+04
 2.2500e+02	 1.0704e+04	 5.8692e+00	 1.2801e-01	 3.3316e+02	 1.0720e+04
 3.3750e+02	 1.0704e+04	 5.8394e+00	 1.4916e-01	 3.3316e+02	 1.0722e+04
 5.0625e+02	 1.0704e+04	 5.8046e+00	 1.7501e-01	 3.3316e+02	 1.0725e+04
 7.5938e+02	 1.0704e+04	 5.7634e+00	 2.0630e-01	 3.3316e+02	 1.0727e+04
 1.1391e+03	 1.0704e+04	 5.7148e+00	 2.4415e-01	 3.3316e+02	 1.0730e+04
 1.7086e+03	 1.0704e+04	 5.6562e+00	 2.8941e-01	 3.3316e+02	 1.0732e+04
 2.5629e+03	 1.0704e+04	 5.5858e+00	 3.4371e-01	 3.3316e+02	 1.0735e+04
 3.8443e+03	 1.0704e+04	 5.4997e+00	 4.0695e-01	 3.3316e+02	 1.0738e+04
 5.7665e+03	 1.0704e+04	 5.3941e+00	 4.7949e-01	 3.3316e+02	 1.0740e+04
 8.6498e+03	 1.0704e+04	 5.2639e+00	 5.5924e-01	 3.3315e+02	 1.0743e+04
 1.2975e+04	 1.0704e+04	 5.1043e+00	 6.4140e-01	 3.3316e+02	 1.0746e+04
 1.9462e+04	 1.0704e+04	 4.9109e+00	 7.1679e-01	 3.3315e+02	 1.0748e+04
 2.9193e+04	 1.0704e+04	 4.6847e+00	 7.7111e-01	 3.3315e+02	 1.0751e+04
 4.3789e+04	 1.0704e+04	 4.4467e+00	 7.8926e-01	 3.3315e+02	 1.0753e+04
 6.5684e+04	 1.0704e+04	 4.2005e+00	 7.6289e-01	 3.3315e+02	 1.0756e+04
 9.8526e+04	 1.0704e+04	 3.9785e+00	 6.9825e-01	 3.3316e+02	 1.0758e+04
 1.4779e+05	 1.0704e+04	 3.7956e+00	 6.1383e-01	 3.3315e+02	 1.0761e+04
 2.2168e+05	 1.0704e+04	 3.6425e+00	 5.2841e-01	 3.3315e+02	 1.0763e+04
 3.3253e+05	 1.0704e+04	 3.5281e+00	 4.5467e-01	 3.3315e+02	 1.0766e+04
 4.9879e+05	 1.0704e+04	 3.4340e+00	 3.9549e-01	 3.3315e+02	 1.0768e+04
 7.4818e+05	 1.0704e+04	 3.4092e+00	 2.5616e-01	 3.3315e+02	 1.0776e+04
