Repository: maxwolters02/bachelor-thesis

File: data/data_raw/PEI5mgmL_80°C_Abs.TXT (part 6 of 8)
PEI 25 kg/mol, 2 mg/ml from Ethanol on B 10 x 15 mm + H 1x1 mm, 70 nm, 30 µm, 80°C Absorption, 4.5.2026, 12:4
Diameter[mm] 1.128e+00  Thickness[mm] 1.000e-04  Spacer Capacity[pF] 0.000e+00  Spacer Area[mm^2] 0.000e+00
Fixed value(s) :  AC Volt  [Vrms]=1.000
 Freq. [Hz]	 Time  [s]	 Eps'   	 Eps''  	M Temp [K]	M Time M[s]
 8.6498e+03	 9.0482e+03	 4.9068e+00	 4.5884e-01	 3.5314e+02	 9.0906e+03
 1.2975e+04	 9.0482e+03	 4.7847e+00	 4.8643e-01	 3.5314e+02	 9.0933e+03
 1.9462e+04	 9.0482e+03	 4.6539e+00	 5.1380e-01	 3.5314e+02	 9.0959e+03
 2.9193e+04	 9.0482e+03	 4.1861e+00	 5.0100e-01	 3.5314e+02	 9.0986e+03
 4.3789e+04	 9.0482e+03	 4.0477e+00	 5.2235e-01	 3.5314e+02	 9.1012e+03
 6.5684e+04	 9.0482e+03	 3.9000e+00	 5.3711e-01	 3.5314e+02	 9.1038e+03
 9.8526e+04	 9.0482e+03	 3.7455e+00	 5.4152e-01	 3.5314e+02	 9.1062e+03
 1.4779e+05	 9.0482e+03	 3.5885e+00	 5.3055e-01	 3.5314e+02	 9.1091e+03
 2.2168e+05	 9.0482e+03	 3.7048e+00	 5.4160e-01	 3.5314e+02	 9.1116e+03
 3.3253e+05	 9.0482e+03	 3.5577e+00	 4.9525e-01	 3.5314e+02	 9.1143e+03
 4.9879e+05	 9.0482e+03	 3.4327e+00	 4.4130e-01	 3.5314e+02	 9.1169e+03
 7.4818e+05	 9.0482e+03	 3.3838e+00	 3.2520e-01	 3.5314e+02	 9.1246e+03
 9.0000e+05	 9.0482e+03	 3.3478e+00	 3.0003e-01	 3.5313e+02	 9.1326e+03
 1.0000e+02	 9.1298e+03	 5.7829e+00	 2.0298e-01	 3.5313e+02	 9.1406e+03
 1.5000e+02	 9.1298e+03	 5.7336e+00	 2.1444e-01	 3.5313e+02	 9.1432e+03
 2.2500e+02	 9.1298e+03	 5.6781e+00	 2.3382e-01	 3.5313e+02	 9.1457e+03
 3.3750e+02	 9.1298e+03	 5.6184e+00	 2.5319e-01	 3.5314e+02	 9.1483e+03
 5.0625e+02	 9.1298e+03	 5.5534e+00	 2.7494e-01	 3.5314e+02	 9.1508e+03
 7.5938e+02	 9.1298e+03	 5.4823e+00	 2.9875e-01	 3.5314e+02	 9.1532e+03
 1.1391e+03	 9.1298e+03	 5.4037e+00	 3.2397e-01	 3.5314e+02	 9.1558e+03
 1.7086e+03	 9.1298e+03	 5.3185e+00	 3.5040e-01	 3.5315e+02	 9.1584e+03
 2.5629e+03	 9.1298e+03	 5.2253e+00	 3.7718e-01	 3.5315e+02	 9.1636e+03
 3.8443e+03	 9.1298e+03	 5.1250e+00	 4.0460e-01	 3.5315e+02	 9.1660e+03
 5.7665e+03	 9.1298e+03	 5.0174e+00	 4.3179e-01	 3.5315e+02	 9.1688e+03
 8.6498e+03	 9.1298e+03	 4.9024e+00	 4.5912e-01	 3.5316e+02	 9.1714e+03
 1.2975e+04	 9.1298e+03	 4.7804e+00	 4.8632e-01	 3.5316e+02	 9.1741e+03
 1.9462e+04	 9.1298e+03	 4.6497e+00	 5.1358e-01	 3.5315e+02	 9.1766e+03
 2.9193e+04	 9.1298e+03	 4.1824e+00	 5.0064e-01	 3.5316e+02	 9.1794e+03
 4.3789e+04	 9.1298e+03	 4.0439e+00	 5.2181e-01	 3.5316e+02	 9.1819e+03
 6.5684e+04	 9.1298e+03	 3.8966e+00	 5.3645e-01	 3.5315e+02	 9.1844e+03
 9.8526e+04	 9.1298e+03	 3.7422e+00	 5.4037e-01	 3.5315e+02	 9.1871e+03
 1.4779e+05	 9.1298e+03	 3.5856e+00	 5.2938e-01	 3.5315e+02	 9.1896e+03
 2.2168e+05	 9.1298e+03	 3.7023e+00	 5.4039e-01	 3.5315e+02	 9.1923e+03
 3.3253e+05	 9.1298e+03	 3.5554e+00	 4.9411e-01	 3.5315e+02	 9.1948e+03
 4.9879e+05	 9.1298e+03	 3.4309e+00	 4.4028e-01	 3.5315e+02	 9.1976e+03
 7.4818e+05	 9.1298e+03	 3.3825e+00	 3.2436e-01	 3.5315e+02	 9.2050e+03
 9.0000e+05	 9.1298e+03	 3.3463e+00	 2.9940e-01	 3.5315e+02	 9.2127e+03
 1.0000e+02	 9.2099e+03	 5.7808e+00	 2.0375e-01	 3.5315e+02	 9.2206e+03
 1.5000e+02	 9.2099e+03	 5.7296e+00	 2.1840e-01	 3.5316e+02	 9.2233e+03
 2.2500e+02	 9.2099e+03	 5.6759e+00	 2.3459e-01	 3.5316e+02	 9.2258e+03
 3.3750e+02	 9.2099e+03	 5.6163e+00	 2.5406e-01	 3.5315e+02	 9.2284e+03
 5.0625e+02	 9.2099e+03	 5.5509e+00	 2.7547e-01	 3.5314e+02	 9.2309e+03
 7.5938e+02	 9.2099e+03	 5.4794e+00	 2.9927e-01	 3.5315e+02	 9.2333e+03
 1.1391e+03	 9.2099e+03	 5.4007e+00	 3.2490e-01	 3.5315e+02	 9.2359e+03
 1.7086e+03	 9.2099e+03	 5.3152e+00	 3.5081e-01	 3.5315e+02	 9.2386e+03
 2.5629e+03	 9.2099e+03	 5.2218e+00	 3.7784e-01	 3.5316e+02	 9.2438e+03
 3.8443e+03	 9.2099e+03	 5.1211e+00	 4.0505e-01	 3.5316e+02	 9.2463e+03
 5.7665e+03	 9.2099e+03	 5.0133e+00	 4.3219e-01	 3.5316e+02	 9.2489e+03
 8.6498e+03	 9.2099e+03	 4.8983e+00	 4.5928e-01	 3.5316e+02	 9.2515e+03
 1.2975e+04	 9.2099e+03	 4.7763e+00	 4.8646e-01	 3.5316e+02	 9.2542e+03
 1.9462e+04	 9.2099e+03	 4.6453e+00	 5.1344e-01	 3.5316e+02	 9.2568e+03
 2.9193e+04	 9.2099e+03	 4.1783e+00	 5.0025e-01	 3.5315e+02	 9.2596e+03
 4.3789e+04	 9.2099e+03	 4.0399e+00	 5.2145e-01	 3.5315e+02	 9.2621e+03
 6.5684e+04	 9.2099e+03	 3.8927e+00	 5.3559e-01	 3.5314e+02	 9.2648e+03
 9.8526e+04	 9.2099e+03	 3.7387e+00	 5.3931e-01	 3.5314e+02	 9.2672e+03
 1.4779e+05	 9.2099e+03	 3.5824e+00	 5.2815e-01	 3.5315e+02	 9.2701e+03
 2.2168e+05	 9.2099e+03	 3.6992e+00	 5.3884e-01	 3.5314e+02	 9.2727e+03
 3.3253e+05	 9.2099e+03	 3.5528e+00	 4.9279e-01	 3.5314e+02	 9.2753e+03
 4.9879e+05	 9.2099e+03	 3.4287e+00	 4.3898e-01	 3.5315e+02	 9.2779e+03
 7.4818e+05	 9.2099e+03	 3.3804e+00	 3.2333e-01	 3.5316e+02	 9.2855e+03
 9.0000e+05	 9.2099e+03	 3.3446e+00	 2.9839e-01	 3.5314e+02	 9.2935e+03
 1.0000e+02	 9.2907e+03	 5.7788e+00	 2.0444e-01	 3.5314e+02	 9.3012e+03
 1.5000e+02	 9.2907e+03	 5.7284e+00	 2.2009e-01	 3.5315e+02	 9.3037e+03
 2.2500e+02	 9.2907e+03	 5.6731e+00	 2.3559e-01	 3.5314e+02	 9.3062e+03
 3.3750e+02	 9.2907e+03	 5.6133e+00	 2.5511e-01	 3.5315e+02	 9.3087e+03
 5.0625e+02	 9.2907e+03	 5.5474e+00	 2.7663e-01	 3.5313e+02	 9.3115e+03
 7.5938e+02	 9.2907e+03	 5.4754e+00	 3.0047e-01	 3.5314e+02	 9.3141e+03
 1.1391e+03	 9.2907e+03	 5.3967e+00	 3.2563e-01	 3.5314e+02	 9.3168e+03
 1.7086e+03	 9.2907e+03	 5.3104e+00	 3.5185e-01	 3.5314e+02	 9.3193e+03
 2.5629e+03	 9.2907e+03	 5.2167e+00	 3.7860e-01	 3.5314e+02	 9.3246e+03
 3.8443e+03	 9.2907e+03	 5.1160e+00	 4.0570e-01	 3.5313e+02	 9.3270e+03
 5.7665e+03	 9.2907e+03	 5.0079e+00	 4.3259e-01	 3.5313e+02	 9.3294e+03
 8.6498e+03	 9.2907e+03	 4.8926e+00	 4.5949e-01	 3.5313e+02	 9.3344e+03
 1.2975e+04	 9.2907e+03	 4.7706e+00	 4.8653e-01	 3.5313e+02	 9.3371e+03
 1.9462e+04	 9.2907e+03	 4.6400e+00	 5.1320e-01	 3.5314e+02	 9.3396e+03
 2.9193e+04	 9.2907e+03	 4.1735e+00	 4.9990e-01	 3.5314e+02	 9.3423e+03
 4.3789e+04	 9.2907e+03	 4.0355e+00	 5.2067e-01	 3.5315e+02	 9.3449e+03
 6.5684e+04	 9.2907e+03	 3.8886e+00	 5.3463e-01	 3.5315e+02	 9.3475e+03
 9.8526e+04	 9.2907e+03	 3.7351e+00	 5.3831e-01	 3.5316e+02	 9.3501e+03
 1.4779e+05	 9.2907e+03	 3.5794e+00	 5.2683e-01	 3.5316e+02	 9.3527e+03
 2.2168e+05	 9.2907e+03	 3.6968e+00	 5.3757e-01	 3.5316e+02	 9.3553e+03
 3.3253e+05	 9.2907e+03	 3.5509e+00	 4.9153e-01	 3.5316e+02	 9.3578e+03
 4.9879e+05	 9.2907e+03	 3.4270e+00	 4.3812e-01	 3.5317e+02	 9.3606e+03
 7.4818e+05	 9.2907e+03	 3.3792e+00	 3.2264e-01	 3.5316e+02	 9.3682e+03
 9.0000e+05	 9.2907e+03	 3.3433e+00	 2.9772e-01	 3.5316e+02	 9.3759e+03
 1.0000e+02	 9.3731e+03	 5.7771e+00	 2.0529e-01	 3.5316e+02	 9.3841e+03
 1.5000e+02	 9.3731e+03	 5.7257e+00	 2.2067e-01	 3.5315e+02	 9.3865e+03
 2.2500e+02	 9.3731e+03	 5.6710e+00	 2.3639e-01	 3.5315e+02	 9.3890e+03
 3.3750e+02	 9.3731e+03	 5.6110e+00	 2.5587e-01	 3.5316e+02	 9.3915e+03
 5.0625e+02	 9.3731e+03	 5.5451e+00	 2.7738e-01	 3.5316e+02	 9.3940e+03
 7.5938e+02	 9.3731e+03	 5.4728e+00	 3.0103e-01	 3.5316e+02	 9.3964e+03
 1.1391e+03	 9.3731e+03	 5.3940e+00	 3.2635e-01	 3.5316e+02	 9.3991e+03
 1.7086e+03	 9.3731e+03	 5.3076e+00	 3.5239e-01	 3.5316e+02	 9.4017e+03
 2.5629e+03	 9.3731e+03	 5.2139e+00	 3.7926e-01	 3.5316e+02	 9.4068e+03
 3.8443e+03	 9.3731e+03	 5.1128e+00	 4.0591e-01	 3.5316e+02	 9.4096e+03
 5.7665e+03	 9.3731e+03	 5.0048e+00	 4.3285e-01	 3.5316e+02	 9.4121e+03
 8.6498e+03	 9.3731e+03	 4.8893e+00	 4.5968e-01	 3.5316e+02	 9.4172e+03
 1.2975e+04	 9.3731e+03	 4.7671e+00	 4.8645e-01	 3.5316e+02	 9.4197e+03
 1.9462e+04	 9.3731e+03	 4.6361e+00	 5.1302e-01	 3.5315e+02	 9.4223e+03
 2.9193e+04	 9.3731e+03	 4.1698e+00	 4.9958e-01	 3.5315e+02	 9.4248e+03
 4.3789e+04	 9.3731e+03	 4.0315e+00	 5.2017e-01	 3.5315e+02	 9.4276e+03
 6.5684e+04	 9.3731e+03	 3.8847e+00	 5.3376e-01	 3.5316e+02	 9.4301e+03
 9.8526e+04	 9.3731e+03	 3.7313e+00	 5.3706e-01	 3.5315e+02	 9.4325e+03
 1.4779e+05	 9.3731e+03	 3.5760e+00	 5.2553e-01	 3.5315e+02	 9.4352e+03
 2.2168e+05	 9.3731e+03	 3.6934e+00	 5.3608e-01	 3.5315e+02	 9.4379e+03
 3.3253e+05	 9.3731e+03	 3.5480e+00	 4.9001e-01	 3.5315e+02	 9.4406e+03
 4.9879e+05	 9.3731e+03	 3.4247e+00	 4.3675e-01	 3.5315e+02	 9.4431e+03
 7.4818e+05	 9.3731e+03	 3.3771e+00	 3.2158e-01	 3.5315e+02	 9.4511e+03
 9.0000e+05	 9.3731e+03	 3.3413e+00	 2.9680e-01	 3.5315e+02	 9.4589e+03
 1.0000e+02	 9.4561e+03	 5.7746e+00	 2.0622e-01	 3.5315e+02	 9.4671e+03
 1.5000e+02	 9.4561e+03	 5.7232e+00	 2.2020e-01	 3.5315e+02	 9.4697e+03
 2.2500e+02	 9.4561e+03	 5.6680e+00	 2.3725e-01	 3.5315e+02	 9.4723e+03
 3.3750e+02	 9.4561e+03	 5.6078e+00	 2.5692e-01	 3.5315e+02	 9.4748e+03
 5.0625e+02	 9.4561e+03	 5.5416e+00	 2.7843e-01	 3.5315e+02	 9.4772e+03
 7.5938e+02	 9.4561e+03	 5.4691e+00	 3.0227e-01	 3.5315e+02	 9.4799e+03
 1.1391e+03	 9.4561e+03	 5.3897e+00	 3.2707e-01	 3.5315e+02	 9.4825e+03
 1.7086e+03	 9.4561e+03	 5.3033e+00	 3.5324e-01	 3.5315e+02	 9.4851e+03
 2.5629e+03	 9.4561e+03	 5.2093e+00	 3.7987e-01	 3.5316e+02	 9.4901e+03
 3.8443e+03	 9.4561e+03	 5.1083e+00	 4.0651e-01	 3.5315e+02	 9.4926e+03
 5.7665e+03	 9.4561e+03	 5.0000e+00	 4.3320e-01	 3.5315e+02	 9.4950e+03
 8.6498e+03	 9.4561e+03	 4.8846e+00	 4.5985e-01	 3.5316e+02	 9.5001e+03
 1.2975e+04	 9.4561e+03	 4.7624e+00	 4.8658e-01	 3.5316e+02	 9.5026e+03
 1.9462e+04	 9.4561e+03	 4.6316e+00	 5.1299e-01	 3.5315e+02	 9.5052e+03
 2.9193e+04	 9.4561e+03	 4.1657e+00	 4.9928e-01	 3.5316e+02	 9.5077e+03
 4.3789e+04	 9.4561e+03	 4.0277e+00	 5.1946e-01	 3.5316e+02	 9.5105e+03
 6.5684e+04	 9.4561e+03	 3.8809e+00	 5.3303e-01	 3.5316e+02	 9.5130e+03
 9.8526e+04	 9.4561e+03	 3.7280e+00	 5.3597e-01	 3.5315e+02	 9.5159e+03
 1.4779e+05	 9.4561e+03	 3.5730e+00	 5.2432e-01	 3.5316e+02	 9.5184e+03
 2.2168e+05	 9.4561e+03	 3.6905e+00	 5.3473e-01	 3.5315e+02	 9.5213e+03
 3.3253e+05	 9.4561e+03	 3.5457e+00	 4.8878e-01	 3.5315e+02	 9.5238e+03
 4.9879e+05	 9.4561e+03	 3.4227e+00	 4.3554e-01	 3.5316e+02	 9.5266e+03
 7.4818e+05	 9.4561e+03	 3.3753e+00	 3.2053e-01	 3.5315e+02	 9.5342e+03
 9.0000e+05	 9.4561e+03	 3.3396e+00	 2.9590e-01	 3.5315e+02	 9.5419e+03
 1.0000e+02	 9.5391e+03	 5.7723e+00	 2.0708e-01	 3.5314e+02	 9.5502e+03
 1.5000e+02	 9.5391e+03	 5.7213e+00	 2.2098e-01	 3.5315e+02	 9.5527e+03
 2.2500e+02	 9.5391e+03	 5.6653e+00	 2.3831e-01	 3.5314e+02	 9.5554e+03
 3.3750e+02	 9.5391e+03	 5.6045e+00	 2.5780e-01	 3.5315e+02	 9.5579e+03
 5.0625e+02	 9.5391e+03	 5.5381e+00	 2.7948e-01	 3.5314e+02	 9.5603e+03
 7.5938e+02	 9.5391e+03	 5.4655e+00	 3.0317e-01	 3.5314e+02	 9.5631e+03
 1.1391e+03	 9.5391e+03	 5.3860e+00	 3.2801e-01	 3.5314e+02	 9.5656e+03
 1.7086e+03	 9.5391e+03	 5.2991e+00	 3.5417e-01	 3.5315e+02	 9.5683e+03
 2.5629e+03	 9.5391e+03	 5.2048e+00	 3.8059e-01	 3.5314e+02	 9.5733e+03
 3.8443e+03	 9.5391e+03	 5.1036e+00	 4.0707e-01	 3.5315e+02	 9.5759e+03
 5.7665e+03	 9.5391e+03	 4.9954e+00	 4.3362e-01	 3.5315e+02	 9.5784e+03
 8.6498e+03	 9.5391e+03	 4.8798e+00	 4.6005e-01	 3.5316e+02	 9.5838e+03
 1.2975e+04	 9.5391e+03	 4.7576e+00	 4.8647e-01	 3.5315e+02	 9.5866e+03
 1.9462e+04	 9.5391e+03	 4.6268e+00	 5.1295e-01	 3.5315e+02	 9.5892e+03
 2.9193e+04	 9.5391e+03	 4.1613e+00	 4.9887e-01	 3.5315e+02	 9.5918e+03
 4.3789e+04	 9.5391e+03	 4.0233e+00	 5.1891e-01	 3.5316e+02	 9.5944e+03
 6.5684e+04	 9.5391e+03	 3.8768e+00	 5.3210e-01	 3.5316e+02	 9.5971e+03
 9.8526e+04	 9.5391e+03	 3.7241e+00	 5.3490e-01	 3.5315e+02	 9.5995e+03
 1.4779e+05	 9.5391e+03	 3.5697e+00	 5.2304e-01	 3.5316e+02	 9.6024e+03
 2.2168e+05	 9.5391e+03	 3.6876e+00	 5.3338e-01	 3.5316e+02	 9.6049e+03
 3.3253e+05	 9.5391e+03	 3.5431e+00	 4.8727e-01	 3.5315e+02	 9.6076e+03
 4.9879e+05	 9.5391e+03	 3.4206e+00	 4.3431e-01	 3.5316e+02	 9.6102e+03
 7.4818e+05	 9.5391e+03	 3.3734e+00	 3.1945e-01	 3.5314e+02	 9.6176e+03
 9.0000e+05	 9.5391e+03	 3.3380e+00	 2.9494e-01	 3.5314e+02	 9.6255e+03
 1.0000e+02	 9.6229e+03	 5.7700e+00	 2.0767e-01	 3.5315e+02	 9.6335e+03
 1.5000e+02	 9.6229e+03	 5.7185e+00	 2.2204e-01	 3.5314e+02	 9.6360e+03
 2.2500e+02	 9.6229e+03	 5.6625e+00	 2.3927e-01	 3.5313e+02	 9.6387e+03
 3.3750e+02	 9.6229e+03	 5.6016e+00	 2.5878e-01	 3.5314e+02	 9.6411e+03
 5.0625e+02	 9.6229e+03	 5.5348e+00	 2.8041e-01	 3.5314e+02	 9.6438e+03
 7.5938e+02	 9.6229e+03	 5.4619e+00	 3.0392e-01	 3.5314e+02	 9.6464e+03
 1.1391e+03	 9.6229e+03	 5.3819e+00	 3.2885e-01	 3.5314e+02	 9.6493e+03
 1.7086e+03	 9.6229e+03	 5.2948e+00	 3.5491e-01	 3.5314e+02	 9.6519e+03
 2.5629e+03	 9.6229e+03	 5.2007e+00	 3.8121e-01	 3.5314e+02	 9.6571e+03
 3.8443e+03	 9.6229e+03	 5.0991e+00	 4.0759e-01	 3.5314e+02	 9.6598e+03
 5.7665e+03	 9.6229e+03	 4.9908e+00	 4.3394e-01	 3.5314e+02	 9.6623e+03
 8.6498e+03	 9.6229e+03	 4.8754e+00	 4.6023e-01	 3.5315e+02	 9.6675e+03
 1.2975e+04	 9.6229e+03	 4.7531e+00	 4.8659e-01	 3.5315e+02	 9.6699e+03
 1.9462e+04	 9.6229e+03	 4.6223e+00	 5.1267e-01	 3.5315e+02	 9.6726e+03
 2.9193e+04	 9.6229e+03	 4.1572e+00	 4.9856e-01	 3.5316e+02	 9.6751e+03
 4.3789e+04	 9.6229e+03	 4.0194e+00	 5.1841e-01	 3.5316e+02	 9.6778e+03
 6.5684e+04	 9.6229e+03	 3.8733e+00	 5.3136e-01	 3.5316e+02	 9.6803e+03
 9.8526e+04	 9.6229e+03	 3.7209e+00	 5.3385e-01	 3.5316e+02	 9.6828e+03
 1.4779e+05	 9.6229e+03	 3.5669e+00	 5.2180e-01	 3.5316e+02	 9.6854e+03
 2.2168e+05	 9.6229e+03	 3.6851e+00	 5.3203e-01	 3.5316e+02	 9.6884e+03
 3.3253e+05	 9.6229e+03	 3.5410e+00	 4.8619e-01	 3.5316e+02	 9.6909e+03
 4.9879e+05	 9.6229e+03	 3.4187e+00	 4.3341e-01	 3.5316e+02	 9.6937e+03
 7.4818e+05	 9.6229e+03	 3.3721e+00	 3.1874e-01	 3.5316e+02	 9.7012e+03
 9.0000e+05	 9.6229e+03	 3.3366e+00	 2.9415e-01	 3.5316e+02	 9.7089e+03
 1.0000e+02	 9.7061e+03	 5.7683e+00	 2.0872e-01	 3.5316e+02	 9.7171e+03
 1.5000e+02	 9.7061e+03	 5.7163e+00	 2.2238e-01	 3.5315e+02	 9.7196e+03
 2.2500e+02	 9.7061e+03	 5.6605e+00	 2.4014e-01	 3.5316e+02	 9.7224e+03
 3.3750e+02	 9.7061e+03	 5.5991e+00	 2.5953e-01	 3.5316e+02	 9.7248e+03
 5.0625e+02	 9.7061e+03	 5.5324e+00	 2.8129e-01	 3.5315e+02	 9.7276e+03
 7.5938e+02	 9.7061e+03	 5.4589e+00	 3.0471e-01	 3.5316e+02	 9.7301e+03
 1.1391e+03	 9.7061e+03	 5.3789e+00	 3.2961e-01	 3.5316e+02	 9.7328e+03
 1.7086e+03	 9.7061e+03	 5.2918e+00	 3.5558e-01	 3.5316e+02	 9.7354e+03
 2.5629e+03	 9.7061e+03	 5.1970e+00	 3.8183e-01	 3.5315e+02	 9.7406e+03
 3.8443e+03	 9.7061e+03	 5.0953e+00	 4.0809e-01	 3.5316e+02	 9.7430e+03
 5.7665e+03	 9.7061e+03	 4.9867e+00	 4.3437e-01	 3.5315e+02	 9.7455e+03
 8.6498e+03	 9.7061e+03	 4.8709e+00	 4.6039e-01	 3.5315e+02	 9.7507e+03
 1.2975e+04	 9.7061e+03	 4.7486e+00	 4.8662e-01	 3.5315e+02	 9.7532e+03
 1.9462e+04	 9.7061e+03	 4.6177e+00	 5.1266e-01	 3.5315e+02	 9.7558e+03
 2.9193e+04	 9.7061e+03	 4.1529e+00	 4.9814e-01	 3.5315e+02	 9.7586e+03
 4.3789e+04	 9.7061e+03	 4.0151e+00	 5.1755e-01	 3.5315e+02	 9.7611e+03
 6.5684e+04	 9.7061e+03	 3.8690e+00	 5.3048e-01	 3.5315e+02	 9.7638e+03
 9.8526e+04	 9.7061e+03	 3.7170e+00	 5.3265e-01	 3.5315e+02	 9.7662e+03
 1.4779e+05	 9.7061e+03	 3.5632e+00	 5.2044e-01	 3.5314e+02	 9.7691e+03
 2.2168e+05	 9.7061e+03	 3.6816e+00	 5.3043e-01	 3.5314e+02	 9.7717e+03
 3.3253e+05	 9.7061e+03	 3.5389e+00	 4.8495e-01	 3.5314e+02	 9.7744e+03
 4.9879e+05	 9.7061e+03	 3.4162e+00	 4.3191e-01	 3.5314e+02	 9.7769e+03
 7.4818e+05	 9.7061e+03	 3.3700e+00	 3.1755e-01	 3.5315e+02	 9.7846e+03
 9.0000e+05	 9.7061e+03	 3.3346e+00	 2.9306e-01	 3.5315e+02	 9.7927e+03
 1.0000e+02	 9.7899e+03	 5.7658e+00	 2.0935e-01	 3.5315e+02	 9.8005e+03
 1.5000e+02	 9.7899e+03	 5.7161e+00	 2.2369e-01	 3.5314e+02	 9.8030e+03
 2.2500e+02	 9.7899e+03	 5.6576e+00	 2.4102e-01	 3.5314e+02	 9.8057e+03
 3.3750e+02	 9.7899e+03	 5.5959e+00	 2.6054e-01	 3.5315e+02	 9.8081e+03
 5.0625e+02	 9.7899e+03	 5.5287e+00	 2.8234e-01	 3.5314e+02	 9.8108e+03
 7.5938e+02	 9.7899e+03	 5.4551e+00	 3.0572e-01	 3.5315e+02	 9.8132e+03
 1.1391e+03	 9.7899e+03	 5.3750e+00	 3.3057e-01	 3.5315e+02	 9.8158e+03
 1.7086e+03	 9.7899e+03	 5.2874e+00	 3.5617e-01	 3.5315e+02	 9.8187e+03
 2.5629e+03	 9.7899e+03	 5.1926e+00	 3.8239e-01	 3.5314e+02	 9.8238e+03
 3.8443e+03	 9.7899e+03	 5.0908e+00	 4.0865e-01	 3.5315e+02	 9.8262e+03
 5.7665e+03	 9.7899e+03	 4.9820e+00	 4.3456e-01	 3.5314e+02	 9.8288e+03
 8.6498e+03	 9.7899e+03	 4.8661e+00	 4.6048e-01	 3.5314e+02	 9.8341e+03
 1.2975e+04	 9.7899e+03	 4.7438e+00	 4.8663e-01	 3.5314e+02	 9.8366e+03
 1.9462e+04	 9.7899e+03	 4.6127e+00	 5.1219e-01	 3.5314e+02	 9.8395e+03
 2.9193e+04	 9.7899e+03	 4.1484e+00	 4.9783e-01	 3.5314e+02	 9.8419e+03
 4.3789e+04	 9.7899e+03	 4.0107e+00	 5.1709e-01	 3.5314e+02	 9.8445e+03
 6.5684e+04	 9.7899e+03	 3.8647e+00	 5.2943e-01	 3.5314e+02	 9.8472e+03
 9.8526e+04	 9.7899e+03	 3.7132e+00	 5.3158e-01	 3.5314e+02	 9.8498e+03
 1.4779e+05	 9.7899e+03	 3.5600e+00	 5.1911e-01	 3.5315e+02	 9.8526e+03
 2.2168e+05	 9.7899e+03	 3.6787e+00	 5.2892e-01	 3.5315e+02	 9.8553e+03
 3.3253e+05	 9.7899e+03	 3.5357e+00	 4.8330e-01	 3.5315e+02	 9.8579e+03
 4.9879e+05	 9.7899e+03	 3.4143e+00	 4.3085e-01	 3.5315e+02	 9.8608e+03
 7.4818e+05	 9.7899e+03	 3.3684e+00	 3.1666e-01	 3.5314e+02	 9.8684e+03
 9.0000e+05	 9.7899e+03	 3.3332e+00	 2.9229e-01	 3.5316e+02	 9.8759e+03
 1.0000e+02	 9.8731e+03	 5.7643e+00	 2.1026e-01	 3.5316e+02	 9.8843e+03
 1.5000e+02	 9.8731e+03	 5.7124e+00	 2.2535e-01	 3.5316e+02	 9.8868e+03
 2.2500e+02	 9.8731e+03	 5.6554e+00	 2.4195e-01	 3.5316e+02	 9.8896e+03
 3.3750e+02	 9.8731e+03	 5.5937e+00	 2.6145e-01	 3.5316e+02	 9.8921e+03
 5.0625e+02	 9.8731e+03	 5.5262e+00	 2.8312e-01	 3.5316e+02	 9.8948e+03
 7.5938e+02	 9.8731e+03	 5.4526e+00	 3.0650e-01	 3.5316e+02	 9.8973e+03
 1.1391e+03	 9.8731e+03	 5.3720e+00	 3.3110e-01	 3.5316e+02	 9.9001e+03
 1.7086e+03	 9.8731e+03	 5.2843e+00	 3.5687e-01	 3.5317e+02	 9.9027e+03
 2.5629e+03	 9.8731e+03	 5.1895e+00	 3.8298e-01	 3.5316e+02	 9.9078e+03
 3.8443e+03	 9.8731e+03	 5.0874e+00	 4.0894e-01	 3.5316e+02	 9.9102e+03
 5.7665e+03	 9.8731e+03	 4.9787e+00	 4.3489e-01	 3.5316e+02	 9.9129e+03
 8.6498e+03	 9.8731e+03	 4.8628e+00	 4.6065e-01	 3.5316e+02	 9.9178e+03
 1.2975e+04	 9.8731e+03	 4.7404e+00	 4.8653e-01	 3.5316e+02	 9.9206e+03
 1.9462e+04	 9.8731e+03	 4.6095e+00	 5.1224e-01	 3.5316e+02	 9.9231e+03
 2.9193e+04	 9.8731e+03	 4.1453e+00	 4.9752e-01	 3.5316e+02	 9.9258e+03
 4.3789e+04	 9.8731e+03	 4.0076e+00	 5.1662e-01	 3.5316e+02	 9.9284e+03
 6.5684e+04	 9.8731e+03	 3.8618e+00	 5.2873e-01	 3.5315e+02	 9.9311e+03
 9.8526e+04	 9.8731e+03	 3.7104e+00	 5.3056e-01	 3.5316e+02	 9.9336e+03
 1.4779e+05	 9.8731e+03	 3.5574e+00	 5.1803e-01	 3.5316e+02	 9.9364e+03
 2.2168e+05	 9.8731e+03	 3.6762e+00	 5.2772e-01	 3.5315e+02	 9.9390e+03
 3.3253e+05	 9.8731e+03	 3.5337e+00	 4.8219e-01	 3.5315e+02	 9.9418e+03
 4.9879e+05	 9.8731e+03	 3.4125e+00	 4.2977e-01	 3.5315e+02	 9.9444e+03
 7.4818e+05	 9.8731e+03	 3.3667e+00	 3.1560e-01	 3.5315e+02	 9.9523e+03
 9.0000e+05	 9.8731e+03	 3.3315e+00	 2.9141e-01	 3.5315e+02	 9.9602e+03
 1.0000e+02	 9.9574e+03	 5.7616e+00	 2.1139e-01	 3.5315e+02	 9.9686e+03
 1.5000e+02	 9.9574e+03	 5.7088e+00	 2.2604e-01	 3.5315e+02	 9.9710e+03
 2.2500e+02	 9.9574e+03	 5.6522e+00	 2.4289e-01	 3.5315e+02	 9.9738e+03
 3.3750e+02	 9.9574e+03	 5.5903e+00	 2.6235e-01	 3.5315e+02	 9.9762e+03
 5.0625e+02	 9.9574e+03	 5.5224e+00	 2.8382e-01	 3.5315e+02	 9.9791e+03
 7.5938e+02	 9.9574e+03	 5.4484e+00	 3.0759e-01	 3.5314e+02	 9.9816e+03
 1.1391e+03	 9.9574e+03	 5.3676e+00	 3.3224e-01	 3.5315e+02	 9.9844e+03
 1.7086e+03	 9.9574e+03	 5.2796e+00	 3.5768e-01	 3.5315e+02	 9.9869e+03
 2.5629e+03	 9.9574e+03	 5.1843e+00	 3.8371e-01	 3.5314e+02	 9.9919e+03
 3.8443e+03	 9.9574e+03	 5.0822e+00	 4.0946e-01	 3.5314e+02	 9.9944e+03
 5.7665e+03	 9.9574e+03	 4.9732e+00	 4.3522e-01	 3.5315e+02	 9.9968e+03
 8.6498e+03	 9.9574e+03	 4.8572e+00	 4.6089e-01	 3.5314e+02	 1.0002e+04
 1.2975e+04	 9.9574e+03	 4.7348e+00	 4.8664e-01	 3.5314e+02	 1.0005e+04
 1.9462e+04	 9.9574e+03	 4.6039e+00	 5.1211e-01	 3.5314e+02	 1.0007e+04
 2.9193e+04	 9.9574e+03	 4.1402e+00	 4.9707e-01	 3.5314e+02	 1.0010e+04
 4.3789e+04	 9.9574e+03	 4.0026e+00	 5.1602e-01	 3.5314e+02	 1.0012e+04
 6.5684e+04	 9.9574e+03	 3.8572e+00	 5.2780e-01	 3.5314e+02	 1.0015e+04
 9.8526e+04	 9.9574e+03	 3.7061e+00	 5.2931e-01	 3.5314e+02	 1.0018e+04
 1.4779e+05	 9.9574e+03	 3.5538e+00	 5.1669e-01	 3.5314e+02	 1.0020e+04
 2.2168e+05	 9.9574e+03	 3.6729e+00	 5.2621e-01	 3.5314e+02	 1.0023e+04
 3.3253e+05	 9.9574e+03	 3.5308e+00	 4.8069e-01	 3.5315e+02	 1.0026e+04
 4.9879e+05	 9.9574e+03	 3.4102e+00	 4.2845e-01	 3.5314e+02	 1.0028e+04
 7.4818e+05	 9.9574e+03	 3.3646e+00	 3.1454e-01	 3.5314e+02	 1.0036e+04
 9.0000e+05	 9.9574e+03	 3.3298e+00	 2.9040e-01	 3.5314e+02	 1.0044e+04
 1.0000e+02	 1.0042e+04	 5.7595e+00	 2.1245e-01	 3.5314e+02	 1.0053e+04
 1.5000e+02	 1.0042e+04	 5.7070e+00	 2.2574e-01	 3.5314e+02	 1.0055e+04
 2.2500e+02	 1.0042e+04	 5.6496e+00	 2.4382e-01	 3.5315e+02	 1.0058e+04
 3.3750e+02	 1.0042e+04	 5.5875e+00	 2.6327e-01	 3.5315e+02	 1.0060e+04
 5.0625e+02	 1.0042e+04	 5.5195e+00	 2.8487e-01	 3.5315e+02	 1.0063e+04
 7.5938e+02	 1.0042e+04	 5.4454e+00	 3.0818e-01	 3.5315e+02	 1.0065e+04
 1.1391e+03	 1.0042e+04	 5.3643e+00	 3.3299e-01	 3.5315e+02	 1.0068e+04
 1.7086e+03	 1.0042e+04	 5.2762e+00	 3.5823e-01	 3.5315e+02	 1.0071e+04
 2.5629e+03	 1.0042e+04	 5.1809e+00	 3.8416e-01	 3.5317e+02	 1.0076e+04
 3.8443e+03	 1.0042e+04	 5.0787e+00	 4.0994e-01	 3.5316e+02	 1.0078e+04
 5.7665e+03	 1.0042e+04	 4.9699e+00	 4.3546e-01	 3.5316e+02	 1.0081e+04
 8.6498e+03	 1.0042e+04	 4.8540e+00	 4.6100e-01	 3.5316e+02	 1.0086e+04
 1.2975e+04	 1.0042e+04	 4.7315e+00	 4.8662e-01	 3.5317e+02	 1.0089e+04
 1.9462e+04	 1.0042e+04	 4.6007e+00	 5.1191e-01	 3.5317e+02	 1.0091e+04
 2.9193e+04	 1.0042e+04	 4.1372e+00	 4.9686e-01	 3.5316e+02	 1.0094e+04
 4.3789e+04	 1.0042e+04	 3.9998e+00	 5.1548e-01	 3.5317e+02	 1.0096e+04
 6.5684e+04	 1.0042e+04	 3.8546e+00	 5.2710e-01	 3.5317e+02	 1.0099e+04
 9.8526e+04	 1.0042e+04	 3.7037e+00	 5.2850e-01	 3.5317e+02	 1.0102e+04
 1.4779e+05	 1.0042e+04	 3.5516e+00	 5.1570e-01	 3.5316e+02	 1.0104e+04
 2.2168e+05	 1.0042e+04	 3.6710e+00	 5.2512e-01	 3.5316e+02	 1.0107e+04
 3.3253e+05	 1.0042e+04	 3.5291e+00	 4.7975e-01	 3.5316e+02	 1.0109e+04
 4.9879e+05	 1.0042e+04	 3.4087e+00	 4.2768e-01	 3.5315e+02	 1.0112e+04
 7.4818e+05	 1.0042e+04	 3.3633e+00	 3.1388e-01	 3.5316e+02	 1.0120e+04
 9.0000e+05	 1.0042e+04	 3.3284e+00	 2.8968e-01	 3.5315e+02	 1.0128e+04
 1.0000e+02	 1.0125e+04	 5.7576e+00	 2.1301e-01	 3.5314e+02	 1.0136e+04
 1.5000e+02	 1.0125e+04	 5.7049e+00	 2.2717e-01	 3.5314e+02	 1.0139e+04
 2.2500e+02	 1.0125e+04	 5.6469e+00	 2.4473e-01	 3.5314e+02	 1.0142e+04
 3.3750e+02	 1.0125e+04	 5.5846e+00	 2.6404e-01	 3.5314e+02	 1.0144e+04
 5.0625e+02	 1.0125e+04	 5.5164e+00	 2.8584e-01	 3.5315e+02	 1.0146e+04
 7.5938e+02	 1.0125e+04	 5.4419e+00	 3.0904e-01	 3.5314e+02	 1.0149e+04
 1.1391e+03	 1.0125e+04	 5.3607e+00	 3.3375e-01	 3.5314e+02	 1.0152e+04
 1.7086e+03	 1.0125e+04	 5.2722e+00	 3.5908e-01	 3.5314e+02	 1.0155e+04
 2.5629e+03	 1.0125e+04	 5.1767e+00	 3.8481e-01	 3.5314e+02	 1.0160e+04
 3.8443e+03	 1.0125e+04	 5.0743e+00	 4.1037e-01	 3.5315e+02	 1.0162e+04
 5.7665e+03	 1.0125e+04	 4.9651e+00	 4.3586e-01	 3.5314e+02	 1.0165e+04
 8.6498e+03	 1.0125e+04	 4.8491e+00	 4.6111e-01	 3.5314e+02	 1.0170e+04
 1.2975e+04	 1.0125e+04	 4.7268e+00	 4.8666e-01	 3.5314e+02	 1.0172e+04
 1.9462e+04	 1.0125e+04	 4.5958e+00	 5.1174e-01	 3.5315e+02	 1.0175e+04
 2.9193e+04	 1.0125e+04	 4.1329e+00	 4.9643e-01	 3.5315e+02	 1.0178e+04
 4.3789e+04	 1.0125e+04	 3.9956e+00	 5.1485e-01	 3.5315e+02	 1.0180e+04
 6.5684e+04	 1.0125e+04	 3.8506e+00	 5.2634e-01	 3.5315e+02	 1.0183e+04
 9.8526e+04	 1.0125e+04	 3.7002e+00	 5.2742e-01	 3.5316e+02	 1.0186e+04
 1.4779e+05	 1.0125e+04	 3.5485e+00	 5.1453e-01	 3.5315e+02	 1.0188e+04
 2.2168e+05	 1.0125e+04	 3.6681e+00	 5.2380e-01	 3.5315e+02	 1.0191e+04
 3.3253e+05	 1.0125e+04	 3.5268e+00	 4.7846e-01	 3.5315e+02	 1.0193e+04
 4.9879e+05	 1.0125e+04	 3.4067e+00	 4.2653e-01	 3.5315e+02	 1.0196e+04
 7.4818e+05	 1.0125e+04	 3.3618e+00	 3.1296e-01	 3.5315e+02	 1.0204e+04
 9.0000e+05	 1.0125e+04	 3.3270e+00	 2.8882e-01	 3.5315e+02	 1.0211e+04
 1.0000e+02	 1.0208e+04	 5.7556e+00	 2.1397e-01	 3.5316e+02	 1.0219e+04
 1.5000e+02	 1.0208e+04	 5.7022e+00	 2.2958e-01	 3.5315e+02	 1.0222e+04
 2.2500e+02	 1.0208e+04	 5.6449e+00	 2.4525e-01	 3.5315e+02	 1.0224e+04
 3.3750e+02	 1.0208e+04	 5.5823e+00	 2.6488e-01	 3.5316e+02	 1.0227e+04
 5.0625e+02	 1.0208e+04	 5.5141e+00	 2.8661e-01	 3.5316e+02	 1.0229e+04
 7.5938e+02	 1.0208e+04	 5.4392e+00	 3.0989e-01	 3.5316e+02	 1.0232e+04
 1.1391e+03	 1.0208e+04	 5.3577e+00	 3.3423e-01	 3.5316e+02	 1.0234e+04
 1.7086e+03	 1.0208e+04	 5.2693e+00	 3.5972e-01	 3.5315e+02	 1.0237e+04
 2.5629e+03	 1.0208e+04	 5.1737e+00	 3.8526e-01	 3.5316e+02	 1.0242e+04
 3.8443e+03	 1.0208e+04	 5.0710e+00	 4.1078e-01	 3.5315e+02	 1.0244e+04
 5.7665e+03	 1.0208e+04	 4.9618e+00	 4.3617e-01	 3.5316e+02	 1.0247e+04
 8.6498e+03	 1.0208e+04	 4.8456e+00	 4.6131e-01	 3.5316e+02	 1.0252e+04
 1.2975e+04	 1.0208e+04	 4.7231e+00	 4.8656e-01	 3.5316e+02	 1.0255e+04
 1.9462e+04	 1.0208e+04	 4.5922e+00	 5.1147e-01	 3.5316e+02	 1.0257e+04
 2.9193e+04	 1.0208e+04	 4.1295e+00	 4.9616e-01	 3.5316e+02	 1.0260e+04
 4.3789e+04	 1.0208e+04	 3.9922e+00	 5.1429e-01	 3.5315e+02	 1.0262e+04
 6.5684e+04	 1.0208e+04	 3.8472e+00	 5.2540e-01	 3.5315e+02	 1.0265e+04
 9.8526e+04	 1.0208e+04	 3.6970e+00	 5.2639e-01	 3.5315e+02	 1.0267e+04
 1.4779e+05	 1.0208e+04	 3.5457e+00	 5.1334e-01	 3.5316e+02	 1.0270e+04
 2.2168e+05	 1.0208e+04	 3.6654e+00	 5.2250e-01	 3.5315e+02	 1.0273e+04
 3.3253e+05	 1.0208e+04	 3.5246e+00	 4.7729e-01	 3.5315e+02	 1.0275e+04
 4.9879e+05	 1.0208e+04	 3.4048e+00	 4.2533e-01	 3.5315e+02	 1.0278e+04
 7.4818e+05	 1.0208e+04	 3.3600e+00	 3.1194e-01	 3.5315e+02	 1.0286e+04
 9.0000e+05	 1.0208e+04	 3.3255e+00	 2.8804e-01	 3.5315e+02	 1.0294e+04
 1.0000e+02	 1.0291e+04	 5.7538e+00	 2.1465e-01	 3.5315e+02	 1.0302e+04
 1.5000e+02	 1.0291e+04	 5.7008e+00	 2.2859e-01	 3.5314e+02	 1.0305e+04
 2.2500e+02	 1.0291e+04	 5.6423e+00	 2.4629e-01	 3.5315e+02	 1.0307e+04
 3.3750e+02	 1.0291e+04	 5.5793e+00	 2.6588e-01	 3.5315e+02	 1.0310e+04
 5.0625e+02	 1.0291e+04	 5.5107e+00	 2.8737e-01	 3.5315e+02	 1.0312e+04
 7.5938e+02	 1.0291e+04	 5.4356e+00	 3.1081e-01	 3.5315e+02	 1.0315e+04
 1.1391e+03	 1.0291e+04	 5.3538e+00	 3.3519e-01	 3.5315e+02	 1.0317e+04
 1.7086e+03	 1.0291e+04	 5.2651e+00	 3.6035e-01	 3.5315e+02	 1.0320e+04
 2.5629e+03	 1.0291e+04	 5.1691e+00	 3.8581e-01	 3.5315e+02	 1.0325e+04
 3.8443e+03	 1.0291e+04	 5.0663e+00	 4.1119e-01	 3.5315e+02	 1.0328e+04
 5.7665e+03	 1.0291e+04	 4.9572e+00	 4.3629e-01	 3.5315e+02	 1.0330e+04
 8.6498e+03	 1.0291e+04	 4.8411e+00	 4.6146e-01	 3.5316e+02	 1.0335e+04
 1.2975e+04	 1.0291e+04	 4.7187e+00	 4.8658e-01	 3.5315e+02	 1.0338e+04
 1.9462e+04	 1.0291e+04	 4.5877e+00	 5.1130e-01	 3.5316e+02	 1.0340e+04
 2.9193e+04	 1.0291e+04	 4.1252e+00	 4.9571e-01	 3.5315e+02	 1.0343e+04
 4.3789e+04	 1.0291e+04	 3.9882e+00	 5.1371e-01	 3.5316e+02	 1.0346e+04
 6.5684e+04	 1.0291e+04	 3.8435e+00	 5.2465e-01	 3.5315e+02	 1.0348e+04
 9.8526e+04	 1.0291e+04	 3.6936e+00	 5.2540e-01	 3.5316e+02	 1.0351e+04
 1.4779e+05	 1.0291e+04	 3.5427e+00	 5.1211e-01	 3.5316e+02	 1.0353e+04
 2.2168e+05	 1.0291e+04	 3.6627e+00	 5.2128e-01	 3.5316e+02	 1.0356e+04
 3.3253e+05	 1.0291e+04	 3.5223e+00	 4.7597e-01	 3.5316e+02	 1.0359e+04
 4.9879e+05	 1.0291e+04	 3.4029e+00	 4.2428e-01	 3.5316e+02	 1.0361e+04
 7.4818e+05	 1.0291e+04	 3.3585e+00	 3.1108e-01	 3.5315e+02	 1.0369e+04
 9.0000e+05	 1.0291e+04	 3.3238e+00	 2.8712e-01	 3.5314e+02	 1.0377e+04
 1.0000e+02	 1.0374e+04	 5.7510e+00	 2.1551e-01	 3.5315e+02	 1.0385e+04
 1.5000e+02	 1.0374e+04	 5.6979e+00	 2.2923e-01	 3.5314e+02	 1.0388e+04
 2.2500e+02	 1.0374e+04	 5.6395e+00	 2.4709e-01	 3.5314e+02	 1.0390e+04
 3.3750e+02	 1.0374e+04	 5.5762e+00	 2.6681e-01	 3.5314e+02	 1.0393e+04
 5.0625e+02	 1.0374e+04	 5.5073e+00	 2.8821e-01	 3.5314e+02	 1.0395e+04
 7.5938e+02	 1.0374e+04	 5.4320e+00	 3.1180e-01	 3.5314e+02	 1.0398e+04
 1.1391e+03	 1.0374e+04	 5.3499e+00	 3.3606e-01	 3.5314e+02	 1.0400e+04
 1.7086e+03	 1.0374e+04	 5.2609e+00	 3.6114e-01	 3.5315e+02	 1.0403e+04
 2.5629e+03	 1.0374e+04	 5.1648e+00	 3.8631e-01	 3.5315e+02	 1.0408e+04
 3.8443e+03	 1.0374e+04	 5.0621e+00	 4.1169e-01	 3.5315e+02	 1.0411e+04
 5.7665e+03	 1.0374e+04	 4.9527e+00	 4.3658e-01	 3.5315e+02	 1.0413e+04
 8.6498e+03	 1.0374e+04	 4.8363e+00	 4.6160e-01	 3.5314e+02	 1.0418e+04
 1.2975e+04	 1.0374e+04	 4.7139e+00	 4.8660e-01	 3.5315e+02	 1.0421e+04
 1.9462e+04	 1.0374e+04	 4.5829e+00	 5.1116e-01	 3.5314e+02	 1.0424e+04
 2.9193e+04	 1.0374e+04	 4.1210e+00	 4.9537e-01	 3.5315e+02	 1.0426e+04
 4.3789e+04	 1.0374e+04	 3.9838e+00	 5.1296e-01	 3.5314e+02	 1.0429e+04
 6.5684e+04	 1.0374e+04	 3.8394e+00	 5.2383e-01	 3.5314e+02	 1.0432e+04
 9.8526e+04	 1.0374e+04	 3.6898e+00	 5.2413e-01	 3.5314e+02	 1.0434e+04
 1.4779e+05	 1.0374e+04	 3.5393e+00	 5.1075e-01	 3.5315e+02	 1.0437e+04
 2.2168e+05	 1.0374e+04	 3.6594e+00	 5.1970e-01	 3.5314e+02	 1.0439e+04
 3.3253e+05	 1.0374e+04	 3.5195e+00	 4.7452e-01	 3.5314e+02	 1.0442e+04
 4.9879e+05	 1.0374e+04	 3.4007e+00	 4.2305e-01	 3.5314e+02	 1.0444e+04
 7.4818e+05	 1.0374e+04	 3.3564e+00	 3.1000e-01	 3.5314e+02	 1.0452e+04
 9.0000e+05	 1.0374e+04	 3.3221e+00	 2.8616e-01	 3.5314e+02	 1.0460e+04
 1.0000e+02	 1.0457e+04	 5.7492e+00	 2.1608e-01	 3.5315e+02	 1.0468e+04
 1.5000e+02	 1.0457e+04	 5.6952e+00	 2.3078e-01	 3.5314e+02	 1.0470e+04
 2.2500e+02	 1.0457e+04	 5.6372e+00	 2.4827e-01	 3.5315e+02	 1.0473e+04
 3.3750e+02	 1.0457e+04	 5.5739e+00	 2.6746e-01	 3.5315e+02	 1.0476e+04
 5.0625e+02	 1.0457e+04	 5.5047e+00	 2.8902e-01	 3.5316e+02	 1.0479e+04
 7.5938e+02	 1.0457e+04	 5.4295e+00	 3.1238e-01	 3.5316e+02	 1.0481e+04
 1.1391e+03	 1.0457e+04	 5.3475e+00	 3.3624e-01	 3.5316e+02	 1.0484e+04
 1.7086e+03	 1.0457e+04	 5.2584e+00	 3.6158e-01	 3.5316e+02	 1.0486e+04
 2.5629e+03	 1.0457e+04	 5.1621e+00	 3.8684e-01	 3.5317e+02	 1.0492e+04
 3.8443e+03	 1.0457e+04	 5.0593e+00	 4.1201e-01	 3.5316e+02	 1.0494e+04
 5.7665e+03	 1.0457e+04	 4.9498e+00	 4.3681e-01	 3.5317e+02	 1.0497e+04
 8.6498e+03	 1.0457e+04	 4.8335e+00	 4.6171e-01	 3.5316e+02	 1.0502e+04
 1.2975e+04	 1.0457e+04	 4.7109e+00	 4.8650e-01	 3.5317e+02	 1.0505e+04
 1.9462e+04	 1.0457e+04	 4.5799e+00	 5.1104e-01	 3.5316e+02	 1.0507e+04
 2.9193e+04	 1.0457e+04	 4.1181e+00	 4.9506e-01	 3.5317e+02	 1.0510e+04
 4.3789e+04	 1.0457e+04	 3.9810e+00	 5.1277e-01	 3.5317e+02	 1.0513e+04
 6.5684e+04	 1.0457e+04	 3.8367e+00	 5.2309e-01	 3.5316e+02	 1.0515e+04
 9.8526e+04	 1.0457e+04	 3.6873e+00	 5.2329e-01	 3.5316e+02	 1.0518e+04
 1.4779e+05	 1.0457e+04	 3.5372e+00	 5.0980e-01	 3.5316e+02	 1.0520e+04
 2.2168e+05	 1.0457e+04	 3.6575e+00	 5.1877e-01	 3.5316e+02	 1.0523e+04
 3.3253e+05	 1.0457e+04	 3.5180e+00	 4.7368e-01	 3.5316e+02	 1.0526e+04
 4.9879e+05	 1.0457e+04	 3.3992e+00	 4.2216e-01	 3.5316e+02	 1.0528e+04
 7.4818e+05	 1.0457e+04	 3.3552e+00	 3.0931e-01	 3.5316e+02	 1.0536e+04
 9.0000e+05	 1.0457e+04	 3.3209e+00	 2.8548e-01	 3.5315e+02	 1.0544e+04
 1.0000e+02	 1.0541e+04	 5.7472e+00	 2.1702e-01	 3.5315e+02	 1.0551e+04
 1.5000e+02	 1.0541e+04	 5.6918e+00	 2.3024e-01	 3.5315e+02	 1.0554e+04
 2.2500e+02	 1.0541e+04	 5.6348e+00	 2.4900e-01	 3.5315e+02	 1.0556e+04
 3.3750e+02	 1.0541e+04	 5.5711e+00	 2.6841e-01	 3.5315e+02	 1.0559e+04
 5.0625e+02	 1.0541e+04	 5.5017e+00	 2.8993e-01	 3.5315e+02	 1.0561e+04
 7.5938e+02	 1.0541e+04	 5.4259e+00	 3.1298e-01	 3.5315e+02	 1.0564e+04
 1.1391e+03	 1.0541e+04	 5.3435e+00	 3.3764e-01	 3.5316e+02	 1.0566e+04
 1.7086e+03	 1.0541e+04	 5.2539e+00	 3.6245e-01	 3.5316e+02	 1.0569e+04
 2.5629e+03	 1.0541e+04	 5.1576e+00	 3.8739e-01	 3.5316e+02	 1.0575e+04
 3.8443e+03	 1.0541e+04	 5.0544e+00	 4.1250e-01	 3.5315e+02	 1.0577e+04
 5.7665e+03	 1.0541e+04	 4.9449e+00	 4.3722e-01	 3.5316e+02	 1.0580e+04
 8.6498e+03	 1.0541e+04	 4.8285e+00	 4.6181e-01	 3.5315e+02	 1.0585e+04
 1.2975e+04	 1.0541e+04	 4.7059e+00	 4.8648e-01	 3.5315e+02	 1.0587e+04
 1.9462e+04	 1.0541e+04	 4.2428e+00	 4.7371e-01	 3.5315e+02	 1.0590e+04
 2.9193e+04	 1.0541e+04	 4.1136e+00	 4.9470e-01	 3.5316e+02	 1.0592e+04
 4.3789e+04	 1.0541e+04	 3.9766e+00	 5.1200e-01	 3.5315e+02	 1.0595e+04
 6.5684e+04	 1.0541e+04	 3.8325e+00	 5.2219e-01	 3.5316e+02	 1.0598e+04
 9.8526e+04	 1.0541e+04	 3.6835e+00	 5.2215e-01	 3.5315e+02	 1.0600e+04
 1.4779e+05	 1.0541e+04	 3.5338e+00	 5.0854e-01	 3.5315e+02	 1.0603e+04
 2.2168e+05	 1.0541e+04	 3.6545e+00	 5.1714e-01	 3.5315e+02	 1.0606e+04
 3.3253e+05	 1.0541e+04	 3.5154e+00	 4.7223e-01	 3.5315e+02	 1.0608e+04
 4.9879e+05	 1.0541e+04	 3.3971e+00	 4.2106e-01	 3.5314e+02	 1.0611e+04
 7.4818e+05	 1.0541e+04	 3.3536e+00	 3.0842e-01	 3.5315e+02	 1.0619e+04
 9.0000e+05	 1.0541e+04	 3.3193e+00	 2.8473e-01	 3.5315e+02	 1.0626e+04
 1.0000e+02	 1.0624e+04	 5.7451e+00	 2.1771e-01	 3.5315e+02	 1.0634e+04
 1.5000e+02	 1.0624e+04	 5.6888e+00	 2.3397e-01	 3.5315e+02	 1.0637e+04
 2.2500e+02	 1.0624e+04	 5.6320e+00	 2.4968e-01	 3.5315e+02	 1.0640e+04
 3.3750e+02	 1.0624e+04	 5.5681e+00	 2.6930e-01	 3.5314e+02	 1.0642e+04
 5.0625e+02	 1.0624e+04	 5.4984e+00	 2.9072e-01	 3.5314e+02	 1.0645e+04
 7.5938e+02	 1.0624e+04	 5.4225e+00	 3.1390e-01	 3.5315e+02	 1.0647e+04
 1.1391e+03	 1.0624e+04	 5.3396e+00	 3.3791e-01	 3.5315e+02	 1.0650e+04
 1.7086e+03	 1.0624e+04	 5.2499e+00	 3.6307e-01	 3.5314e+02	 1.0652e+04
 2.5629e+03	 1.0624e+04	 5.1535e+00	 3.8799e-01	 3.5315e+02	 1.0658e+04
 3.8443e+03	 1.0624e+04	 5.0500e+00	 4.1285e-01	 3.5314e+02	 1.0660e+04
 5.7665e+03	 1.0624e+04	 4.9404e+00	 4.3738e-01	 3.5315e+02	 1.0663e+04
 8.6498e+03	 1.0624e+04	 4.8239e+00	 4.6195e-01	 3.5315e+02	 1.0668e+04
 1.2975e+04	 1.0624e+04	 4.7014e+00	 4.8652e-01	 3.5314e+02	 1.0670e+04
 1.9462e+04	 1.0624e+04	 4.2386e+00	 4.7359e-01	 3.5314e+02	 1.0672e+04
 2.9193e+04	 1.0624e+04	 4.1093e+00	 4.9439e-01	 3.5315e+02	 1.0675e+04
 4.3789e+04	 1.0624e+04	 3.9725e+00	 5.1130e-01	 3.5314e+02	 1.0678e+04
 6.5684e+04	 1.0624e+04	 3.8286e+00	 5.2140e-01	 3.5314e+02	 1.0680e+04
 9.8526e+04	 1.0624e+04	 3.6799e+00	 5.2104e-01	 3.5314e+02	 1.0683e+04
 1.4779e+05	 1.0624e+04	 3.5306e+00	 5.0727e-01	 3.5314e+02	 1.0685e+04
 2.2168e+05	 1.0624e+04	 3.6515e+00	 5.1582e-01	 3.5314e+02	 1.0688e+04
 3.3253e+05	 1.0624e+04	 3.5130e+00	 4.7093e-01	 3.5315e+02	 1.0691e+04
 4.9879e+05	 1.0624e+04	 3.3950e+00	 4.1994e-01	 3.5315e+02	 1.0693e+04
 7.4818e+05	 1.0624e+04	 3.3518e+00	 3.0741e-01	 3.5314e+02	 1.0701e+04
 9.0000e+05	 1.0624e+04	 3.3177e+00	 2.8387e-01	 3.5314e+02	 1.0709e+04
 1.0000e+02	 1.0706e+04	 5.7429e+00	 2.1872e-01	 3.5315e+02	 1.0717e+04
 1.5000e+02	 1.0706e+04	 5.6892e+00	 2.3626e-01	 3.5315e+02	 1.0719e+04
 2.2500e+02	 1.0706e+04	 5.6293e+00	 2.5060e-01	 3.5315e+02	 1.0722e+04
 3.3750e+02	 1.0706e+04	 5.5653e+00	 2.7019e-01	 3.5316e+02	 1.0724e+04
 5.0625e+02	 1.0706e+04	 5.4956e+00	 2.9156e-01	 3.5314e+02	 1.0727e+04
 7.5938e+02	 1.0706e+04	 5.4195e+00	 3.1458e-01	 3.5315e+02	 1.0730e+04
 1.1391e+03	 1.0706e+04	 5.3362e+00	 3.3871e-01	 3.5315e+02	 1.0732e+04
 1.7086e+03	 1.0706e+04	 5.2465e+00	 3.6353e-01	 3.5315e+02	 1.0735e+04
 2.5629e+03	 1.0706e+04	 5.1498e+00	 3.8844e-01	 3.5315e+02	 1.0740e+04
 3.8443e+03	 1.0706e+04	 5.0464e+00	 4.1326e-01	 3.5315e+02	 1.0743e+04
 5.7665e+03	 1.0706e+04	 4.9367e+00	 4.3773e-01	 3.5315e+02	 1.0745e+04
 8.6498e+03	 1.0706e+04	 4.8202e+00	 4.6208e-01	 3.5315e+02	 1.0750e+04
 1.2975e+04	 1.0706e+04	 4.6976e+00	 4.8647e-01	 3.5314e+02	 1.0752e+04
 1.9462e+04	 1.0706e+04	 4.2351e+00	 4.7340e-01	 3.5315e+02	 1.0755e+04
 2.9193e+04	 1.0706e+04	 4.1059e+00	 4.9401e-01	 3.5315e+02	 1.0758e+04
 4.3789e+04	 1.0706e+04	 3.9692e+00	 5.1089e-01	 3.5315e+02	 1.0760e+04
 6.5684e+04	 1.0706e+04	 3.8254e+00	 5.2054e-01	 3.5315e+02	 1.0763e+04
 9.8526e+04	 1.0706e+04	 3.6771e+00	 5.2014e-01	 3.5315e+02	 1.0765e+04
 1.4779e+05	 1.0706e+04	 3.5281e+00	 5.0617e-01	 3.5315e+02	 1.0768e+04
 2.2168e+05	 1.0706e+04	 3.6492e+00	 5.1470e-01	 3.5314e+02	 1.0770e+04
 3.3253e+05	 1.0706e+04	 3.5110e+00	 4.6979e-01	 3.5314e+02	 1.0773e+04
 4.9879e+05	 1.0706e+04	 3.3934e+00	 4.1897e-01	 3.5315e+02	 1.0776e+04
 7.4818e+05	 1.0706e+04	 3.3503e+00	 3.0660e-01	 3.5315e+02	 1.0783e+04
 9.0000e+05	 1.0706e+04	 3.3162e+00	 2.8301e-01	 3.5314e+02	 1.0791e+04
 1.0000e+02	 1.0788e+04	 5.7408e+00	 2.1946e-01	 3.5312e+02	 1.0799e+04
 1.5000e+02	 1.0788e+04	 5.6903e+00	 2.3273e-01	 3.5313e+02	 1.0802e+04
 2.2500e+02	 1.0788e+04	 5.6262e+00	 2.5150e-01	 3.5313e+02	 1.0804e+04
 3.3750e+02	 1.0788e+04	 5.5621e+00	 2.7107e-01	 3.5313e+02	 1.0807e+04
 5.0625e+02	 1.0788e+04	 5.4919e+00	 2.9237e-01	 3.5313e+02	 1.0809e+04
 7.5938e+02	 1.0788e+04	 5.4155e+00	 3.1568e-01	 3.5314e+02	 1.0812e+04
 1.1391e+03	 1.0788e+04	 5.3324e+00	 3.3973e-01	 3.5314e+02	 1.0815e+04
 1.7086e+03	 1.0788e+04	 5.2426e+00	 3.6434e-01	 3.5314e+02	 1.0817e+04
 2.5629e+03	 1.0788e+04	 5.1458e+00	 3.8902e-01	 3.5315e+02	 1.0822e+04
 3.8443e+03	 1.0788e+04	 5.0425e+00	 4.1353e-01	 3.5316e+02	 1.0825e+04
 5.7665e+03	 1.0788e+04	 4.9327e+00	 4.3791e-01	 3.5316e+02	 1.0828e+04
 8.6498e+03	 1.0788e+04	 4.8165e+00	 4.6215e-01	 3.5316e+02	 1.0833e+04
 1.2975e+04	 1.0788e+04	 4.6940e+00	 4.8652e-01	 3.5316e+02	 1.0835e+04
 1.9462e+04	 1.0788e+04	 4.2315e+00	 4.7326e-01	 3.5315e+02	 1.0838e+04
 2.9193e+04	 1.0788e+04	 4.1025e+00	 4.9369e-01	 3.5315e+02	 1.0840e+04
 4.3789e+04	 1.0788e+04	 3.9659e+00	 5.1045e-01	 3.5316e+02	 1.0843e+04
 6.5684e+04	 1.0788e+04	 3.8224e+00	 5.1981e-01	 3.5316e+02	 1.0846e+04
 9.8526e+04	 1.0788e+04	 3.6743e+00	 5.1914e-01	 3.5316e+02	 1.0848e+04
 1.4779e+05	 1.0788e+04	 3.5257e+00	 5.0513e-01	 3.5316e+02	 1.0851e+04
 2.2168e+05	 1.0788e+04	 3.6471e+00	 5.1357e-01	 3.5316e+02	 1.0853e+04
 3.3253e+05	 1.0788e+04	 3.5092e+00	 4.6887e-01	 3.5316e+02	 1.0856e+04
 4.9879e+05	 1.0788e+04	 3.3919e+00	 4.1816e-01	 3.5316e+02	 1.0859e+04
 7.4818e+05	 1.0788e+04	 3.3492e+00	 3.0592e-01	 3.5317e+02	 1.0866e+04
 9.0000e+05	 1.0788e+04	 3.3153e+00	 2.8247e-01	 3.5317e+02	 1.0874e+04
 1.0000e+02	 1.0871e+04	 5.7399e+00	 2.2025e-01	 3.5317e+02	 1.0882e+04
 1.5000e+02	 1.0871e+04	 5.6878e+00	 2.3423e-01	 3.5317e+02	 1.0885e+04
 2.2500e+02	 1.0871e+04	 5.6254e+00	 2.5222e-01	 3.5317e+02	 1.0887e+04
 3.3750e+02	 1.0871e+04	 5.5608e+00	 2.7159e-01	 3.5317e+02	 1.0890e+04
 5.0625e+02	 1.0871e+04	 5.4906e+00	 2.9304e-01	 3.5317e+02	 1.0892e+04
 7.5938e+02	 1.0871e+04	 5.4137e+00	 3.1601e-01	 3.5317e+02	 1.0895e+04
 1.1391e+03	 1.0871e+04	 5.3304e+00	 3.4015e-01	 3.5316e+02	 1.0897e+04
 1.7086e+03	 1.0871e+04	 5.2401e+00	 3.6478e-01	 3.5316e+02	 1.0900e+04
 2.5629e+03	 1.0871e+04	 5.1431e+00	 3.8944e-01	 3.5316e+02	 1.0905e+04
 3.8443e+03	 1.0871e+04	 5.0392e+00	 4.1389e-01	 3.5316e+02	 1.0908e+04
 5.7665e+03	 1.0871e+04	 4.9293e+00	 4.3817e-01	 3.5316e+02	 1.0910e+04
 8.6498e+03	 1.0871e+04	 4.8126e+00	 4.6225e-01	 3.5316e+02	 1.0915e+04
 1.2975e+04	 1.0871e+04	 4.6898e+00	 4.8645e-01	 3.5316e+02	 1.0918e+04
 1.9462e+04	 1.0871e+04	 4.2279e+00	 4.7300e-01	 3.5316e+02	 1.0920e+04
 2.9193e+04	 1.0871e+04	 4.0987e+00	 4.9330e-01	 3.5315e+02	 1.0923e+04
 4.3789e+04	 1.0871e+04	 3.9621e+00	 5.0967e-01	 3.5315e+02	 1.0926e+04
 6.5684e+04	 1.0871e+04	 3.8187e+00	 5.1898e-01	 3.5315e+02	 1.0928e+04
 9.8526e+04	 1.0871e+04	 3.6710e+00	 5.1810e-01	 3.5316e+02	 1.0931e+04
 1.4779e+05	 1.0871e+04	 3.5226e+00	 5.0397e-01	 3.5315e+02	 1.0934e+04
 2.2168e+05	 1.0871e+04	 3.6442e+00	 5.1220e-01	 3.5315e+02	 1.0936e+04
 3.3253e+05	 1.0871e+04	 3.5067e+00	 4.6747e-01	 3.5315e+02	 1.0939e+04
 4.9879e+05	 1.0871e+04	 3.3899e+00	 4.1686e-01	 3.5315e+02	 1.0941e+04
 7.4818e+05	 1.0871e+04	 3.3474e+00	 3.0473e-01	 3.5315e+02	 1.0949e+04
 9.0000e+05	 1.0871e+04	 3.3133e+00	 2.8127e-01	 3.5314e+02	 1.0957e+04
 1.0000e+02	 1.0954e+04	 5.7369e+00	 2.2111e-01	 3.5314e+02	 1.0965e+04
 1.5000e+02	 1.0954e+04	 5.6825e+00	 2.3593e-01	 3.5313e+02	 1.0968e+04
 2.2500e+02	 1.0954e+04	 5.6219e+00	 2.5311e-01	 3.5314e+02	 1.0970e+04
 3.3750e+02	 1.0954e+04	 5.5571e+00	 2.7269e-01	 3.5314e+02	 1.0973e+04
 5.0625e+02	 1.0954e+04	 5.4864e+00	 2.9409e-01	 3.5314e+02	 1.0975e+04
 7.5938e+02	 1.0954e+04	 5.4095e+00	 3.1693e-01	 3.5314e+02	 1.0978e+04
 1.1391e+03	 1.0954e+04	 5.3258e+00	 3.4108e-01	 3.5314e+02	 1.0980e+04
 1.7086e+03	 1.0954e+04	 5.2356e+00	 3.6544e-01	 3.5315e+02	 1.0983e+04
 2.5629e+03	 1.0954e+04	 5.1384e+00	 3.8983e-01	 3.5314e+02	 1.0988e+04
 3.8443e+03	 1.0954e+04	 5.0347e+00	 4.1428e-01	 3.5314e+02	 1.0990e+04
 5.7665e+03	 1.0954e+04	 4.9248e+00	 4.3837e-01	 3.5315e+02	 1.0993e+04
 8.6498e+03	 1.0954e+04	 4.8080e+00	 4.6231e-01	 3.5315e+02	 1.0998e+04
 1.2975e+04	 1.0954e+04	 4.6853e+00	 4.8641e-01	 3.5314e+02	 1.1001e+04
 1.9462e+04	 1.0954e+04	 4.2237e+00	 4.7290e-01	 3.5314e+02	 1.1004e+04
