Repository: maxwolters02/bachelor-thesis

File: data/data_raw/PEI5mgmL_80°C_Abs.TXT (part 7 of 8)
PEI 25 kg/mol, 2 mg/ml from Ethanol on B 10 x 15 mm + H 1x1 mm, 70 nm, 30 µm, 80°C Absorption, 4.5.2026, 12:4
Diameter[mm] 1.128e+00  Thickness[mm] 1.000e-04  Spacer Capacity[pF] 0.000e+00  Spacer Area[mm^2] 0.000e+00
Fixed value(s) :  AC Volt  [Vrms]=1.000
 Freq. [Hz]	 Time  [s]	 Eps'   	 Eps''  	M Temp [K]	M Time M[s]
 2.9193e+04	 1.0954e+04	 4.0946e+00	 4.9303e-01	 3.5314e+02	 1.1006e+04
 4.3789e+04	 1.0954e+04	 3.9581e+00	 5.0907e-01	 3.5314e+02	 1.1009e+04
 6.5684e+04	 1.0954e+04	 3.8149e+00	 5.1811e-01	 3.5314e+02	 1.1012e+04
 9.8526e+04	 1.0954e+04	 3.6675e+00	 5.1716e-01	 3.5314e+02	 1.1014e+04
 1.4779e+05	 1.0954e+04	 3.5195e+00	 5.0273e-01	 3.5314e+02	 1.1017e+04
 2.2168e+05	 1.0954e+04	 3.6415e+00	 5.1089e-01	 3.5314e+02	 1.1019e+04
 3.3253e+05	 1.0954e+04	 3.5045e+00	 4.6630e-01	 3.5314e+02	 1.1022e+04
 4.9879e+05	 1.0954e+04	 3.3880e+00	 4.1576e-01	 3.5314e+02	 1.1025e+04
 7.4818e+05	 1.0954e+04	 3.3458e+00	 3.0386e-01	 3.5315e+02	 1.1033e+04
 9.0000e+05	 1.0954e+04	 3.3120e+00	 2.8061e-01	 3.5314e+02	 1.1040e+04
 1.0000e+02	 1.1038e+04	 5.7350e+00	 2.2189e-01	 3.5315e+02	 1.1049e+04
 1.5000e+02	 1.1038e+04	 5.6791e+00	 2.3611e-01	 3.5315e+02	 1.1051e+04
 2.2500e+02	 1.1038e+04	 5.6195e+00	 2.5380e-01	 3.5315e+02	 1.1054e+04
 3.3750e+02	 1.1038e+04	 5.5547e+00	 2.7347e-01	 3.5315e+02	 1.1056e+04
 5.0625e+02	 1.1038e+04	 5.4838e+00	 2.9492e-01	 3.5315e+02	 1.1059e+04
 7.5938e+02	 1.1038e+04	 5.4067e+00	 3.1775e-01	 3.5315e+02	 1.1062e+04
 1.1391e+03	 1.1038e+04	 5.3229e+00	 3.4168e-01	 3.5315e+02	 1.1064e+04
 1.7086e+03	 1.1038e+04	 5.2323e+00	 3.6604e-01	 3.5314e+02	 1.1067e+04
 2.5629e+03	 1.1038e+04	 5.1349e+00	 3.9036e-01	 3.5313e+02	 1.1072e+04
 3.8443e+03	 1.1038e+04	 5.0309e+00	 4.1467e-01	 3.5314e+02	 1.1074e+04
 5.7665e+03	 1.1038e+04	 4.9209e+00	 4.3856e-01	 3.5314e+02	 1.1077e+04
 8.6498e+03	 1.1038e+04	 4.8041e+00	 4.6251e-01	 3.5313e+02	 1.1082e+04
 1.2975e+04	 1.1038e+04	 4.6815e+00	 4.8636e-01	 3.5314e+02	 1.1084e+04
 1.9462e+04	 1.1038e+04	 4.2202e+00	 4.7273e-01	 3.5314e+02	 1.1087e+04
 2.9193e+04	 1.1038e+04	 4.0912e+00	 4.9265e-01	 3.5314e+02	 1.1090e+04
 4.3789e+04	 1.1038e+04	 3.9549e+00	 5.0863e-01	 3.5314e+02	 1.1092e+04
 6.5684e+04	 1.1038e+04	 3.8121e+00	 5.1747e-01	 3.5313e+02	 1.1095e+04
 9.8526e+04	 1.1038e+04	 3.6650e+00	 5.1631e-01	 3.5314e+02	 1.1098e+04
 1.4779e+05	 1.1038e+04	 3.5174e+00	 5.0181e-01	 3.5314e+02	 1.1100e+04
 2.2168e+05	 1.1038e+04	 3.6397e+00	 5.0989e-01	 3.5315e+02	 1.1103e+04
 3.3253e+05	 1.1038e+04	 3.5032e+00	 4.6544e-01	 3.5315e+02	 1.1105e+04
 4.9879e+05	 1.1038e+04	 3.3868e+00	 4.1511e-01	 3.5316e+02	 1.1108e+04
 7.4818e+05	 1.1038e+04	 3.3449e+00	 3.0350e-01	 3.5316e+02	 1.1116e+04
 9.0000e+05	 1.1038e+04	 3.3112e+00	 2.8031e-01	 3.5317e+02	 1.1124e+04
 1.0000e+02	 1.1121e+04	 5.7343e+00	 2.2244e-01	 3.5317e+02	 1.1132e+04
 1.5000e+02	 1.1121e+04	 5.6782e+00	 2.3682e-01	 3.5317e+02	 1.1134e+04
 2.2500e+02	 1.1121e+04	 5.6185e+00	 2.5451e-01	 3.5317e+02	 1.1137e+04
 3.3750e+02	 1.1121e+04	 5.5532e+00	 2.7400e-01	 3.5317e+02	 1.1139e+04
 5.0625e+02	 1.1121e+04	 5.4822e+00	 2.9527e-01	 3.5316e+02	 1.1142e+04
 7.5938e+02	 1.1121e+04	 5.4048e+00	 3.1823e-01	 3.5317e+02	 1.1144e+04
 1.1391e+03	 1.1121e+04	 5.3209e+00	 3.4207e-01	 3.5316e+02	 1.1147e+04
 1.7086e+03	 1.1121e+04	 5.2301e+00	 3.6641e-01	 3.5316e+02	 1.1150e+04
 2.5629e+03	 1.1121e+04	 5.1324e+00	 3.9074e-01	 3.5316e+02	 1.1155e+04
 3.8443e+03	 1.1121e+04	 5.0284e+00	 4.1499e-01	 3.5316e+02	 1.1157e+04
 5.7665e+03	 1.1121e+04	 4.9181e+00	 4.3881e-01	 3.5315e+02	 1.1160e+04
 8.6498e+03	 1.1121e+04	 4.8013e+00	 4.6260e-01	 3.5315e+02	 1.1165e+04
 1.2975e+04	 1.1121e+04	 4.6784e+00	 4.8636e-01	 3.5315e+02	 1.1167e+04
 1.9462e+04	 1.1121e+04	 4.2173e+00	 4.7255e-01	 3.5315e+02	 1.1170e+04
 2.9193e+04	 1.1121e+04	 4.0882e+00	 4.9234e-01	 3.5315e+02	 1.1172e+04
 4.3789e+04	 1.1121e+04	 3.9519e+00	 5.0798e-01	 3.5315e+02	 1.1175e+04
 6.5684e+04	 1.1121e+04	 3.8091e+00	 5.1674e-01	 3.5315e+02	 1.1178e+04
 9.8526e+04	 1.1121e+04	 3.6621e+00	 5.1520e-01	 3.5315e+02	 1.1180e+04
 1.4779e+05	 1.1121e+04	 3.5149e+00	 5.0075e-01	 3.5315e+02	 1.1183e+04
 2.2168e+05	 1.1121e+04	 3.6372e+00	 5.0879e-01	 3.5315e+02	 1.1185e+04
 3.3253e+05	 1.1121e+04	 3.5009e+00	 4.6424e-01	 3.5315e+02	 1.1188e+04
 4.9879e+05	 1.1121e+04	 3.3849e+00	 4.1406e-01	 3.5316e+02	 1.1191e+04
 7.4818e+05	 1.1121e+04	 3.3431e+00	 3.0254e-01	 3.5315e+02	 1.1198e+04
 9.0000e+05	 1.1121e+04	 3.3095e+00	 2.7939e-01	 3.5315e+02	 1.1207e+04
 1.0000e+02	 1.1204e+04	 5.7318e+00	 2.2337e-01	 3.5315e+02	 1.1215e+04
 1.5000e+02	 1.1204e+04	 5.6756e+00	 2.3848e-01	 3.5315e+02	 1.1217e+04
 2.2500e+02	 1.1204e+04	 5.6158e+00	 2.5542e-01	 3.5315e+02	 1.1220e+04
 3.3750e+02	 1.1204e+04	 5.5503e+00	 2.7494e-01	 3.5315e+02	 1.1223e+04
 5.0625e+02	 1.1204e+04	 5.4788e+00	 2.9621e-01	 3.5316e+02	 1.1225e+04
 7.5938e+02	 1.1204e+04	 5.4014e+00	 3.1904e-01	 3.5316e+02	 1.1228e+04
 1.1391e+03	 1.1204e+04	 5.3172e+00	 3.4263e-01	 3.5316e+02	 1.1230e+04
 1.7086e+03	 1.1204e+04	 5.2262e+00	 3.6705e-01	 3.5315e+02	 1.1233e+04
 2.5629e+03	 1.1204e+04	 5.1283e+00	 3.9145e-01	 3.5316e+02	 1.1238e+04
 3.8443e+03	 1.1204e+04	 5.0240e+00	 4.1530e-01	 3.5315e+02	 1.1241e+04
 5.7665e+03	 1.1204e+04	 4.9140e+00	 4.3910e-01	 3.5315e+02	 1.1243e+04
 8.6498e+03	 1.1204e+04	 4.7971e+00	 4.6264e-01	 3.5316e+02	 1.1248e+04
 1.2975e+04	 1.1204e+04	 4.6744e+00	 4.8640e-01	 3.5315e+02	 1.1251e+04
 1.9462e+04	 1.1204e+04	 4.2135e+00	 4.7238e-01	 3.5315e+02	 1.1254e+04
 2.9193e+04	 1.1204e+04	 4.0845e+00	 4.9198e-01	 3.5316e+02	 1.1256e+04
 4.3789e+04	 1.1204e+04	 3.9484e+00	 5.0752e-01	 3.5315e+02	 1.1259e+04
 6.5684e+04	 1.1204e+04	 3.8058e+00	 5.1592e-01	 3.5315e+02	 1.1262e+04
 9.8526e+04	 1.1204e+04	 3.6592e+00	 5.1445e-01	 3.5315e+02	 1.1264e+04
 1.4779e+05	 1.1204e+04	 3.5122e+00	 4.9967e-01	 3.5315e+02	 1.1267e+04
 2.2168e+05	 1.1204e+04	 3.6346e+00	 5.0755e-01	 3.5316e+02	 1.1270e+04
 3.3253e+05	 1.1204e+04	 3.4988e+00	 4.6316e-01	 3.5315e+02	 1.1272e+04
 4.9879e+05	 1.1204e+04	 3.3832e+00	 4.1299e-01	 3.5315e+02	 1.1275e+04
 7.4818e+05	 1.1204e+04	 3.3416e+00	 3.0161e-01	 3.5315e+02	 1.1282e+04
 9.0000e+05	 1.1204e+04	 3.3080e+00	 2.7846e-01	 3.5314e+02	 1.1290e+04
 1.0000e+02	 1.1288e+04	 5.7296e+00	 2.2408e-01	 3.5314e+02	 1.1298e+04
 1.5000e+02	 1.1288e+04	 5.6739e+00	 2.3884e-01	 3.5314e+02	 1.1301e+04
 2.2500e+02	 1.1288e+04	 5.6127e+00	 2.5626e-01	 3.5314e+02	 1.1303e+04
 3.3750e+02	 1.1288e+04	 5.5470e+00	 2.7581e-01	 3.5315e+02	 1.1306e+04
 5.0625e+02	 1.1288e+04	 5.4756e+00	 2.9698e-01	 3.5315e+02	 1.1308e+04
 7.5938e+02	 1.1288e+04	 5.3979e+00	 3.1988e-01	 3.5315e+02	 1.1311e+04
 1.1391e+03	 1.1288e+04	 5.3131e+00	 3.4327e-01	 3.5315e+02	 1.1314e+04
 1.7086e+03	 1.1288e+04	 5.2222e+00	 3.6763e-01	 3.5315e+02	 1.1316e+04
 2.5629e+03	 1.1288e+04	 5.1243e+00	 3.9181e-01	 3.5314e+02	 1.1321e+04
 3.8443e+03	 1.1288e+04	 5.0202e+00	 4.1566e-01	 3.5314e+02	 1.1324e+04
 5.7665e+03	 1.1288e+04	 4.9100e+00	 4.3940e-01	 3.5314e+02	 1.1326e+04
 8.6498e+03	 1.1288e+04	 4.7931e+00	 4.6283e-01	 3.5314e+02	 1.1331e+04
 1.2975e+04	 1.1288e+04	 4.6703e+00	 4.8620e-01	 3.5315e+02	 1.1334e+04
 1.9462e+04	 1.1288e+04	 4.2098e+00	 4.7223e-01	 3.5315e+02	 1.1336e+04
 2.9193e+04	 1.1288e+04	 4.0809e+00	 4.9162e-01	 3.5315e+02	 1.1339e+04
 4.3789e+04	 1.1288e+04	 3.9449e+00	 5.0694e-01	 3.5315e+02	 1.1341e+04
 6.5684e+04	 1.1288e+04	 3.8024e+00	 5.1517e-01	 3.5315e+02	 1.1344e+04
 9.8526e+04	 1.1288e+04	 3.6561e+00	 5.1336e-01	 3.5315e+02	 1.1347e+04
 1.4779e+05	 1.1288e+04	 3.5095e+00	 4.9852e-01	 3.5315e+02	 1.1349e+04
 2.2168e+05	 1.1288e+04	 3.6322e+00	 5.0618e-01	 3.5315e+02	 1.1352e+04
 3.3253e+05	 1.1288e+04	 3.4967e+00	 4.6197e-01	 3.5315e+02	 1.1354e+04
 4.9879e+05	 1.1288e+04	 3.3813e+00	 4.1197e-01	 3.5315e+02	 1.1357e+04
 7.4818e+05	 1.1288e+04	 3.3401e+00	 3.0088e-01	 3.5315e+02	 1.1364e+04
 9.0000e+05	 1.1288e+04	 3.3066e+00	 2.7779e-01	 3.5315e+02	 1.1372e+04
 1.0000e+02	 1.1369e+04	 5.7277e+00	 2.2479e-01	 3.5314e+02	 1.1381e+04
 1.5000e+02	 1.1369e+04	 5.6713e+00	 2.3951e-01	 3.5315e+02	 1.1383e+04
 2.2500e+02	 1.1369e+04	 5.6105e+00	 2.5705e-01	 3.5315e+02	 1.1386e+04
 3.3750e+02	 1.1369e+04	 5.5447e+00	 2.7662e-01	 3.5314e+02	 1.1388e+04
 5.0625e+02	 1.1369e+04	 5.4730e+00	 2.9778e-01	 3.5315e+02	 1.1391e+04
 7.5938e+02	 1.1369e+04	 5.3950e+00	 3.2057e-01	 3.5314e+02	 1.1393e+04
 1.1391e+03	 1.1369e+04	 5.3104e+00	 3.4439e-01	 3.5315e+02	 1.1396e+04
 1.7086e+03	 1.1369e+04	 5.2192e+00	 3.6812e-01	 3.5315e+02	 1.1399e+04
 2.5629e+03	 1.1369e+04	 5.1209e+00	 3.9226e-01	 3.5315e+02	 1.1404e+04
 3.8443e+03	 1.1369e+04	 5.0167e+00	 4.1604e-01	 3.5315e+02	 1.1406e+04
 5.7665e+03	 1.1369e+04	 4.9063e+00	 4.3952e-01	 3.5315e+02	 1.1409e+04
 8.6498e+03	 1.1369e+04	 4.7895e+00	 4.6282e-01	 3.5315e+02	 1.1414e+04
 1.2975e+04	 1.1369e+04	 4.6669e+00	 4.8638e-01	 3.5315e+02	 1.1416e+04
 1.9462e+04	 1.1369e+04	 4.2065e+00	 4.7207e-01	 3.5315e+02	 1.1419e+04
 2.9193e+04	 1.1369e+04	 4.0778e+00	 4.9135e-01	 3.5315e+02	 1.1421e+04
 4.3789e+04	 1.1369e+04	 3.9418e+00	 5.0635e-01	 3.5316e+02	 1.1424e+04
 6.5684e+04	 1.1369e+04	 3.7995e+00	 5.1438e-01	 3.5315e+02	 1.1426e+04
 9.8526e+04	 1.1369e+04	 3.6535e+00	 5.1234e-01	 3.5316e+02	 1.1429e+04
 1.4779e+05	 1.1369e+04	 3.5073e+00	 4.9750e-01	 3.5316e+02	 1.1432e+04
 2.2168e+05	 1.1369e+04	 3.6302e+00	 5.0520e-01	 3.5315e+02	 1.1434e+04
 3.3253e+05	 1.1369e+04	 3.4949e+00	 4.6102e-01	 3.5316e+02	 1.1437e+04
 4.9879e+05	 1.1369e+04	 3.3799e+00	 4.1107e-01	 3.5316e+02	 1.1439e+04
 7.4818e+05	 1.1369e+04	 3.3387e+00	 3.0006e-01	 3.5315e+02	 1.1447e+04
 9.0000e+05	 1.1369e+04	 3.3053e+00	 2.7705e-01	 3.5315e+02	 1.1455e+04
 1.0000e+02	 1.1452e+04	 5.7258e+00	 2.2562e-01	 3.5315e+02	 1.1463e+04
 1.5000e+02	 1.1452e+04	 5.6682e+00	 2.4106e-01	 3.5315e+02	 1.1466e+04
 2.2500e+02	 1.1452e+04	 5.6081e+00	 2.5787e-01	 3.5314e+02	 1.1469e+04
 3.3750e+02	 1.1452e+04	 5.5419e+00	 2.7729e-01	 3.5315e+02	 1.1471e+04
 5.0625e+02	 1.1452e+04	 5.4700e+00	 2.9866e-01	 3.5315e+02	 1.1474e+04
 7.5938e+02	 1.1452e+04	 5.3919e+00	 3.2120e-01	 3.5315e+02	 1.1476e+04
 1.1391e+03	 1.1452e+04	 5.3072e+00	 3.4490e-01	 3.5315e+02	 1.1479e+04
 1.7086e+03	 1.1452e+04	 5.2157e+00	 3.6883e-01	 3.5315e+02	 1.1481e+04
 2.5629e+03	 1.1452e+04	 5.1174e+00	 3.9284e-01	 3.5315e+02	 1.1486e+04
 3.8443e+03	 1.1452e+04	 5.0131e+00	 4.1624e-01	 3.5315e+02	 1.1489e+04
 5.7665e+03	 1.1452e+04	 4.9027e+00	 4.3962e-01	 3.5315e+02	 1.1492e+04
 8.6498e+03	 1.1452e+04	 4.7859e+00	 4.6299e-01	 3.5315e+02	 1.1497e+04
 1.2975e+04	 1.1452e+04	 4.6631e+00	 4.8617e-01	 3.5315e+02	 1.1499e+04
 1.9462e+04	 1.1452e+04	 4.2031e+00	 4.7182e-01	 3.5315e+02	 1.1502e+04
 2.9193e+04	 1.1452e+04	 4.0743e+00	 4.9102e-01	 3.5316e+02	 1.1504e+04
 4.3789e+04	 1.1452e+04	 3.9384e+00	 5.0591e-01	 3.5316e+02	 1.1507e+04
 6.5684e+04	 1.1452e+04	 3.7963e+00	 5.1340e-01	 3.5316e+02	 1.1509e+04
 9.8526e+04	 1.1452e+04	 3.6505e+00	 5.1116e-01	 3.5316e+02	 1.1512e+04
 1.4779e+05	 1.1452e+04	 3.5048e+00	 4.9624e-01	 3.5315e+02	 1.1514e+04
 2.2168e+05	 1.1452e+04	 3.6277e+00	 5.0410e-01	 3.5315e+02	 1.1517e+04
 3.3253e+05	 1.1452e+04	 3.4929e+00	 4.5992e-01	 3.5315e+02	 1.1520e+04
 4.9879e+05	 1.1452e+04	 3.3782e+00	 4.1017e-01	 3.5315e+02	 1.1522e+04
 7.4818e+05	 1.1452e+04	 3.3373e+00	 2.9933e-01	 3.5314e+02	 1.1531e+04
 9.0000e+05	 1.1452e+04	 3.3041e+00	 2.7624e-01	 3.5315e+02	 1.1538e+04
 1.0000e+02	 1.1535e+04	 5.7240e+00	 2.2632e-01	 3.5315e+02	 1.1546e+04
 1.5000e+02	 1.1535e+04	 5.6686e+00	 2.4027e-01	 3.5315e+02	 1.1549e+04
 2.2500e+02	 1.1535e+04	 5.6060e+00	 2.5846e-01	 3.5315e+02	 1.1551e+04
 3.3750e+02	 1.1535e+04	 5.5396e+00	 2.7805e-01	 3.5315e+02	 1.1554e+04
 5.0625e+02	 1.1535e+04	 5.4676e+00	 2.9939e-01	 3.5315e+02	 1.1556e+04
 7.5938e+02	 1.1535e+04	 5.3890e+00	 3.2193e-01	 3.5315e+02	 1.1559e+04
 1.1391e+03	 1.1535e+04	 5.3042e+00	 3.4552e-01	 3.5315e+02	 1.1562e+04
 1.7086e+03	 1.1535e+04	 5.2123e+00	 3.6929e-01	 3.5314e+02	 1.1564e+04
 2.5629e+03	 1.1535e+04	 5.1141e+00	 3.9313e-01	 3.5315e+02	 1.1569e+04
 3.8443e+03	 1.1535e+04	 5.0096e+00	 4.1667e-01	 3.5315e+02	 1.1572e+04
 5.7665e+03	 1.1535e+04	 4.8990e+00	 4.3986e-01	 3.5315e+02	 1.1574e+04
 8.6498e+03	 1.1535e+04	 4.7821e+00	 4.6307e-01	 3.5315e+02	 1.1580e+04
 1.2975e+04	 1.1535e+04	 4.6593e+00	 4.8612e-01	 3.5314e+02	 1.1582e+04
 1.9462e+04	 1.1535e+04	 4.1995e+00	 4.7171e-01	 3.5314e+02	 1.1585e+04
 2.9193e+04	 1.1535e+04	 4.0707e+00	 4.9054e-01	 3.5315e+02	 1.1587e+04
 4.3789e+04	 1.1535e+04	 3.9349e+00	 5.0536e-01	 3.5314e+02	 1.1590e+04
 6.5684e+04	 1.1535e+04	 3.7930e+00	 5.1272e-01	 3.5315e+02	 1.1592e+04
 9.8526e+04	 1.1535e+04	 3.6476e+00	 5.1039e-01	 3.5315e+02	 1.1595e+04
 1.4779e+05	 1.1535e+04	 3.5022e+00	 4.9514e-01	 3.5315e+02	 1.1598e+04
 2.2168e+05	 1.1535e+04	 3.6254e+00	 5.0291e-01	 3.5316e+02	 1.1600e+04
 3.3253e+05	 1.1535e+04	 3.4911e+00	 4.5887e-01	 3.5315e+02	 1.1603e+04
 4.9879e+05	 1.1535e+04	 3.3766e+00	 4.0929e-01	 3.5315e+02	 1.1605e+04
 7.4818e+05	 1.1535e+04	 3.3359e+00	 2.9848e-01	 3.5315e+02	 1.1613e+04
 9.0000e+05	 1.1535e+04	 3.3027e+00	 2.7562e-01	 3.5315e+02	 1.1621e+04
 1.0000e+02	 1.1618e+04	 5.7221e+00	 2.2687e-01	 3.5315e+02	 1.1629e+04
 1.5000e+02	 1.1618e+04	 5.6647e+00	 2.3972e-01	 3.5315e+02	 1.1632e+04
 2.2500e+02	 1.1618e+04	 5.6038e+00	 2.5931e-01	 3.5315e+02	 1.1634e+04
 3.3750e+02	 1.1618e+04	 5.5372e+00	 2.7865e-01	 3.5315e+02	 1.1636e+04
 5.0625e+02	 1.1618e+04	 5.4649e+00	 2.9995e-01	 3.5315e+02	 1.1639e+04
 7.5938e+02	 1.1618e+04	 5.3864e+00	 3.2263e-01	 3.5315e+02	 1.1642e+04
 1.1391e+03	 1.1618e+04	 5.3011e+00	 3.4588e-01	 3.5316e+02	 1.1644e+04
 1.7086e+03	 1.1618e+04	 5.2094e+00	 3.6987e-01	 3.5316e+02	 1.1647e+04
 2.5629e+03	 1.1618e+04	 5.1109e+00	 3.9350e-01	 3.5315e+02	 1.1652e+04
 3.8443e+03	 1.1618e+04	 5.0061e+00	 4.1690e-01	 3.5315e+02	 1.1654e+04
 5.7665e+03	 1.1618e+04	 4.8956e+00	 4.4008e-01	 3.5315e+02	 1.1657e+04
 8.6498e+03	 1.1618e+04	 4.7786e+00	 4.6311e-01	 3.5316e+02	 1.1662e+04
 1.2975e+04	 1.1618e+04	 4.6556e+00	 4.8603e-01	 3.5315e+02	 1.1665e+04
 1.9462e+04	 1.1618e+04	 4.1960e+00	 4.7150e-01	 3.5315e+02	 1.1668e+04
 2.9193e+04	 1.1618e+04	 4.0672e+00	 4.9020e-01	 3.5315e+02	 1.1670e+04
 4.3789e+04	 1.1618e+04	 3.9315e+00	 5.0478e-01	 3.5315e+02	 1.1673e+04
 6.5684e+04	 1.1618e+04	 3.7897e+00	 5.1198e-01	 3.5315e+02	 1.1675e+04
 9.8526e+04	 1.1618e+04	 3.6445e+00	 5.0935e-01	 3.5315e+02	 1.1678e+04
 1.4779e+05	 1.1618e+04	 3.4993e+00	 4.9401e-01	 3.5314e+02	 1.1680e+04
 2.2168e+05	 1.1618e+04	 3.6228e+00	 5.0167e-01	 3.5315e+02	 1.1683e+04
 3.3253e+05	 1.1618e+04	 3.4888e+00	 4.5762e-01	 3.5314e+02	 1.1686e+04
 4.9879e+05	 1.1618e+04	 3.3747e+00	 4.0811e-01	 3.5314e+02	 1.1688e+04
 7.4818e+05	 1.1618e+04	 3.3344e+00	 2.9774e-01	 3.5314e+02	 1.1696e+04
 9.0000e+05	 1.1618e+04	 3.3011e+00	 2.7475e-01	 3.5314e+02	 1.1704e+04
 1.0000e+02	 1.1701e+04	 5.7199e+00	 2.2775e-01	 3.5314e+02	 1.1712e+04
 1.5000e+02	 1.1701e+04	 5.6627e+00	 2.4297e-01	 3.5315e+02	 1.1715e+04
 2.2500e+02	 1.1701e+04	 5.6012e+00	 2.5998e-01	 3.5315e+02	 1.1718e+04
 3.3750e+02	 1.1701e+04	 5.5344e+00	 2.7954e-01	 3.5315e+02	 1.1720e+04
 5.0625e+02	 1.1701e+04	 5.4619e+00	 3.0068e-01	 3.5315e+02	 1.1723e+04
 7.5938e+02	 1.1701e+04	 5.3832e+00	 3.2335e-01	 3.5314e+02	 1.1725e+04
 1.1391e+03	 1.1701e+04	 5.2978e+00	 3.4663e-01	 3.5316e+02	 1.1728e+04
 1.7086e+03	 1.1701e+04	 5.2059e+00	 3.7040e-01	 3.5315e+02	 1.1730e+04
 2.5629e+03	 1.1701e+04	 5.1073e+00	 3.9403e-01	 3.5316e+02	 1.1735e+04
 3.8443e+03	 1.1701e+04	 5.0025e+00	 4.1719e-01	 3.5316e+02	 1.1738e+04
 5.7665e+03	 1.1701e+04	 4.8919e+00	 4.4024e-01	 3.5315e+02	 1.1740e+04
 8.6498e+03	 1.1701e+04	 4.7750e+00	 4.6317e-01	 3.5315e+02	 1.1746e+04
 1.2975e+04	 1.1701e+04	 4.6521e+00	 4.8608e-01	 3.5316e+02	 1.1748e+04
 1.9462e+04	 1.1701e+04	 4.1928e+00	 4.7135e-01	 3.5316e+02	 1.1751e+04
 2.9193e+04	 1.1701e+04	 4.0642e+00	 4.8988e-01	 3.5316e+02	 1.1753e+04
 4.3789e+04	 1.1701e+04	 3.9286e+00	 5.0416e-01	 3.5315e+02	 1.1756e+04
 6.5684e+04	 1.1701e+04	 3.7871e+00	 5.1133e-01	 3.5316e+02	 1.1758e+04
 9.8526e+04	 1.1701e+04	 3.6421e+00	 5.0864e-01	 3.5315e+02	 1.1761e+04
 1.4779e+05	 1.1701e+04	 3.4974e+00	 4.9324e-01	 3.5315e+02	 1.1764e+04
 2.2168e+05	 1.1701e+04	 3.6211e+00	 5.0073e-01	 3.5316e+02	 1.1766e+04
 3.3253e+05	 1.1701e+04	 3.4873e+00	 4.5675e-01	 3.5316e+02	 1.1769e+04
 4.9879e+05	 1.1701e+04	 3.3733e+00	 4.0737e-01	 3.5316e+02	 1.1771e+04
 7.4818e+05	 1.1701e+04	 3.3333e+00	 2.9707e-01	 3.5315e+02	 1.1779e+04
 9.0000e+05	 1.1701e+04	 3.3001e+00	 2.7414e-01	 3.5316e+02	 1.1787e+04
 1.0000e+02	 1.1784e+04	 5.7184e+00	 2.2852e-01	 3.5315e+02	 1.1795e+04
 1.5000e+02	 1.1784e+04	 5.6595e+00	 2.4346e-01	 3.5315e+02	 1.1797e+04
 2.2500e+02	 1.1784e+04	 5.5991e+00	 2.6077e-01	 3.5315e+02	 1.1800e+04
 3.3750e+02	 1.1784e+04	 5.5321e+00	 2.8033e-01	 3.5315e+02	 1.1802e+04
 5.0625e+02	 1.1784e+04	 5.4595e+00	 3.0154e-01	 3.5315e+02	 1.1805e+04
 7.5938e+02	 1.1784e+04	 5.3802e+00	 3.2422e-01	 3.5315e+02	 1.1808e+04
 1.1391e+03	 1.1784e+04	 5.2947e+00	 3.4748e-01	 3.5315e+02	 1.1810e+04
 1.7086e+03	 1.1784e+04	 5.2024e+00	 3.7086e-01	 3.5315e+02	 1.1813e+04
 2.5629e+03	 1.1784e+04	 5.1038e+00	 3.9434e-01	 3.5314e+02	 1.1818e+04
 3.8443e+03	 1.1784e+04	 4.9986e+00	 4.1754e-01	 3.5315e+02	 1.1820e+04
 5.7665e+03	 1.1784e+04	 4.8878e+00	 4.4040e-01	 3.5314e+02	 1.1823e+04
 8.6498e+03	 1.1784e+04	 4.7706e+00	 4.6321e-01	 3.5314e+02	 1.1828e+04
 1.2975e+04	 1.1784e+04	 4.6477e+00	 4.8592e-01	 3.5314e+02	 1.1831e+04
 1.9462e+04	 1.1784e+04	 4.1887e+00	 4.7117e-01	 3.5314e+02	 1.1834e+04
 2.9193e+04	 1.1784e+04	 4.0600e+00	 4.8952e-01	 3.5314e+02	 1.1836e+04
 4.3789e+04	 1.1784e+04	 3.9245e+00	 5.0354e-01	 3.5314e+02	 1.1839e+04
 6.5684e+04	 1.1784e+04	 3.7832e+00	 5.1045e-01	 3.5314e+02	 1.1841e+04
 9.8526e+04	 1.1784e+04	 3.6387e+00	 5.0731e-01	 3.5314e+02	 1.1844e+04
 1.4779e+05	 1.1784e+04	 3.4944e+00	 4.9183e-01	 3.5315e+02	 1.1847e+04
 2.2168e+05	 1.1784e+04	 3.6181e+00	 4.9934e-01	 3.5314e+02	 1.1849e+04
 3.3253e+05	 1.1784e+04	 3.4849e+00	 4.5550e-01	 3.5315e+02	 1.1852e+04
 4.9879e+05	 1.1784e+04	 3.3714e+00	 4.0639e-01	 3.5315e+02	 1.1854e+04
 7.4818e+05	 1.1784e+04	 3.3316e+00	 2.9620e-01	 3.5315e+02	 1.1862e+04
 9.0000e+05	 1.1784e+04	 3.2987e+00	 2.7338e-01	 3.5315e+02	 1.1870e+04
 1.0000e+02	 1.1867e+04	 5.7163e+00	 2.2917e-01	 3.5315e+02	 1.1878e+04
 1.5000e+02	 1.1867e+04	 5.6601e+00	 2.4447e-01	 3.5315e+02	 1.1881e+04
 2.2500e+02	 1.1867e+04	 5.5968e+00	 2.6165e-01	 3.5316e+02	 1.1884e+04
 3.3750e+02	 1.1867e+04	 5.5296e+00	 2.8092e-01	 3.5315e+02	 1.1886e+04
 5.0625e+02	 1.1867e+04	 5.4566e+00	 3.0228e-01	 3.5315e+02	 1.1888e+04
 7.5938e+02	 1.1867e+04	 5.3774e+00	 3.2479e-01	 3.5315e+02	 1.1891e+04
 1.1391e+03	 1.1867e+04	 5.2915e+00	 3.4804e-01	 3.5315e+02	 1.1894e+04
 1.7086e+03	 1.1867e+04	 5.1992e+00	 3.7142e-01	 3.5315e+02	 1.1896e+04
 2.5629e+03	 1.1867e+04	 5.1002e+00	 3.9484e-01	 3.5315e+02	 1.1901e+04
 3.8443e+03	 1.1867e+04	 4.9953e+00	 4.1789e-01	 3.5315e+02	 1.1904e+04
 5.7665e+03	 1.1867e+04	 4.8844e+00	 4.4060e-01	 3.5314e+02	 1.1907e+04
 8.6498e+03	 1.1867e+04	 4.7673e+00	 4.6336e-01	 3.5315e+02	 1.1912e+04
 1.2975e+04	 1.1867e+04	 4.6442e+00	 4.8599e-01	 3.5315e+02	 1.1914e+04
 1.9462e+04	 1.1867e+04	 4.1856e+00	 4.7096e-01	 3.5315e+02	 1.1917e+04
 2.9193e+04	 1.1867e+04	 4.0570e+00	 4.8922e-01	 3.5316e+02	 1.1919e+04
 4.3789e+04	 1.1867e+04	 3.9216e+00	 5.0300e-01	 3.5315e+02	 1.1922e+04
 6.5684e+04	 1.1867e+04	 3.7805e+00	 5.0970e-01	 3.5315e+02	 1.1925e+04
 9.8526e+04	 1.1867e+04	 3.6362e+00	 5.0667e-01	 3.5315e+02	 1.1927e+04
 1.4779e+05	 1.1867e+04	 3.4921e+00	 4.9116e-01	 3.5316e+02	 1.1930e+04
 2.2168e+05	 1.1867e+04	 3.6162e+00	 4.9841e-01	 3.5315e+02	 1.1932e+04
 3.3253e+05	 1.1867e+04	 3.4832e+00	 4.5456e-01	 3.5315e+02	 1.1935e+04
 4.9879e+05	 1.1867e+04	 3.3700e+00	 4.0553e-01	 3.5315e+02	 1.1937e+04
 7.4818e+05	 1.1867e+04	 3.3303e+00	 2.9526e-01	 3.5315e+02	 1.1945e+04
 9.0000e+05	 1.1867e+04	 3.2972e+00	 2.7277e-01	 3.5314e+02	 1.1953e+04
 1.0000e+02	 1.1950e+04	 5.7140e+00	 2.3004e-01	 3.5314e+02	 1.1962e+04
 1.5000e+02	 1.1950e+04	 5.6568e+00	 2.4505e-01	 3.5314e+02	 1.1964e+04
 2.2500e+02	 1.1950e+04	 5.5940e+00	 2.6243e-01	 3.5314e+02	 1.1967e+04
 3.3750e+02	 1.1950e+04	 5.5264e+00	 2.8182e-01	 3.5314e+02	 1.1969e+04
 5.0625e+02	 1.1950e+04	 5.4534e+00	 3.0301e-01	 3.5314e+02	 1.1972e+04
 7.5938e+02	 1.1950e+04	 5.3738e+00	 3.2528e-01	 3.5314e+02	 1.1974e+04
 1.1391e+03	 1.1950e+04	 5.2878e+00	 3.4870e-01	 3.5314e+02	 1.1977e+04
 1.7086e+03	 1.1950e+04	 5.1954e+00	 3.7193e-01	 3.5315e+02	 1.1980e+04
 2.5629e+03	 1.1950e+04	 5.0964e+00	 3.9522e-01	 3.5315e+02	 1.1985e+04
 3.8443e+03	 1.1950e+04	 4.9914e+00	 4.1822e-01	 3.5314e+02	 1.1987e+04
 5.7665e+03	 1.1950e+04	 4.8806e+00	 4.4083e-01	 3.5315e+02	 1.1990e+04
 8.6498e+03	 1.1950e+04	 4.7635e+00	 4.6340e-01	 3.5315e+02	 1.1995e+04
 1.2975e+04	 1.1950e+04	 4.6407e+00	 4.8597e-01	 3.5314e+02	 1.1997e+04
 1.9462e+04	 1.1950e+04	 4.1823e+00	 4.7083e-01	 3.5314e+02	 1.2000e+04
 2.9193e+04	 1.1950e+04	 4.0537e+00	 4.8887e-01	 3.5315e+02	 1.2002e+04
 4.3789e+04	 1.1950e+04	 3.9183e+00	 5.0261e-01	 3.5314e+02	 1.2005e+04
 6.5684e+04	 1.1950e+04	 3.7775e+00	 5.0904e-01	 3.5315e+02	 1.2007e+04
 9.8526e+04	 1.1950e+04	 3.6335e+00	 5.0571e-01	 3.5316e+02	 1.2010e+04
 1.4779e+05	 1.1950e+04	 3.4897e+00	 4.9008e-01	 3.5316e+02	 1.2013e+04
 2.2168e+05	 1.1950e+04	 3.6141e+00	 4.9733e-01	 3.5315e+02	 1.2015e+04
 3.3253e+05	 1.1950e+04	 3.4815e+00	 4.5362e-01	 3.5316e+02	 1.2018e+04
 4.9879e+05	 1.1950e+04	 3.3686e+00	 4.0472e-01	 3.5316e+02	 1.2021e+04
 7.4818e+05	 1.1950e+04	 3.3291e+00	 2.9472e-01	 3.5316e+02	 1.2028e+04
 9.0000e+05	 1.1950e+04	 3.2962e+00	 2.7229e-01	 3.5315e+02	 1.2036e+04
 1.0000e+02	 1.2033e+04	 5.7127e+00	 2.3073e-01	 3.5316e+02	 1.2044e+04
 1.5000e+02	 1.2033e+04	 5.6562e+00	 2.4404e-01	 3.5316e+02	 1.2047e+04
 2.2500e+02	 1.2033e+04	 5.5924e+00	 2.6295e-01	 3.5316e+02	 1.2049e+04
 3.3750e+02	 1.2033e+04	 5.5249e+00	 2.8238e-01	 3.5316e+02	 1.2052e+04
 5.0625e+02	 1.2033e+04	 5.4515e+00	 3.0376e-01	 3.5316e+02	 1.2054e+04
 7.5938e+02	 1.2033e+04	 5.3718e+00	 3.2595e-01	 3.5316e+02	 1.2057e+04
 1.1391e+03	 1.2033e+04	 5.2858e+00	 3.4922e-01	 3.5316e+02	 1.2060e+04
 1.7086e+03	 1.2033e+04	 5.1931e+00	 3.7244e-01	 3.5316e+02	 1.2062e+04
 2.5629e+03	 1.2033e+04	 5.0938e+00	 3.9565e-01	 3.5316e+02	 1.2068e+04
 3.8443e+03	 1.2033e+04	 4.9885e+00	 4.1837e-01	 3.5316e+02	 1.2070e+04
 5.7665e+03	 1.2033e+04	 4.8775e+00	 4.4108e-01	 3.5315e+02	 1.2073e+04
 8.6498e+03	 1.2033e+04	 4.7602e+00	 4.6348e-01	 3.5314e+02	 1.2078e+04
 1.2975e+04	 1.2033e+04	 4.6371e+00	 4.8581e-01	 3.5315e+02	 1.2080e+04
 1.9462e+04	 1.2033e+04	 4.1788e+00	 4.7059e-01	 3.5314e+02	 1.2083e+04
 2.9193e+04	 1.2033e+04	 4.0501e+00	 4.8856e-01	 3.5315e+02	 1.2086e+04
 4.3789e+04	 1.2033e+04	 3.9149e+00	 5.0200e-01	 3.5314e+02	 1.2089e+04
 6.5684e+04	 1.2033e+04	 3.7742e+00	 5.0815e-01	 3.5315e+02	 1.2091e+04
 9.8526e+04	 1.2033e+04	 3.6304e+00	 5.0451e-01	 3.5314e+02	 1.2094e+04
 1.4779e+05	 1.2033e+04	 3.4870e+00	 4.8873e-01	 3.5314e+02	 1.2097e+04
 2.2168e+05	 1.2033e+04	 3.6114e+00	 4.9603e-01	 3.5315e+02	 1.2099e+04
 3.3253e+05	 1.2033e+04	 3.4793e+00	 4.5238e-01	 3.5315e+02	 1.2102e+04
 4.9879e+05	 1.2033e+04	 3.3667e+00	 4.0358e-01	 3.5315e+02	 1.2105e+04
 7.4818e+05	 1.2033e+04	 3.3275e+00	 2.9381e-01	 3.5315e+02	 1.2112e+04
 9.0000e+05	 1.2033e+04	 3.2948e+00	 2.7138e-01	 3.5315e+02	 1.2120e+04
 1.0000e+02	 1.2117e+04	 5.7105e+00	 2.3128e-01	 3.5315e+02	 1.2128e+04
 1.5000e+02	 1.2117e+04	 5.6527e+00	 2.4585e-01	 3.5316e+02	 1.2131e+04
 2.2500e+02	 1.2117e+04	 5.5899e+00	 2.6385e-01	 3.5315e+02	 1.2134e+04
 3.3750e+02	 1.2117e+04	 5.5220e+00	 2.8326e-01	 3.5315e+02	 1.2136e+04
 5.0625e+02	 1.2117e+04	 5.4485e+00	 3.0438e-01	 3.5315e+02	 1.2139e+04
 7.5938e+02	 1.2117e+04	 5.3687e+00	 3.2678e-01	 3.5315e+02	 1.2141e+04
 1.1391e+03	 1.2117e+04	 5.2823e+00	 3.4964e-01	 3.5316e+02	 1.2144e+04
 1.7086e+03	 1.2117e+04	 5.1894e+00	 3.7291e-01	 3.5315e+02	 1.2146e+04
 2.5629e+03	 1.2117e+04	 5.0900e+00	 3.9607e-01	 3.5315e+02	 1.2151e+04
 3.8443e+03	 1.2117e+04	 4.9847e+00	 4.1868e-01	 3.5315e+02	 1.2154e+04
 5.7665e+03	 1.2117e+04	 4.8738e+00	 4.4118e-01	 3.5315e+02	 1.2156e+04
 8.6498e+03	 1.2117e+04	 4.7565e+00	 4.6359e-01	 3.5314e+02	 1.2161e+04
 1.2975e+04	 1.2117e+04	 4.6334e+00	 4.8583e-01	 3.5315e+02	 1.2164e+04
 1.9462e+04	 1.2117e+04	 4.1756e+00	 4.7041e-01	 3.5315e+02	 1.2166e+04
 2.9193e+04	 1.2117e+04	 4.0471e+00	 4.8807e-01	 3.5315e+02	 1.2169e+04
 4.3789e+04	 1.2117e+04	 3.9120e+00	 5.0146e-01	 3.5315e+02	 1.2172e+04
 6.5684e+04	 1.2117e+04	 3.7713e+00	 5.0728e-01	 3.5315e+02	 1.2174e+04
 9.8526e+04	 1.2117e+04	 3.6279e+00	 5.0358e-01	 3.5315e+02	 1.2177e+04
 1.4779e+05	 1.2117e+04	 3.7835e+00	 5.0852e-01	 3.5315e+02	 1.2179e+04
 2.2168e+05	 1.2117e+04	 3.6095e+00	 4.9497e-01	 3.5315e+02	 1.2182e+04
 3.3253e+05	 1.2117e+04	 3.4775e+00	 4.5141e-01	 3.5314e+02	 1.2184e+04
 4.9879e+05	 1.2117e+04	 3.3652e+00	 4.0276e-01	 3.5314e+02	 1.2187e+04
 7.4818e+05	 1.2117e+04	 3.3261e+00	 2.9312e-01	 3.5314e+02	 1.2195e+04
 9.0000e+05	 1.2117e+04	 3.2935e+00	 2.7065e-01	 3.5315e+02	 1.2203e+04
 1.0000e+02	 1.2200e+04	 5.7086e+00	 2.3217e-01	 3.5315e+02	 1.2211e+04
 1.5000e+02	 1.2200e+04	 5.6501e+00	 2.4727e-01	 3.5315e+02	 1.2213e+04
 2.2500e+02	 1.2200e+04	 5.5875e+00	 2.6458e-01	 3.5314e+02	 1.2216e+04
 3.3750e+02	 1.2200e+04	 5.5193e+00	 2.8406e-01	 3.5314e+02	 1.2218e+04
 5.0625e+02	 1.2200e+04	 5.4455e+00	 3.0503e-01	 3.5314e+02	 1.2221e+04
 7.5938e+02	 1.2200e+04	 5.3651e+00	 3.2759e-01	 3.5314e+02	 1.2224e+04
 1.1391e+03	 1.2200e+04	 5.2787e+00	 3.5028e-01	 3.5314e+02	 1.2226e+04
 1.7086e+03	 1.2200e+04	 5.1857e+00	 3.7351e-01	 3.5314e+02	 1.2229e+04
 2.5629e+03	 1.2200e+04	 5.0860e+00	 3.9649e-01	 3.5314e+02	 1.2234e+04
 3.8443e+03	 1.2200e+04	 4.9807e+00	 4.1902e-01	 3.5314e+02	 1.2237e+04
 5.7665e+03	 1.2200e+04	 4.8696e+00	 4.4143e-01	 3.5314e+02	 1.2240e+04
 8.6498e+03	 1.2200e+04	 4.7524e+00	 4.6362e-01	 3.5314e+02	 1.2245e+04
 1.2975e+04	 1.2200e+04	 4.6295e+00	 4.8583e-01	 3.5314e+02	 1.2247e+04
 1.9462e+04	 1.2200e+04	 4.4683e+00	 3.5949e-01	 3.5314e+02	 1.2250e+04
 2.9193e+04	 1.2200e+04	 4.3077e+00	 3.6568e-01	 3.5314e+02	 1.2252e+04
 4.3789e+04	 1.2200e+04	 4.2388e+00	 4.8662e-01	 3.5315e+02	 1.2255e+04
 6.5684e+04	 1.2200e+04	 4.0900e+00	 5.1471e-01	 3.5314e+02	 1.2257e+04
 9.8526e+04	 1.2200e+04	 3.9352e+00	 5.2411e-01	 3.5315e+02	 1.2260e+04
 1.4779e+05	 1.2200e+04	 3.7806e+00	 5.1521e-01	 3.5315e+02	 1.2263e+04
 2.2168e+05	 1.2200e+04	 3.6072e+00	 4.9387e-01	 3.5315e+02	 1.2265e+04
 3.3253e+05	 1.2200e+04	 3.4757e+00	 4.5043e-01	 3.5315e+02	 1.2268e+04
 4.9879e+05	 1.2200e+04	 3.3637e+00	 4.0192e-01	 3.5315e+02	 1.2271e+04
 7.4818e+05	 1.2200e+04	 3.3250e+00	 2.9229e-01	 3.5316e+02	 1.2278e+04
 9.0000e+05	 1.2200e+04	 3.2923e+00	 2.7010e-01	 3.5316e+02	 1.2286e+04
 1.0000e+02	 1.2283e+04	 5.7069e+00	 2.3295e-01	 3.5317e+02	 1.2294e+04
 1.5000e+02	 1.2283e+04	 5.6488e+00	 2.4754e-01	 3.5316e+02	 1.2297e+04
 2.2500e+02	 1.2283e+04	 5.5852e+00	 2.6523e-01	 3.5316e+02	 1.2299e+04
 3.3750e+02	 1.2283e+04	 5.5169e+00	 2.8479e-01	 3.5316e+02	 1.2302e+04
 5.0625e+02	 1.2283e+04	 5.4428e+00	 3.0572e-01	 3.5316e+02	 1.2304e+04
 7.5938e+02	 1.2283e+04	 5.3625e+00	 3.2804e-01	 3.5315e+02	 1.2306e+04
 1.1391e+03	 1.2283e+04	 5.2760e+00	 3.5098e-01	 3.5315e+02	 1.2309e+04
 1.7086e+03	 1.2283e+04	 5.1827e+00	 3.7403e-01	 3.5315e+02	 1.2312e+04
 2.5629e+03	 1.2283e+04	 5.0831e+00	 3.9686e-01	 3.5315e+02	 1.2317e+04
 3.8443e+03	 1.2283e+04	 4.9777e+00	 4.1927e-01	 3.5316e+02	 1.2319e+04
 5.7665e+03	 1.2283e+04	 4.8665e+00	 4.4148e-01	 3.5315e+02	 1.2322e+04
 8.6498e+03	 1.2283e+04	 4.7491e+00	 4.6361e-01	 3.5315e+02	 1.2327e+04
 1.2975e+04	 1.2283e+04	 4.6261e+00	 4.8575e-01	 3.5315e+02	 1.2330e+04
 1.9462e+04	 1.2283e+04	 4.5084e+00	 4.1762e-01	 3.5315e+02	 1.2333e+04
 2.9193e+04	 1.2283e+04	 4.3792e+00	 4.6305e-01	 3.5316e+02	 1.2335e+04
 4.3789e+04	 1.2283e+04	 4.2379e+00	 4.9888e-01	 3.5315e+02	 1.2338e+04
 6.5684e+04	 1.2283e+04	 4.0873e+00	 5.2158e-01	 3.5315e+02	 1.2340e+04
 9.8526e+04	 1.2283e+04	 3.9319e+00	 5.2720e-01	 3.5315e+02	 1.2343e+04
 1.4779e+05	 1.2283e+04	 3.7777e+00	 5.1493e-01	 3.5315e+02	 1.2345e+04
 2.2168e+05	 1.2283e+04	 3.6047e+00	 4.9274e-01	 3.5315e+02	 1.2348e+04
 3.3253e+05	 1.2283e+04	 3.4736e+00	 4.4933e-01	 3.5315e+02	 1.2351e+04
 4.9879e+05	 1.2283e+04	 3.3620e+00	 4.0085e-01	 3.5315e+02	 1.2353e+04
 7.4818e+05	 1.2283e+04	 3.3233e+00	 2.9143e-01	 3.5315e+02	 1.2361e+04
 9.0000e+05	 1.2283e+04	 3.2908e+00	 2.6908e-01	 3.5314e+02	 1.2369e+04
 1.0000e+02	 1.2366e+04	 5.7046e+00	 2.3353e-01	 3.5314e+02	 1.2377e+04
 1.5000e+02	 1.2366e+04	 5.6481e+00	 2.4830e-01	 3.5314e+02	 1.2379e+04
 2.2500e+02	 1.2366e+04	 5.5827e+00	 2.6611e-01	 3.5315e+02	 1.2382e+04
 3.3750e+02	 1.2366e+04	 5.5140e+00	 2.8544e-01	 3.5315e+02	 1.2384e+04
 5.0625e+02	 1.2366e+04	 5.4399e+00	 3.0643e-01	 3.5315e+02	 1.2387e+04
 7.5938e+02	 1.2366e+04	 5.3595e+00	 3.2875e-01	 3.5316e+02	 1.2390e+04
 1.1391e+03	 1.2366e+04	 5.2727e+00	 3.5153e-01	 3.5316e+02	 1.2392e+04
 1.7086e+03	 1.2366e+04	 5.1795e+00	 3.7450e-01	 3.5315e+02	 1.2395e+04
 2.5629e+03	 1.2366e+04	 5.0798e+00	 3.9720e-01	 3.5316e+02	 1.2400e+04
 3.8443e+03	 1.2366e+04	 4.9743e+00	 4.1951e-01	 3.5316e+02	 1.2402e+04
 5.7665e+03	 1.2366e+04	 4.8631e+00	 4.4171e-01	 3.5316e+02	 1.2405e+04
 8.6498e+03	 1.2366e+04	 4.7457e+00	 4.6365e-01	 3.5315e+02	 1.2410e+04
 1.2975e+04	 1.2366e+04	 4.6227e+00	 4.8565e-01	 3.5315e+02	 1.2413e+04
 1.9462e+04	 1.2366e+04	 4.5064e+00	 4.2028e-01	 3.5315e+02	 1.2415e+04
 2.9193e+04	 1.2366e+04	 4.3766e+00	 4.6649e-01	 3.5315e+02	 1.2418e+04
 4.3789e+04	 1.2366e+04	 4.2355e+00	 5.0385e-01	 3.5315e+02	 1.2420e+04
 6.5684e+04	 1.2366e+04	 4.0842e+00	 5.2291e-01	 3.5315e+02	 1.2423e+04
 9.8526e+04	 1.2366e+04	 3.9291e+00	 5.2751e-01	 3.5315e+02	 1.2425e+04
 1.4779e+05	 1.2366e+04	 3.7750e+00	 5.1573e-01	 3.5314e+02	 1.2428e+04
 2.2168e+05	 1.2366e+04	 3.6025e+00	 4.9167e-01	 3.5314e+02	 1.2430e+04
 3.3253e+05	 1.2366e+04	 3.4718e+00	 4.4827e-01	 3.5315e+02	 1.2433e+04
 4.9879e+05	 1.2366e+04	 3.3603e+00	 4.0003e-01	 3.5315e+02	 1.2436e+04
 7.4818e+05	 1.2366e+04	 3.3220e+00	 2.9069e-01	 3.5314e+02	 1.2444e+04
 9.0000e+05	 1.2366e+04	 3.2896e+00	 2.6859e-01	 3.5315e+02	 1.2451e+04
 1.0000e+02	 1.2448e+04	 5.7027e+00	 2.3440e-01	 3.5316e+02	 1.2459e+04
 1.5000e+02	 1.2448e+04	 5.6449e+00	 2.5021e-01	 3.5315e+02	 1.2462e+04
 2.2500e+02	 1.2448e+04	 5.5804e+00	 2.6664e-01	 3.5315e+02	 1.2465e+04
 3.3750e+02	 1.2448e+04	 5.5117e+00	 2.8617e-01	 3.5315e+02	 1.2467e+04
 5.0625e+02	 1.2448e+04	 5.4373e+00	 3.0718e-01	 3.5315e+02	 1.2470e+04
 7.5938e+02	 1.2448e+04	 5.3564e+00	 3.2924e-01	 3.5315e+02	 1.2472e+04
 1.1391e+03	 1.2448e+04	 5.2695e+00	 3.5195e-01	 3.5314e+02	 1.2475e+04
 1.7086e+03	 1.2448e+04	 5.1759e+00	 3.7500e-01	 3.5315e+02	 1.2477e+04
 2.5629e+03	 1.2448e+04	 5.0762e+00	 3.9742e-01	 3.5314e+02	 1.2482e+04
 3.8443e+03	 1.2448e+04	 4.9705e+00	 4.1986e-01	 3.5315e+02	 1.2485e+04
 5.7665e+03	 1.2448e+04	 4.8593e+00	 4.4186e-01	 3.5315e+02	 1.2487e+04
 8.6498e+03	 1.2448e+04	 4.7420e+00	 4.6377e-01	 3.5314e+02	 1.2492e+04
 1.2975e+04	 1.2448e+04	 4.6190e+00	 4.8570e-01	 3.5315e+02	 1.2495e+04
 1.9462e+04	 1.2448e+04	 4.5009e+00	 4.1695e-01	 3.5314e+02	 1.2498e+04
 2.9193e+04	 1.2448e+04	 4.3732e+00	 4.6737e-01	 3.5315e+02	 1.2500e+04
 4.3789e+04	 1.2448e+04	 4.2317e+00	 5.0303e-01	 3.5315e+02	 1.2503e+04
 6.5684e+04	 1.2448e+04	 4.0809e+00	 5.2240e-01	 3.5315e+02	 1.2505e+04
 9.8526e+04	 1.2448e+04	 3.9261e+00	 5.2687e-01	 3.5315e+02	 1.2508e+04
 1.4779e+05	 1.2448e+04	 3.7726e+00	 5.1424e-01	 3.5315e+02	 1.2510e+04
 2.2168e+05	 1.2448e+04	 3.6003e+00	 4.9060e-01	 3.5315e+02	 1.2513e+04
 3.3253e+05	 1.2448e+04	 3.4700e+00	 4.4725e-01	 3.5315e+02	 1.2516e+04
 4.9879e+05	 1.2448e+04	 3.3587e+00	 3.9896e-01	 3.5314e+02	 1.2518e+04
 7.4818e+05	 1.2448e+04	 3.3205e+00	 2.8977e-01	 3.5312e+02	 1.2526e+04
 9.0000e+05	 1.2448e+04	 3.2880e+00	 2.6776e-01	 3.5313e+02	 1.2534e+04
 1.0000e+02	 1.2531e+04	 5.7005e+00	 2.3533e-01	 3.5314e+02	 1.2542e+04
 1.5000e+02	 1.2531e+04	 5.6393e+00	 2.5054e-01	 3.5315e+02	 1.2544e+04
 2.2500e+02	 1.2531e+04	 5.5779e+00	 2.6755e-01	 3.5315e+02	 1.2547e+04
 3.3750e+02	 1.2531e+04	 5.5093e+00	 2.8692e-01	 3.5316e+02	 1.2549e+04
 5.0625e+02	 1.2531e+04	 5.4348e+00	 3.0787e-01	 3.5316e+02	 1.2552e+04
 7.5938e+02	 1.2531e+04	 5.3540e+00	 3.2997e-01	 3.5315e+02	 1.2554e+04
 1.1391e+03	 1.2531e+04	 5.2668e+00	 3.5294e-01	 3.5316e+02	 1.2557e+04
 1.7086e+03	 1.2531e+04	 5.1732e+00	 3.7531e-01	 3.5315e+02	 1.2560e+04
 2.5629e+03	 1.2531e+04	 5.0735e+00	 3.9806e-01	 3.5315e+02	 1.2565e+04
 3.8443e+03	 1.2531e+04	 4.9678e+00	 4.2009e-01	 3.5315e+02	 1.2567e+04
 5.7665e+03	 1.2531e+04	 4.8565e+00	 4.4198e-01	 3.5316e+02	 1.2570e+04
 8.6498e+03	 1.2531e+04	 4.7390e+00	 4.6389e-01	 3.5315e+02	 1.2575e+04
 1.2975e+04	 1.2531e+04	 4.6160e+00	 4.8565e-01	 3.5315e+02	 1.2578e+04
 1.9462e+04	 1.2531e+04	 4.4994e+00	 4.1939e-01	 3.5316e+02	 1.2580e+04
 2.9193e+04	 1.2531e+04	 4.3713e+00	 4.7070e-01	 3.5316e+02	 1.2583e+04
 4.3789e+04	 1.2531e+04	 4.2290e+00	 5.0410e-01	 3.5316e+02	 1.2585e+04
 6.5684e+04	 1.2531e+04	 4.0782e+00	 5.2231e-01	 3.5316e+02	 1.2588e+04
 9.8526e+04	 1.2531e+04	 3.9237e+00	 5.2704e-01	 3.5316e+02	 1.2591e+04
 1.4779e+05	 1.2531e+04	 3.7705e+00	 5.1514e-01	 3.5316e+02	 1.2593e+04
 2.2168e+05	 1.2531e+04	 3.5988e+00	 4.8971e-01	 3.5317e+02	 1.2596e+04
 3.3253e+05	 1.2531e+04	 3.4686e+00	 4.4648e-01	 3.5316e+02	 1.2599e+04
 4.9879e+05	 1.2531e+04	 3.3577e+00	 3.9837e-01	 3.5316e+02	 1.2601e+04
 7.4818e+05	 1.2531e+04	 3.3198e+00	 2.8949e-01	 3.5316e+02	 1.2609e+04
 9.0000e+05	 1.2531e+04	 3.2874e+00	 2.6722e-01	 3.5316e+02	 1.2617e+04
 1.0000e+02	 1.2614e+04	 5.6995e+00	 2.3576e-01	 3.5315e+02	 1.2625e+04
 1.5000e+02	 1.2614e+04	 5.6398e+00	 2.5060e-01	 3.5315e+02	 1.2627e+04
 2.2500e+02	 1.2614e+04	 5.5758e+00	 2.6813e-01	 3.5315e+02	 1.2630e+04
 3.3750e+02	 1.2614e+04	 5.5066e+00	 2.8753e-01	 3.5314e+02	 1.2633e+04
 5.0625e+02	 1.2614e+04	 5.4319e+00	 3.0859e-01	 3.5315e+02	 1.2635e+04
 7.5938e+02	 1.2614e+04	 5.3508e+00	 3.3065e-01	 3.5315e+02	 1.2638e+04
 1.1391e+03	 1.2614e+04	 5.2636e+00	 3.5311e-01	 3.5314e+02	 1.2640e+04
 1.7086e+03	 1.2614e+04	 5.1697e+00	 3.7580e-01	 3.5315e+02	 1.2643e+04
 2.5629e+03	 1.2614e+04	 5.0697e+00	 3.9825e-01	 3.5316e+02	 1.2648e+04
 3.8443e+03	 1.2614e+04	 4.9640e+00	 4.2036e-01	 3.5315e+02	 1.2651e+04
 5.7665e+03	 1.2614e+04	 4.8527e+00	 4.4222e-01	 3.5315e+02	 1.2653e+04
 8.6498e+03	 1.2614e+04	 4.7354e+00	 4.6385e-01	 3.5315e+02	 1.2658e+04
 1.2975e+04	 1.2614e+04	 4.6121e+00	 4.8547e-01	 3.5315e+02	 1.2661e+04
 1.9462e+04	 1.2614e+04	 4.5009e+00	 4.3243e-01	 3.5315e+02	 1.2663e+04
 2.9193e+04	 1.2614e+04	 4.3687e+00	 4.7591e-01	 3.5315e+02	 1.2666e+04
 4.3789e+04	 1.2614e+04	 4.2254e+00	 5.0477e-01	 3.5315e+02	 1.2668e+04
 6.5684e+04	 1.2614e+04	 4.0747e+00	 5.2132e-01	 3.5315e+02	 1.2671e+04
 9.8526e+04	 1.2614e+04	 3.9204e+00	 5.2298e-01	 3.5315e+02	 1.2674e+04
 1.4779e+05	 1.2614e+04	 3.7673e+00	 5.1147e-01	 3.5314e+02	 1.2676e+04
 2.2168e+05	 1.2614e+04	 3.5958e+00	 4.8827e-01	 3.5313e+02	 1.2679e+04
 3.3253e+05	 1.2614e+04	 3.4660e+00	 4.4507e-01	 3.5313e+02	 1.2682e+04
 4.9879e+05	 1.2614e+04	 3.3554e+00	 3.9704e-01	 3.5312e+02	 1.2684e+04
 7.4818e+05	 1.2614e+04	 3.3177e+00	 2.8834e-01	 3.5312e+02	 1.2692e+04
 9.0000e+05	 1.2614e+04	 3.2855e+00	 2.6635e-01	 3.5313e+02	 1.2700e+04
 1.0000e+02	 1.2697e+04	 5.6969e+00	 2.3634e-01	 3.5314e+02	 1.2708e+04
 1.5000e+02	 1.2697e+04	 5.6378e+00	 2.5197e-01	 3.5315e+02	 1.2711e+04
 2.2500e+02	 1.2697e+04	 5.5736e+00	 2.6891e-01	 3.5315e+02	 1.2713e+04
 3.3750e+02	 1.2697e+04	 5.5045e+00	 2.8834e-01	 3.5315e+02	 1.2716e+04
 5.0625e+02	 1.2697e+04	 5.4296e+00	 3.0902e-01	 3.5316e+02	 1.2718e+04
 7.5938e+02	 1.2697e+04	 5.3485e+00	 3.3101e-01	 3.5316e+02	 1.2721e+04
 1.1391e+03	 1.2697e+04	 5.2611e+00	 3.5361e-01	 3.5316e+02	 1.2724e+04
 1.7086e+03	 1.2697e+04	 5.1673e+00	 3.7633e-01	 3.5316e+02	 1.2727e+04
 2.5629e+03	 1.2697e+04	 5.0673e+00	 3.9858e-01	 3.5317e+02	 1.2732e+04
 3.8443e+03	 1.2697e+04	 4.9615e+00	 4.2056e-01	 3.5317e+02	 1.2734e+04
 5.7665e+03	 1.2697e+04	 4.8503e+00	 4.4230e-01	 3.5317e+02	 1.2737e+04
 8.6498e+03	 1.2697e+04	 4.7330e+00	 4.6391e-01	 3.5318e+02	 1.2742e+04
 1.2975e+04	 1.2697e+04	 4.6099e+00	 4.8546e-01	 3.5317e+02	 1.2744e+04
 1.9462e+04	 1.2697e+04	 4.4939e+00	 4.2042e-01	 3.5317e+02	 1.2747e+04
 2.9193e+04	 1.2697e+04	 4.3650e+00	 4.6915e-01	 3.5317e+02	 1.2749e+04
 4.3789e+04	 1.2697e+04	 4.2230e+00	 5.0018e-01	 3.5317e+02	 1.2752e+04
 6.5684e+04	 1.2697e+04	 4.0727e+00	 5.1859e-01	 3.5318e+02	 1.2754e+04
 9.8526e+04	 1.2697e+04	 3.9189e+00	 5.2387e-01	 3.5318e+02	 1.2757e+04
 1.4779e+05	 1.2697e+04	 3.7661e+00	 5.1263e-01	 3.5317e+02	 1.2759e+04
 2.2168e+05	 1.2697e+04	 3.5949e+00	 4.8783e-01	 3.5317e+02	 1.2762e+04
 3.3253e+05	 1.2697e+04	 3.4654e+00	 4.4478e-01	 3.5317e+02	 1.2765e+04
 4.9879e+05	 1.2697e+04	 3.3548e+00	 3.9676e-01	 3.5317e+02	 1.2767e+04
 7.4818e+05	 1.2697e+04	 3.3173e+00	 2.8819e-01	 3.5317e+02	 1.2775e+04
 9.0000e+05	 1.2697e+04	 3.2850e+00	 2.6596e-01	 3.5316e+02	 1.2783e+04
 1.0000e+02	 1.2780e+04	 5.6959e+00	 2.3704e-01	 3.5315e+02	 1.2791e+04
 1.5000e+02	 1.2780e+04	 5.6356e+00	 2.5364e-01	 3.5316e+02	 1.2794e+04
 2.2500e+02	 1.2780e+04	 5.5715e+00	 2.6965e-01	 3.5315e+02	 1.2796e+04
 3.3750e+02	 1.2780e+04	 5.5020e+00	 2.8900e-01	 3.5315e+02	 1.2798e+04
 5.0625e+02	 1.2780e+04	 5.4267e+00	 3.0987e-01	 3.5315e+02	 1.2801e+04
 7.5938e+02	 1.2780e+04	 5.3451e+00	 3.3177e-01	 3.5315e+02	 1.2804e+04
 1.1391e+03	 1.2780e+04	 5.2573e+00	 3.5439e-01	 3.5314e+02	 1.2806e+04
 1.7086e+03	 1.2780e+04	 5.1632e+00	 3.7672e-01	 3.5314e+02	 1.2809e+04
 2.5629e+03	 1.2780e+04	 5.0630e+00	 3.9902e-01	 3.5314e+02	 1.2814e+04
 3.8443e+03	 1.2780e+04	 4.9570e+00	 4.2086e-01	 3.5314e+02	 1.2816e+04
 5.7665e+03	 1.2780e+04	 4.8456e+00	 4.4258e-01	 3.5314e+02	 1.2819e+04
 8.6498e+03	 1.2780e+04	 4.7280e+00	 4.6395e-01	 3.5314e+02	 1.2825e+04
 1.2975e+04	 1.2780e+04	 4.6047e+00	 4.8528e-01	 3.5315e+02	 1.2827e+04
 1.9462e+04	 1.2780e+04	 4.4907e+00	 4.2478e-01	 3.5313e+02	 1.2830e+04
 2.9193e+04	 1.2780e+04	 4.3601e+00	 4.6969e-01	 3.5314e+02	 1.2832e+04
 4.3789e+04	 1.2780e+04	 4.2179e+00	 5.0040e-01	 3.5313e+02	 1.2835e+04
 6.5684e+04	 1.2780e+04	 4.0677e+00	 5.1795e-01	 3.5314e+02	 1.2837e+04
 9.8526e+04	 1.2780e+04	 3.9142e+00	 5.2270e-01	 3.5314e+02	 1.2840e+04
 1.4779e+05	 1.2780e+04	 3.7618e+00	 5.1074e-01	 3.5313e+02	 1.2843e+04
 2.2168e+05	 1.2780e+04	 3.5914e+00	 4.8616e-01	 3.5313e+02	 1.2845e+04
 3.3253e+05	 1.2780e+04	 3.4624e+00	 4.4315e-01	 3.5313e+02	 1.2848e+04
 4.9879e+05	 1.2780e+04	 3.3524e+00	 3.9540e-01	 3.5313e+02	 1.2851e+04
 7.4818e+05	 1.2780e+04	 3.3153e+00	 2.8696e-01	 3.5313e+02	 1.2858e+04
 9.0000e+05	 1.2780e+04	 3.2833e+00	 2.6498e-01	 3.5314e+02	 1.2866e+04
 1.0000e+02	 1.2863e+04	 5.6933e+00	 2.3770e-01	 3.5314e+02	 1.2874e+04
 1.5000e+02	 1.2863e+04	 5.6356e+00	 2.5400e-01	 3.5314e+02	 1.2877e+04
 2.2500e+02	 1.2863e+04	 5.5691e+00	 2.7022e-01	 3.5314e+02	 1.2879e+04
 3.3750e+02	 1.2863e+04	 5.4995e+00	 2.8962e-01	 3.5314e+02	 1.2882e+04
 5.0625e+02	 1.2863e+04	 5.4242e+00	 3.1053e-01	 3.5314e+02	 1.2884e+04
 7.5938e+02	 1.2863e+04	 5.3426e+00	 3.3242e-01	 3.5314e+02	 1.2887e+04
 1.1391e+03	 1.2863e+04	 5.2548e+00	 3.5480e-01	 3.5314e+02	 1.2890e+04
 1.7086e+03	 1.2863e+04	 5.1606e+00	 3.7734e-01	 3.5315e+02	 1.2892e+04
 2.5629e+03	 1.2863e+04	 5.0605e+00	 3.9931e-01	 3.5315e+02	 1.2897e+04
 3.8443e+03	 1.2863e+04	 4.9545e+00	 4.2108e-01	 3.5315e+02	 1.2900e+04
 5.7665e+03	 1.2863e+04	 4.8431e+00	 4.4258e-01	 3.5315e+02	 1.2902e+04
 8.6498e+03	 1.2863e+04	 4.7256e+00	 4.6401e-01	 3.5315e+02	 1.2908e+04
 1.2975e+04	 1.2863e+04	 4.6024e+00	 4.8532e-01	 3.5315e+02	 1.2910e+04
 1.9462e+04	 1.2863e+04	 4.4877e+00	 4.2304e-01	 3.5316e+02	 1.2913e+04
 2.9193e+04	 1.2863e+04	 4.3580e+00	 4.6993e-01	 3.5315e+02	 1.2915e+04
 4.3789e+04	 1.2863e+04	 4.2161e+00	 5.0133e-01	 3.5315e+02	 1.2918e+04
 6.5684e+04	 1.2863e+04	 4.0661e+00	 5.1856e-01	 3.5315e+02	 1.2920e+04
